Repository: ComputationalMaterials-WestLake-Univ/phasemapy

# Automated Phase Mapping of XRD (AutoMapper)

The AutoMapper is an unsupervised solver to tackle the phase mapping challenge in high-throughput X-ray diffraction datasets. Besides leveraging robust fitting abilities of machine learning algorithms,it is integrated various material information, including first-principles calculated thermodynamic data, crystallography, X-ray diffraction, and texture.

Its main functionalities:

- correctly identify the number, identity, fraction, peak shift and texture of present phases.

## Datasets

We analyzed three previously published combinatorial libraries: the V–Nb–Mn oxide, the Bi–Cu–V oxide, and the Li–Sr–Al oxide systems, which contain 317, 307, and 50 samples, respectively. If you use these datasets, please consider to cite the original papers from which we curate these datasets.

Find more about these datasets by going to our [Datasets_Bi_Cu_V_O]("phasemapy/scripts_Bi_Cu_V_O/data) page,  [Datasets_V_Nb_Mn_O]("phasemapy/scripts_V_Nb_Mn_O/data) page.,  [Datasets_Li_Sr_Al_O]("phasemapy/scripts_Li_Sr_Al_O/data) page.

## Usage

### Phase mapping with V–Nb–Mn dataset:

To solve the V–Nb–Mn dataset, run the following command:

```
python phasemapy/scripts_V_Nb_Mn_O/solver_V-Nb-Mn.py
```

### Phase mapping with Bi-Cu-V dataset:

To solve the Bi-Cu-V dataset, run the following command:

```
python phasemapy/scripts_Bi_Cu_V_O/solver_Bi_Cu_V.py
```

### Phase mapping with Li–Sr–Al dataset:

To solve the Li–Sr–Al dataset, run the following command:

```
python phasemapy/scripts_Li_Sr_Al_O/solver_Li_Sr_Al.py
```

## Citation

Please consider citing the following paper if you find our code & data useful.

```
@article{XXX,
  title={Automated Phase Mapping of High Throughput X-ray Diffraction Data Encoded with Domain-Specific Materials Science Knowledge},
  author={Dongfang Yu, Sean D. Griesemer, Tzu-chen Liu, Chris Wolverton, Yizhou Zhu},
  journal={XXX},
  year={2024}
}
```

File: data/icdd/Blank/PDF Card - 00-010-0313.xml
<?xml version="1.0" encoding="UTF-8" standalone="no"?>
<?xml-stylesheet type="text/xsl" href="pdfcard.xsl"?><pdfcard>
<pdf_data ApplicationName="PDF-4+ 2020" ApplicationVersion="4.20.0.1" CurrentYear="2019">
<pdf_number>00-010-0313</pdf_number>
<chemical_formula>V O0.9</chemical_formula>
<empirical_formula>O0.9 V</empirical_formula>
<chemical_name>Vanadium Oxide</chemical_name>
<xstal_system>Cubic</xstal_system>
<xtldx>6.206</xtldx>
<rep_struc>Na Cl</rep_struc>
<rep_struc_alpha_order>Cl Na</rep_struc_alpha_order>
<lpf_rep_struc>Na Cl,cF8,225</lpf_rep_struc>
<lpf_rep_struc_alpha_order>Cl Na,cF8,225</lpf_rep_struc_alpha_order>
<pressure_temperature>Ambient</pressure_temperature>
<status>Primary</status>
<cell_a>4.12</cell_a>
<z>4.00</z>
<cell_vol>69.93</cell_vol>
<cell_mv>17.48</cell_mv>
<xtlvol>69.93</xtlvol>
<redcellvol>17.48</redcellvol>
<xtla>4.120</xtla>
<xtlb>4.120</xtlb>
<xtlc>4.120</xtlc>
<xtlal>90.00</xtlal>
<xtlbe>90.00</xtlbe>
<xtlga>90.00</xtlga>
<xtlaoverb>1.000</xtlaoverb>
<xtlcoverb>1.000</xtlcoverb>
<redcell_a>2.913</redcell_a>
<redcell_b>2.913</redcell_b>
<redcell_c>2.913</redcell_c>
<redcell_al>60.00</redcell_al>
<redcell_be>60.00</redcell_be>
<redcell_ga>60.00</redcell_ga>
<xtlz>4.00</xtlz>
<ss>F(8) = 9.3(0.1078, 8)</ss>
<xtlsg>Fm-3m (225)</xtlsg>
<xtlmolwt>65.34</xtlmolwt>
<quality_mark>Blank</quality_mark>
<lambda>1.5418</lambda>
<patrad>CuKα</patrad>
<source>Visual</source>
<temperature>298.0</temperature>
<aspectn>225</aspectn>
<spgr_label>Space Group</spgr_label>
<spgr>Fm-3m (225)</spgr>
<pearson>cF7.60</pearson>
<entry_date>09/01/1960</entry_date>
<weight_percent>O22.04 V77.96</weight_percent>
<atomic_percent>O47.37 V52.63</atomic_percent>
<sg_sym_ops/>
<idp_column>IDP</idp_column>
<adp_column>ADP</adp_column>
<ani_temp_facs/>
<subfile_indicator>Inorganic, Metal &amp; Alloy</subfile_indicator>
<references>
<reference_group>
<type>Primary Reference</type>
<reference>Klemm, Grimm. Z. Anorg. Allg. Chem. 1942, 250, 42.</reference>
</reference_group>
</references>
<database_comments>General Comments: Schonberg, Acta Chem. Scand., 8 221 (1954) finds that the a value increases from 4.042 (''V O0.80'') to 4.126 (''V O1.20''). Above ''V O1.00'' a defect lattice occurs with vacancies in the V atom sites. Results confirmed by Anderson, Acta Chem. Scand., 8 1599 (1954). Homogeneity range ''V O0.5'' - ''V O0.9''. Warning: Lines with abs(delta 2Theta)&gt;0.2 DEG. Unit Cell Data Source: Powder Diffraction.</database_comments>
<crystal_properties>Centrosymmetric</crystal_properties>
</pdf_data>
<graphs>
<wave_length>Cu Kα1 1.54056 Å</wave_length>
<chart_name>PDF Card - 00-010-0313.jpg</chart_name>
<stick_series type="V O0.9 - 00-010-0313 (Stick, Fixed Slit Intensity)">
<intensity>
<theta>37.767</theta>
<da>2.380</da>
<intensity>30</intensity>
<h>1</h>
<k>1</k>
<l>1</l>
<F/>
</intensity>
<intensity>
<theta>43.915</theta>
<da>2.060</da>
<intensity>80</intensity>
<h>2</h>
<k>0</k>
<l>0</l>
<F/>
</intensity>
<intensity>
<theta>64.029</theta>
<da>1.453</da>
<intensity>100</intensity>
<h>2</h>
<k>2</k>
<l>0</l>
<F/>
</intensity>
<intensity>
<theta>76.807</theta>
<da>1.240</da>
<intensity>60</intensity>
<h>3</h>
<k>1</k>
<l>1</l>
<F/>
</intensity>
<intensity>
<theta>80.676</theta>
<da>1.190</da>
<intensity>60</intensity>
<h>2</h>
<k>2</k>
<l>2</l>
<F/>
</intensity>
<intensity>
<theta>96.808</theta>
<da>1.030</da>
<intensity>50</intensity>
<h>4</h>
<k>0</k>
<l>0</l>
<F/>
</intensity>
<intensity>
<theta>109.368</theta>
<da>0.944</da>
<intensity>50</intensity>
<h>3</h>
<k>3</k>
<l>1</l>
<F/>
</intensity>
<intensity>
<theta>113.704</theta>
<da>0.920</da>
<intensity>70</intensity>
<h>4</h>
<k>2</k>
<l>0</l>
<F/>
</intensity>
</stick_series>
</graphs>
</pdfcard>

File: data/icdd/Blank/PDF Card - 00-010-0321.xml
<?xml version="1.0" encoding="UTF-8" standalone="no"?>
<?xml-stylesheet type="text/xsl" href="pdfcard.xsl"?><pdfcard>
<pdf_data ApplicationName="PDF-4+ 2020" ApplicationVersion="4.20.0.1" CurrentYear="2019">
<pdf_number>00-010-0321</pdf_number>
<chemical_formula>V O0.2</chemical_formula>
<empirical_formula>O0.2 V</empirical_formula>
<chemical_name>Vanadium Oxide</chemical_name>
<xstal_system>Tetragonal</xstal_system>
<xtldx>5.821</xtldx>
<rep_struc>Co O</rep_struc>
<rep_struc_alpha_order>Co O</rep_struc_alpha_order>
<lpf_rep_struc>Co O,tI4,139</lpf_rep_struc>
<lpf_rep_struc_alpha_order>Co O,tI4,139</lpf_rep_struc_alpha_order>
<pressure_temperature>Ambient</pressure_temperature>
<status>Primary</status>
<cell_a>2.954</cell_a>
<cell_c>3.54</cell_c>
<z>2.00</z>
<cell_vol>30.89</cell_vol>
<cell_mv>15.45</cell_mv>
<authcovera>1.198</authcovera>
<xtlvol>30.89</xtlvol>
<redcellvol>15.45</redcellvol>
<xtla>2.954</xtla>
<xtlb>2.954</xtlb>
<xtlc>3.540</xtlc>
<xtlal>90.00</xtlal>
<xtlbe>90.00</xtlbe>
<xtlga>90.00</xtlga>
<xtlcovera>1.198</xtlcovera>
<xtlaoverb>1.000</xtlaoverb>
<xtlcoverb>1.198</xtlcoverb>
<redcell_a>2.738</redcell_a>
<redcell_b>2.738</redcell_b>
<redcell_c>2.738</redcell_c>
<redcell_al>99.45</redcell_al>
<redcell_be>114.70</redcell_be>
<redcell_ga>114.70</redcell_ga>
<xtlz>2.00</xtlz>
<ss>F(6) = 7.3(0.1363, 6)</ss>
<xtlsg>I4/mmm (139)</xtlsg>
<xtlmolwt>54.14</xtlmolwt>
<quality_mark>Blank</quality_mark>
<lambda>2.291</lambda>
<patrad>CrKα</patrad>
<source>Visual</source>
<temperature>298.0</temperature>
<aspectn>139</aspectn>
<spgr_label>Space Group</spgr_label>
<spgr>I4/mmm (139)</spgr>
<pearson>tI2.40</pearson>
<entry_date>09/01/1960</entry_date>
<weight_percent>O5.91 V94.09</weight_percent>
<atomic_percent>O16.67 V83.33</atomic_percent>
<sg_sym_ops/>
<idp_column>IDP</idp_column>
<adp_column>ADP</adp_column>
<ani_temp_facs/>
<subfile_indicator>Inorganic, Metal &amp; Alloy</subfile_indicator>
<references>
<reference_group>
<type>Primary Reference</type>
<reference>Klemm, Grimm. Z. Anorg. Allg. Chem. 1942, 250, 42.</reference>
</reference_group>
</references>
<database_comments>Analysis: Atomic % O: 13.4, a=2.989, c=3.263; 15.5 a=2.985, c=3.31; 16.3 a=2.985, c=3.314; 18.4 a=2.977, c=3.388; 19.3 a=2.958, c=3.421; 21.0 a=2.948, c=3.478; 25.5 a=2.942, c=3.512; 25.9 a=2.942, c=3.512; 26.2 a=2.942, c=3.512. Seybolt, Sumsion, J. Metals, 5 292 (1953). General Comments: Tetragonal deformation of body-centered cubic vanadium for ''V O0.1'' - ''V O0.4''. Warning: Lines with abs(delta 2Theta)&gt;0.2 DEG. Unit Cell Data Source: Powder Diffraction.</database_comments>
<crystal_properties>Centrosymmetric</crystal_properties>
</pdf_data>
<graphs>
<wave_length>Cu Kα1 1.54056 Å</wave_length>
<chart_name>PDF Card - 00-010-0321.jpg</chart_name>
<stick_series type="V O0.2 - 00-010-0321 (Stick, Fixed Slit Intensity)">
<intensity>
<theta>39.855</theta>
<da>2.260</da>
<intensity>100</intensity>
<h>1</h>
<k>0</k>
<l>1</l>
<F/>
</intensity>
<intensity>
<theta>43.384</theta>
<da>2.084</da>
<intensity>80</intensity>
<h>1</h>
<k>1</k>
<l>0</l>
<F/>
</intensity>
<intensity>
<theta>51.594</theta>
<da>1.770</da>
<intensity>30</intensity>
<h>0</h>
<k>0</k>
<l>2</l>
<F/>
</intensity>
<intensity>
<theta>62.726</theta>
<da>1.480</da>
<intensity>50</intensity>
<h>2</h>
<k>0</k>
<l>0</l>
<F/>
</intensity>
<intensity>
<theta>69.581</theta>
<da>1.350</da>
<intensity>60</intensity>
<h>1</h>
<k>1</k>
<l>2</l>
<F/>
</intensity>
<intensity>
<theta>76.954</theta>
<da>1.238</da>
<intensity>100</intensity>
<h>2</h>
<k>1</k>
<l>1</l>
<F/>
</intensity>
</stick_series>
</graphs>
</pdfcard>

File: data/icdd/Blank/PDF Card - 00-017-0717.xml
<?xml version="1.0" encoding="UTF-8" standalone="no"?>
<?xml-stylesheet type="text/xsl" href="pdfcard.xsl"?><pdfcard>
<pdf_data ApplicationName="PDF-4+ 2020" ApplicationVersion="4.20.0.1" CurrentYear="2019">
<pdf_number>00-017-0717</pdf_number>
<chemical_formula>Nb O2</chemical_formula>
<empirical_formula>Nb O2</empirical_formula>
<chemical_name>Niobium Oxide</chemical_name>
<xstal_system>Tetragonal</xstal_system>
<xtldx>7.819</xtldx>
<rep_struc>Nb4 O5</rep_struc>
<rep_struc_alpha_order>Nb4 O5</rep_struc_alpha_order>
<lpf_rep_struc>Nb4 O5,tP18,137</lpf_rep_struc>
<lpf_rep_struc_alpha_order>Nb4 O5,tP18,137</lpf_rep_struc_alpha_order>
<pressure_temperature>Ambient</pressure_temperature>
<status>Primary</status>
<cell_a>6.645</cell_a>
<cell_c>4.806</cell_c>
<z>8.00</z>
<cell_vol>212.21</cell_vol>
<cell_mv>26.53</cell_mv>
<authcovera>0.723</authcovera>
<xtlvol>212.21</xtlvol>
<redcellvol>212.21</redcellvol>
<xtla>6.645</xtla>
<xtlb>6.645</xtlb>
<xtlc>4.806</xtlc>
<xtlal>90.00</xtlal>
<xtlbe>90.00</xtlbe>
<xtlga>90.00</xtlga>
<xtlcovera>0.723</xtlcovera>
<xtlaoverb>1.000</xtlaoverb>
<xtlcoverb>0.723</xtlcoverb>
<redcell_a>4.806</redcell_a>
<redcell_b>6.645</redcell_b>
<redcell_c>6.645</redcell_c>
<redcell_al>90.00</redcell_al>
<redcell_be>90.00</redcell_be>
<redcell_ga>90.00</redcell_ga>
<xtlz>8.00</xtlz>
<ss>F(21) = 3.5(0.0700, 85)</ss>
<xtlsg>P</xtlsg>
<xtlmolwt>124.91</xtlmolwt>
<quality_mark>Blank</quality_mark>
<filttyp>Ni Beta</filttyp>
<lambda>1.5418</lambda>
<patrad>CuKα</patrad>
<source>Visual</source>
<temperature>298.0</temperature>
<spgr_label>Space Group</spgr_label>
<spgr>P</spgr>
<pearson>tP24.00</pearson>
<entry_date>09/01/1967</entry_date>
<weight_percent>Nb74.38 O25.62</weight_percent>
<atomic_percent>Nb33.33 O66.67</atomic_percent>
<sg_sym_ops/>
<idp_column>IDP</idp_column>
<adp_column>ADP</adp_column>
<ani_temp_facs/>
<subfile_indicator>Inorganic, Metal &amp; Alloy</subfile_indicator>
<references>
<reference_group>
<type>Primary Reference</type>
<reference>Norman. J. Less-Common Met. 1962, 4, 52.</reference>
</reference_group>
</references>
<database_comments>General Comments: Specimen contained unoxidized Nb, ''Nb O2'', ''Nb2 O5'' and probably ''Nb Ox''. Warning: Lines with abs(delta 2Theta)&gt;0.2 DEG. Unit Cell Data Source: Powder Diffraction.</database_comments>
</pdf_data>
<graphs>
<wave_length>Cu Kα1 1.54056 Å</wave_length>
<chart_name>PDF Card - 00-017-0717.jpg</chart_name>
<stick_series type="Nb O2 - 00-017-0717 (Stick, Fixed Slit Intensity)">
<intensity>
<theta>19.029</theta>
<da>4.660</da>
<intensity>10</intensity>
<h>1</h>
<k>1</k>
<l>0</l>
<F/>
</intensity>
<intensity>
<theta>32.593</theta>
<da>2.745</da>
<intensity>100</intensity>
<h>2</h>
<k>0</k>
<l>1</l>
<F/>
</intensity>
<intensity>
<theta>37.344</theta>
<da>2.406</da>
<intensity>10</intensity>
<h>0</h>
<k>0</k>
<l>2</l>
<F/>
</intensity>
<intensity>
<theta>39.874</theta>
<da>2.259</da>
<intensity>10</intensity>
<h>1</h>
<k>0</k>
<l>2</l>
<F/>
</intensity>
<intensity>
<theta>42.194</theta>
<da>2.140</da>
<intensity>6</intensity>
<h>1</h>
<k>1</k>
<l>2</l>
<F/>
</intensity>
<intensity>
<theta>42.994</theta>
<da>2.102</da>
<intensity>6</intensity>
<h>3</h>
<k>1</k>
<l>0</l>
<F/>
</intensity>
<intensity>
<theta>45.020</theta>
<da>2.012</da>
<intensity>6</intensity>
<h>3</h>
<k>0</k>
<l>1</l>
<F/>
</intensity>
<intensity>
<theta>47.149</theta>
<da>1.926</da>
<intensity>16</intensity>
<h>3</h>
<k>1</k>
<l>1</l>
<F/>
</intensity>
<intensity>
<theta>48.734</theta>
<da>1.867</da>
<intensity>6</intensity>
<h>2</h>
<k>1</k>
<l>2</l>
<F/>
</intensity>
<intensity>
<theta>54.266</theta>
<da>1.689</da>
<intensity>20</intensity>
<h>2</h>
<k>2</k>
<l>2</l>
<F/>
</intensity>
<intensity>
<theta>58.846</theta>
<da>1.568</da>
<intensity>6</intensity>
<h>3</h>
<k>3</k>
<l>0</l>
<F/>
</intensity>
<intensity>
<theta>59.471</theta>
<da>1.553</da>
<intensity>2</intensity>
<h>1</h>
<k>0</k>
<l>3</l>
<F/>
</intensity>
<intensity>
<theta>63.540</theta>
<da>1.463</da>
<intensity>6</intensity>
<h>3</h>
<k>2</k>
<l>2</l>
<F/>
</intensity>
<intensity>
<theta>64.476</theta>
<da>1.444</da>
<intensity>6</intensity>
<h>2</h>
<k>0</k>
<l>3</l>
<F/>
</intensity>
<intensity>
<theta>65.753</theta>
<da>1.419</da>
<intensity>10</intensity>
<h>4</h>
<k>2</k>
<l>1</l>
<F/>
</intensity>
<intensity>
<theta>66.174</theta>
<da>1.411</da>
<intensity>6</intensity>
<h>2</h>
<k>1</k>
<l>3</l>
<F/>
</intensity>
<intensity>
<theta>71.840</theta>
<da>1.313</da>
<intensity>2</intensity>
<h>3</h>
<k>3</k>
<l>2</l>
<F/>
</intensity>
<intensity>
<theta>72.479</theta>
<da>1.303</da>
<intensity>2</intensity>
<h>5</h>
<k>1</k>
<l>0</l>
<F/>
</intensity>
<intensity>
<theta>84.375</theta>
<da>1.147</da>
<intensity>2</intensity>
<h>5</h>
<k>1</k>
<l>2</l>
<F/>
</intensity>
<intensity>
<theta>87.986</theta>
<da>1.109</da>
<intensity>6</intensity>
<h>5</h>
<k>3</k>
<l>1</l>
<F/>
</intensity>
<intensity>
<theta>99.801</theta>
<da>1.007</da>
<intensity>6</intensity>
<h>3</h>
<k>2</k>
<l>4</l>
<F/>
</intensity>
</stick_series>
</graphs>
</pdfcard>

File: data/icdd/Blank/PDF Card - 00-019-1398.xml
<?xml version="1.0" encoding="UTF-8" standalone="no"?>
<?xml-stylesheet type="text/xsl" href="pdfcard.xsl"?><pdfcard>
<pdf_data ApplicationName="PDF-4+ 2020" ApplicationVersion="4.20.0.1" CurrentYear="2019">
<pdf_number>00-019-1398</pdf_number>
<chemical_formula>V O2</chemical_formula>
<empirical_formula>O2 V</empirical_formula>
<chemical_name>Vanadium Oxide</chemical_name>
<xstal_system>Monoclinic</xstal_system>
<xtldx>4.68</xtldx>
<rep_struc>V O2</rep_struc>
<rep_struc_alpha_order>O2 V</rep_struc_alpha_order>
<lpf_rep_struc>V O2,mP12,14</lpf_rep_struc>
<lpf_rep_struc_alpha_order>O2 V,mP12,14</lpf_rep_struc_alpha_order>
<pressure_temperature>Non-ambient Temperature</pressure_temperature>
<status>Primary</status>
<cell_a>5.738(9)</cell_a>
<cell_b>4.520(5)</cell_b>
<cell_c>5.393(9)</cell_c>
<cell_beta>122.7(1)</cell_beta>
<z>4.00</z>
<cell_vol>117.70</cell_vol>
<cell_mv>29.43</cell_mv>
<authcovera>0.940</authcovera>
<authaoverb>1.269</authaoverb>
<authcoverb>1.193</authcoverb>
<xtlvol>117.70</xtlvol>
<redcellvol>117.70</redcellvol>
<xtla>5.393</xtla>
<xtlb>4.520</xtlb>
<xtlc>5.345</xtlc>
<xtlal>90.00</xtlal>
<xtlbe>115.40</xtlbe>
<xtlga>90.00</xtlga>
<xtlcovera>0.991</xtlcovera>
<xtlaoverb>1.193</xtlaoverb>
<xtlcoverb>1.183</xtlcoverb>
<redcell_a>4.520</redcell_a>
<redcell_b>5.345</redcell_b>
<redcell_c>5.393</redcell_c>
<redcell_al>115.40</redcell_al>
<redcell_be>90.00</redcell_be>
<redcell_ga>90.00</redcell_ga>
<xtlz>4.00</xtlz>
<ss>F(18) = 4.4(0.0727, 56)</ss>
<xtlsg>P21/a (14)</xtlsg>
<xtlmolwt>82.94</xtlmolwt>
<quality_mark>Blank</quality_mark>
<lambda>1.5405</lambda>
<patrad>CuKα1</patrad>
<source>Visual</source>
<temperature>893.0</temperature>
<aspectn>14A</aspectn>
<spgr_label>Space Group</spgr_label>
<spgr>P21/c (14)</spgr>
<pearson>mP12.00</pearson>
<entry_date>09/01/1969</entry_date>
<last_mod_date>09/01/2004</last_mod_date>
<last_modifications>Z, Formula</last_modifications>
<weight_percent>O38.58 V61.42</weight_percent>
<atomic_percent>O66.67 V33.33</atomic_percent>
<structure_info>Atomic parameters are cross-referenced from PDF entry 04-001-8960</structure_info>
<sg_sym_ops>
<sg_sym_op>
<seq>1</seq>
<operator>x,y,z</operator>
</sg_sym_op>
<sg_sym_op>
<seq>2</seq>
<operator>-x,-y,-z</operator>
</sg_sym_op>
<sg_sym_op>
<seq>3</seq>
<operator>-x,y+1/2,-z+1/2</operator>
</sg_sym_op>
<sg_sym_op>
<seq>4</seq>
<operator>x,-y+1/2,z+1/2</operator>
</sg_sym_op>
</sg_sym_ops>
<idp_column>IDP</idp_column>
<adp_column>ADP</adp_column>
<atomic_coords>
<atomic_coord>
<atom>O</atom>
<num>1</num>
<wyckoff>4e</wyckoff>
<symmetry>1</symmetry>
<x>0.084</x>
<y>0.265</y>
<z>0.4</z>
<sof>1.0</sof>
<aet>3#a</aet>
</atomic_coord>
<atomic_coord>
<atom>V</atom>
<num>2</num>
<wyckoff>4e</wyckoff>
<symmetry>1</symmetry>
<x>0.2597</x>
<y>0.018</y>
<z>0.2915</z>
<sof>1.0</sof>
<aet>6-a</aet>
</atomic_coord>
<atomic_coord>
<atom>O</atom>
<num>3</num>
<wyckoff>4e</wyckoff>
<symmetry>1</symmetry>
<x>0.606</x>
<y>0.21</y>
<z>0.403</z>
<sof>1.0</sof>
<aet>3#a</aet>
</atomic_coord>
</atomic_coords>
<ani_temp_facs/>
<ac_space_group>P121/c1 (14)</ac_space_group>
<ac_unit_cell_a>5.3494</ac_unit_cell_a>
<ac_unit_cell_b>4.52</ac_unit_cell_b>
<ac_unit_cell_c>5.38</ac_unit_cell_c>
<ac_unit_cell_alpha>90</ac_unit_cell_alpha>
<ac_unit_cell_beta>115.316</ac_unit_cell_beta>
<ac_unit_cell_gamma>90</ac_unit_cell_gamma>
<subfile_indicator>Ceramic (Semiconductor), Forensic, Inorganic, Metal &amp; Alloy</subfile_indicator>
<cross_ref_pdf_numbers>04-001-8960 (Alternate), 04-003-2035 (Primary), 04-003-2347 (Alternate), 04-003-4401 (Alternate), 04-003-4402 (Alternate), 04-004-5457 (Alternate), 04-005-6850 (Alternate), 04-007-0321 (Alternate), 04-007-8259 (Alternate), 04-007-8349 (Alternate), 04-008-0690 (Alternate), 04-008-0739 (Alternate)</cross_ref_pdf_numbers>
<references>
<reference_group>
<type>Primary Reference</type>
<reference>Tudo. Rev. Chim. Miner. 1965, 2, 53.</reference>
</reference_group>
<reference_group>
<type>Crystal Structure</type>
<reference>Crystal Structure Source: LPF.</reference>
</reference_group>
</references>
<database_comments>General Comments: Space group and indexing assigned by editor based upon single-crystal data reported in 72-514. Temperature of Data Collection: 893 K. Warning: Lines with abs(delta 2Theta)&gt;0.2 DEG. Unit Cell Data Source: Powder Diffraction.</database_comments>
<crystal_properties>Centrosymmetric</crystal_properties>
</pdf_data>
<graphs>
<wave_length>Cu Kα1 1.54056 Å</wave_length>
<chart_name>PDF Card - 00-019-1398.jpg</chart_name>
<stick_series type="V O2 - 00-019-1398 (Stick, Fixed Slit Intensity)">
<intensity>
<theta>26.914</theta>
<da>3.310</da>
<intensity>30</intensity>
<h>-1</h>
<k>1</k>
<l>1</l>
<F/>
</intensity>
<intensity>
<theta>27.857</theta>
<da>3.200</da>
<intensity>100</intensity>
<h>0</h>
<k>1</k>
<l>1</l>
<F/>
</intensity>
<intensity>
<theta>33.407</theta>
<da>2.680</da>
<intensity>30</intensity>
<h>-1</h>
<k>0</k>
<l>2</l>
<F/>
</intensity>
<intensity>
<theta>37.009</theta>
<da>2.427</da>
<intensity>60</intensity>
<h>-2</h>
<k>1</k>
<l>1</l>
<F/>
</intensity>
<intensity>
<theta>39.709</theta>
<da>2.268</da>
<intensity>40</intensity>
<h>0</h>
<k>0</k>
<l>2</l>
<F/>
</intensity>
<intensity>
<theta>42.256</theta>
<da>2.137</da>
<intensity>50</intensity>
<h>-2</h>
<k>1</k>
<l>2</l>
<F/>
</intensity>
<intensity>
<theta>44.645</theta>
<da>2.028</da>
<intensity>10</intensity>
<h>0</h>
<k>1</k>
<l>2</l>
<F/>
</intensity>
<intensity>
<theta>48.845</theta>
<da>1.863</da>
<intensity>10</intensity>
<h>-3</h>
<k>0</k>
<l>2</l>
<F/>
</intensity>
<intensity>
<theta>52.944</theta>
<da>1.728</da>
<intensity>10</intensity>
<h>-1</h>
<k>2</k>
<l>2</l>
<F/>
</intensity>
<intensity>
<theta>55.403</theta>
<da>1.657</da>
<intensity>20</intensity>
<h>-2</h>
<k>2</k>
<l>2</l>
<F/>
</intensity>
<intensity>
<theta>55.512</theta>
<da>1.654</da>
<intensity>30</intensity>
<h>2</h>
<k>2</k>
<l>0</l>
<F/>
</intensity>
<intensity>
<theta>56.896</theta>
<da>1.617</da>
<intensity>15</intensity>
<h>-1</h>
<k>1</k>
<l>3</l>
<F/>
</intensity>
<intensity>
<theta>57.518</theta>
<da>1.601</da>
<intensity>30</intensity>
<h>0</h>
<k>2</k>
<l>2</l>
<F/>
</intensity>
<intensity>
<theta>60.501</theta>
<da>1.529</da>
<intensity>10</intensity>
<h>-3</h>
<k>1</k>
<l>3</l>
<F/>
</intensity>
<intensity>
<theta>64.777</theta>
<da>1.438</da>
<intensity>10</intensity>
<h>1</h>
<k>3</k>
<l>0</l>
<F/>
</intensity>
<intensity>
<theta>64.980</theta>
<da>1.434</da>
<intensity>10</intensity>
<h>-4</h>
<k>0</k>
<l>2</l>
<F/>
</intensity>
<intensity>
<theta>70.056</theta>
<da>1.342</da>
<intensity>15</intensity>
<h>-2</h>
<k>0</k>
<l>4</l>
<F/>
</intensity>
<intensity>
<theta>72.030</theta>
<da>1.310</da>
<intensity>10</intensity>
<h>-3</h>
<k>2</k>
<l>0</l>
<F/>
</intensity>
</stick_series>
</graphs>
</pdfcard>

File: data/icdd/Blank/PDF Card - 00-022-1196.xml
<?xml version="1.0" encoding="UTF-8" standalone="no"?>
<?xml-stylesheet type="text/xsl" href="pdfcard.xsl"?><pdfcard>
<pdf_data ApplicationName="PDF-4+ 2020" ApplicationVersion="4.20.0.1" CurrentYear="2019">
<pdf_number>00-022-1196</pdf_number>
<chemical_formula>Nb2 O5</chemical_formula>
<empirical_formula>Nb2 O5</empirical_formula>
<chemical_name>Niobium Oxide</chemical_name>
<xstal_system>Monoclinic</xstal_system>
<xtldx>4.53</xtldx>
<dm>4.5</dm>
<rep_struc>Nb2 O5</rep_struc>
<rep_struc_alpha_order>Nb2 O5</rep_struc_alpha_order>
<lpf_rep_struc>Nb2 O5,mS14,12</lpf_rep_struc>
<lpf_rep_struc_alpha_order>Nb2 O5,mS14,12</lpf_rep_struc_alpha_order>
<pressure_temperature>Ambient</pressure_temperature>
<cas>1313-96-8</cas>
<status>Primary</status>
<cell_a>3.983</cell_a>
<cell_b>3.826</cell_b>
<cell_c>12.79</cell_c>
<cell_beta>90.75</cell_beta>
<z>2.00</z>
<cell_vol>194.89</cell_vol>
<cell_mv>97.44</cell_mv>
<authcovera>3.211</authcovera>
<authaoverb>1.041</authaoverb>
<authcoverb>3.343</authcoverb>
<xtlvol>194.89</xtlvol>
<redcellvol>97.44</redcellvol>
<xtla>12.790</xtla>
<xtlb>3.826</xtlb>
<xtlc>3.983</xtlc>
<xtlal>90.00</xtlal>
<xtlbe>90.75</xtlbe>
<xtlga>90.00</xtlga>
<xtlcovera>0.311</xtlcovera>
<xtlaoverb>3.343</xtlaoverb>
<xtlcoverb>1.041</xtlcoverb>
<redcell_a>3.826</redcell_a>
<redcell_b>3.983</redcell_b>
<redcell_c>6.675</redcell_c>
<redcell_al>90.72</redcell_al>
<redcell_be>106.65</redcell_be>
<redcell_ga>90.00</redcell_ga>
<xtlz>2.00</xtlz>
<ss>F(30) = 16.6(0.0476, 38)</ss>
<xtlsg>C2/m (12)</xtlsg>
<xtlmolwt>265.81</xtlmolwt>
<quality_mark>Blank</quality_mark>
<lambda>1.5406</lambda>
<patrad>CuKα1</patrad>
<source>Densiometer</source>
<instrument>Guinier</instrument>
<temperature>298.0</temperature>
<aspectn>12B</aspectn>
<spgr_label>Space Group</spgr_label>
<spgr>A2/m (12)</spgr>
<pearson>mC14.00</pearson>
<entry_date>09/01/1972</entry_date>
<weight_percent>Nb69.90 O30.10</weight_percent>
<atomic_percent>Nb28.57 O71.43</atomic_percent>
<structure_info>Atomic parameters are cross-referenced from PDF entry 04-007-0495</structure_info>
<sg_sym_ops>
<sg_sym_op>
<seq>1</seq>
<operator>x,y,z</operator>
</sg_sym_op>
<sg_sym_op>
<seq>2</seq>
<operator>-x,-y,-z</operator>
</sg_sym_op>
<sg_sym_op>
<seq>3</seq>
<operator>x,-y,z</operator>
</sg_sym_op>
<sg_sym_op>
<seq>4</seq>
<operator>-x,y,-z</operator>
</sg_sym_op>
</sg_sym_ops>
<idp_column>IDP</idp_column>
<adp_column>ADP</adp_column>
<atomic_coords>
<atomic_coord>
<atom>Nb</atom>
<num>1</num>
<wyckoff>4i</wyckoff>
<symmetry>m</symmetry>
<x>0.07</x>
<y>0.0</y>
<z>0.146</z>
<sof>1.0</sof>
<aet>6-a</aet>
</atomic_coord>
<atomic_coord>
<atom>O</atom>
<num>2</num>
<wyckoff>2a</wyckoff>
<symmetry>2/m</symmetry>
<x>0.0</x>
<y>0.0</y>
<z>0.0</z>
<sof>1.0</sof>
<aet>2#b</aet>
</atomic_coord>
<atomic_coord>
<atom>O</atom>
<num>3</num>
<wyckoff>4i</wyckoff>
<symmetry>m</symmetry>
<x>0.0</x>
<y>0.0</y>
<z>0.68</z>
<sof>1.0</sof>
<aet>3#a</aet>
</atomic_coord>
<atomic_coord>
<atom>O</atom>
<num>4</num>
<wyckoff>4i</wyckoff>
<symmetry>m</symmetry>
<x>0.5</x>
<y>0.0</y>
<z>0.16</z>
<sof>1.0</sof>
<aet>2#a</aet>
</atomic_coord>
</atomic_coords>
<ani_temp_facs/>
<ac_space_group>A12/m1 (12)</ac_space_group>
<ac_unit_cell_a>3.983(4)</ac_unit_cell_a>
<ac_unit_cell_b>3.826(4)</ac_unit_cell_b>
<ac_unit_cell_c>12.79(1)</ac_unit_cell_c>
<ac_unit_cell_alpha>90</ac_unit_cell_alpha>
<ac_unit_cell_beta>90.75(5)</ac_unit_cell_beta>
<ac_unit_cell_gamma>90</ac_unit_cell_gamma>
<subfile_indicator>Inorganic, Metal &amp; Alloy</subfile_indicator>
<cross_ref_pdf_numbers>00-043-1042 (Primary), 04-007-0495 (Primary)</cross_ref_pdf_numbers>
<references>
<reference_group>
<type>Primary Reference</type>
<reference>Gruehn. J. Less-Common Met. 1966, 11, 119.</reference>
</reference_group>
<reference_group>
<type>Crystal Structure</type>
<reference>Crystal Structure Source: LPF.</reference>
</reference_group>
</references>
<database_comments>Additional Patterns: Validated by calculated pattern 00-043-1042. See PDF 01-074-0312. General Comments: Form R. Warning: Lines with abs(delta 2Theta)&gt;0.2 DEG. Unit Cell Data Source: Powder Diffraction.</database_comments>
<crystal_properties>Centrosymmetric</crystal_properties>
</pdf_data>
<graphs>
<wave_length>Cu Kα1 1.54056 Å</wave_length>
<chart_name>PDF Card - 00-022-1196.jpg</chart_name>
<stick_series type="Nb2 O5 - 00-022-1196 (Stick, Fixed Slit Intensity)">
<intensity>
<theta>13.825</theta>
<da>6.400</da>
<intensity>40</intensity>
<h>0</h>
<k>0</k>
<l>2</l>
<F/>
</intensity>
<intensity>
<theta>22.319</theta>
<da>3.980</da>
<intensity>100</intensity>
<h>1</h>
<k>0</k>
<l>0</l>
<F/>
</intensity>
<intensity>
<theta>24.231</theta>
<da>3.670</da>
<intensity>90</intensity>
<h>0</h>
<k>1</k>
<l>1</l>
<F/>
</intensity>
<intensity>
<theta>26.188</theta>
<da>3.400</da>
<intensity>4</intensity>
<h>-1</h>
<k>0</k>
<l>2</l>
<F/>
</intensity>
<intensity>
<theta>26.506</theta>
<da>3.360</da>
<intensity>30</intensity>
<h>1</h>
<k>0</k>
<l>2</l>
<F/>
</intensity>
<intensity>
<theta>27.857</theta>
<da>3.200</da>
<intensity>50</intensity>
<h>0</h>
<k>0</k>
<l>4</l>
<F/>
</intensity>
<intensity>
<theta>31.361</theta>
<da>2.850</da>
<intensity>55</intensity>
<h>0</h>
<k>1</k>
<l>3</l>
<F/>
</intensity>
<intensity>
<theta>33.152</theta>
<da>2.700</da>
<intensity>55</intensity>
<h>-1</h>
<k>1</k>
<l>1</l>
<F/>
</intensity>
<intensity>
<theta>35.743</theta>
<da>2.510</da>
<intensity>20</intensity>
<h>-1</h>
<k>0</k>
<l>4</l>
<F/>
</intensity>
<intensity>
<theta>36.190</theta>
<da>2.480</da>
<intensity>6</intensity>
<h>1</h>
<k>0</k>
<l>4</l>
<F/>
</intensity>
<intensity>
<theta>38.609</theta>
<da>2.330</da>
<intensity>6</intensity>
<h>-1</h>
<k>1</k>
<l>3</l>
<F/>
</intensity>
<intensity>
<theta>38.957</theta>
<da>2.310</da>
<intensity>10</intensity>
<h>1</h>
<k>1</k>
<l>3</l>
<F/>
</intensity>
<intensity>
<theta>42.401</theta>
<da>2.130</da>
<intensity>10</intensity>
<h>0</h>
<k>0</k>
<l>6</l>
<F/>
</intensity>
<intensity>
<theta>45.545</theta>
<da>1.990</da>
<intensity>15</intensity>
<h>2</h>
<k>0</k>
<l>0</l>
<F/>
</intensity>
<intensity>
<theta>47.541</theta>
<da>1.911</da>
<intensity>30</intensity>
<h>0</h>
<k>2</k>
<l>0</l>
<F/>
</intensity>
<intensity>
<theta>47.568</theta>
<da>1.910</da>
<intensity>2</intensity>
<h>-2</h>
<k>0</k>
<l>2</l>
<F/>
</intensity>
<intensity>
<theta>48.103</theta>
<da>1.890</da>
<intensity>20</intensity>
<h>-1</h>
<k>0</k>
<l>6</l>
<F/>
</intensity>
<intensity>
<theta>48.375</theta>
<da>1.880</da>
<intensity>6</intensity>
<h>-1</h>
<k>1</k>
<l>5</l>
<F/>
</intensity>
<intensity>
<theta>48.650</theta>
<da>1.870</da>
<intensity>10</intensity>
<h>1</h>
<k>0</k>
<l>6</l>
<F/>
</intensity>
<intensity>
<theta>49.785</theta>
<da>1.830</da>
<intensity>6</intensity>
<h>0</h>
<k>2</k>
<l>2</l>
<F/>
</intensity>
<intensity>
<theta>52.228</theta>
<da>1.750</da>
<intensity>30</intensity>
<h>-2</h>
<k>1</k>
<l>1</l>
<F/>
</intensity>
<intensity>
<theta>53.210</theta>
<da>1.720</da>
<intensity>20</intensity>
<h>1</h>
<k>2</k>
<l>0</l>
<F/>
</intensity>
<intensity>
<theta>53.886</theta>
<da>1.700</da>
<intensity>10</intensity>
<h>-2</h>
<k>0</k>
<l>4</l>
<F/>
</intensity>
<intensity>
<theta>55.294</theta>
<da>1.660</da>
<intensity>6</intensity>
<h>1</h>
<k>2</k>
<l>2</l>
<F/>
</intensity>
<intensity>
<theta>55.658</theta>
<da>1.650</da>
<intensity>20</intensity>
<h>0</h>
<k>1</k>
<l>7</l>
<F/>
</intensity>
<intensity>
<theta>56.027</theta>
<da>1.640</da>
<intensity>10</intensity>
<h>-2</h>
<k>1</k>
<l>3</l>
<F/>
</intensity>
<intensity>
<theta>56.781</theta>
<da>1.620</da>
<intensity>6</intensity>
<h>2</h>
<k>1</k>
<l>3</l>
<F/>
</intensity>
<intensity>
<theta>57.557</theta>
<da>1.600</da>
<intensity>2</intensity>
<h>0</h>
<k>0</k>
<l>8</l>
<F/>
</intensity>
<intensity>
<theta>60.457</theta>
<da>1.530</da>
<intensity>6</intensity>
<h>-1</h>
<k>1</k>
<l>7</l>
<F/>
</intensity>
<intensity>
<theta>60.853</theta>
<da>1.521</da>
<intensity>10</intensity>
<h>-1</h>
<k>2</k>
<l>4</l>
<F/>
</intensity>
<intensity>
<theta>60.897</theta>
<da>1.520</da>
<intensity>6</intensity>
<h>1</h>
<k>1</k>
<l>7</l>
<F/>
</intensity>
<intensity>
<theta>62.258</theta>
<da>1.490</da>
<intensity>2</intensity>
<h>-1</h>
<k>0</k>
<l>8</l>
<F/>
</intensity>
<intensity>
<theta>63.685</theta>
<da>1.460</da>
<intensity>6</intensity>
<h>-2</h>
<k>1</k>
<l>5</l>
<F/>
</intensity>
<intensity>
<theta>64.177</theta>
<da>1.450</da>
<intensity>10</intensity>
<h>2</h>
<k>0</k>
<l>6</l>
<F/>
</intensity>
<intensity>
<theta>65.701</theta>
<da>1.420</da>
<intensity>6</intensity>
<h>0</h>
<k>2</k>
<l>6</l>
<F/>
</intensity>
</stick_series>
</graphs>
</pdfcard>

File: data/icdd/Blank/PDF Card - 00-025-1004.xml
<?xml version="1.0" encoding="UTF-8" standalone="no"?>
<?xml-stylesheet type="text/xsl" href="pdfcard.xsl"?><pdfcard>
<pdf_data ApplicationName="PDF-4+ 2020" ApplicationVersion="4.20.0.1" CurrentYear="2019">
<pdf_number>00-025-1004</pdf_number>
<chemical_formula>V7 O3</chemical_formula>
<empirical_formula>O3 V7</empirical_formula>
<chemical_name>Vanadium Oxide</chemical_name>
<xstal_system>Monoclinic</xstal_system>
<xtldx>6.158</xtldx>
<rep_struc>V7 O3</rep_struc>
<rep_struc_alpha_order>O3 V7</rep_struc_alpha_order>
<lpf_rep_struc>V7 O3,mS20,12</lpf_rep_struc>
<lpf_rep_struc_alpha_order>O3 V7,mS20,12</lpf_rep_struc_alpha_order>
<pressure_temperature>Ambient</pressure_temperature>
<status>Primary</status>
<cell_a>9.52</cell_a>
<cell_b>2.95</cell_b>
<cell_c>7.77</cell_c>
<cell_beta>90.67</cell_beta>
<z>2.00</z>
<cell_vol>218.20</cell_vol>
<cell_mv>109.10</cell_mv>
<authcovera>0.816</authcovera>
<authaoverb>3.227</authaoverb>
<authcoverb>2.634</authcoverb>
<xtlvol>218.20</xtlvol>
<redcellvol>109.10</redcellvol>
<xtla>9.520</xtla>
<xtlb>2.950</xtlb>
<xtlc>7.770</xtlc>
<xtlal>90.00</xtlal>
<xtlbe>90.67</xtlbe>
<xtlga>90.00</xtlga>
<xtlcovera>0.816</xtlcovera>
<xtlaoverb>3.227</xtlaoverb>
<xtlcoverb>2.634</xtlcoverb>
<redcell_a>2.950</redcell_a>
<redcell_b>4.983</redcell_b>
<redcell_c>7.770</redcell_c>
<redcell_al>90.64</redcell_al>
<redcell_be>90.00</redcell_be>
<redcell_ga>107.22</redcell_ga>
<xtlz>2.00</xtlz>
<ss>F(28) = 4.0(0.0734, 96)</ss>
<xtlsg>C2/m (12)</xtlsg>
<xtlmolwt>404.59</xtlmolwt>
<quality_mark>Blank</quality_mark>
<lambda>1.5406</lambda>
<patrad>CuKα1</patrad>
<source>Densiometer</source>
<instrument>Guinier</instrument>
<temperature>298.0</temperature>
<aspectn>12</aspectn>
<spgr_label>Space Group</spgr_label>
<spgr>C2/m (12)</spgr>
<pearson>mC20.00</pearson>
<entry_date>09/01/1975</entry_date>
<last_mod_date>09/01/2004</last_mod_date>
<last_modifications>SpaceGroup, Formula, Z</last_modifications>
<weight_percent>O11.86 V88.14</weight_percent>
<atomic_percent>O30.00 V70.00</atomic_percent>
<structure_info>Atomic parameters are cross-referenced from PDF entry 04-007-0520</structure_info>
<sg_sym_ops>
<sg_sym_op>
<seq>1</seq>
<operator>x,y,z</operator>
</sg_sym_op>
<sg_sym_op>
<seq>2</seq>
<operator>-x,-y,-z</operator>
</sg_sym_op>
<sg_sym_op>
<seq>3</seq>
<operator>x,-y,z</operator>
</sg_sym_op>
<sg_sym_op>
<seq>4</seq>
<operator>-x,y,-z</operator>
</sg_sym_op>
</sg_sym_ops>
<idp_column>IDP</idp_column>
<adp_column>ADP</adp_column>
<atomic_coords>
<atomic_coord>
<atom>V</atom>
<num>1</num>
<wyckoff>2d</wyckoff>
<symmetry>2/m</symmetry>
<x>0.0</x>
<y>0.5</y>
<z>0.5</z>
<sof>1.0</sof>
<aet>8-a</aet>
</atomic_coord>
<atomic_coord>
<atom>V</atom>
<num>2</num>
<wyckoff>4i</wyckoff>
<symmetry>m</symmetry>
<x>0.633</x>
<y>0.0</y>
<z>0.101</z>
<sof>1.0</sof>
<aet>5#d</aet>
</atomic_coord>
<atomic_coord>
<atom>V</atom>
<num>3</num>
<wyckoff>4i</wyckoff>
<symmetry>m</symmetry>
<x>0.796</x>
<y>0.0</y>
<z>0.613</z>
<sof>1.0</sof>
<aet>1#a</aet>
</atomic_coord>
<atomic_coord>
<atom>V</atom>
<num>4</num>
<wyckoff>4i</wyckoff>
<symmetry>m</symmetry>
<x>0.919</x>
<y>0.0</y>
<z>0.244</z>
<sof>1.0</sof>
<aet>3#a</aet>
</atomic_coord>
<atomic_coord>
<atom>O</atom>
<num>5</num>
<wyckoff>2a</wyckoff>
<symmetry>2/m</symmetry>
<x>0.0</x>
<y>0.0</y>
<z>0.0</z>
<sof>1.0</sof>
<aet>6-a</aet>
</atomic_coord>
<atomic_coord>
<atom>O</atom>
<num>6</num>
<wyckoff>4i</wyckoff>
<symmetry>m</symmetry>
<x>0.286</x>
<y>0.0</y>
<z>0.143</z>
<sof>1.0</sof>
<aet>6-a</aet>
</atomic_coord>
</atomic_coords>
<ani_temp_facs/>
<ac_space_group>C12/m1 (12)</ac_space_group>
<ac_unit_cell_a>9.501</ac_unit_cell_a>
<ac_unit_cell_b>2.936</ac_unit_cell_b>
<ac_unit_cell_c>7.753</ac_unit_cell_c>
<ac_unit_cell_alpha>90</ac_unit_cell_alpha>
<ac_unit_cell_beta>90.44</ac_unit_cell_beta>
<ac_unit_cell_gamma>90</ac_unit_cell_gamma>
<subfile_indicator>Inorganic, Metal &amp; Alloy</subfile_indicator>
<cross_ref_pdf_numbers>00-015-0455 (Deleted), 04-007-0520 (Alternate), 04-008-6619 (Primary)</cross_ref_pdf_numbers>
<references>
<reference_group>
<type>Primary Reference</type>
<reference>Cambini et al. Mater. Res. Bull. 1971, 6, 791.</reference>
</reference_group>
<reference_group>
<type>Crystal Structure</type>
<reference>Crystal Structure Source: LPF.</reference>
</reference_group>
<reference_group>
<type>Unit Cell</type>
<reference>Ibid. Mater. Res. Bull.</reference>
</reference_group>
</references>
<database_comments>Additional Patterns: To replace 00-015-0455. General Comments: The γ-phase apears as precipitates in the β-Vanadium Oxide as soon as the composition exceeds the value ''V O0.33''. The ''V O0.50''-composition still gives very weak lines of β- Vanadium Oxide, which are not listed. Reason O Quality Was Assigned: O assigned because strong line 2 is unindexed. Warning: Lower quality mark was set by the editor. Unit Cell Data Source: Powder Diffraction.</database_comments>
<crystal_properties>Centrosymmetric</crystal_properties>
</pdf_data>
<graphs>
<wave_length>Cu Kα1 1.54056 Å</wave_length>
<chart_name>PDF Card - 00-025-1004.jpg</chart_name>
<stick_series type="V7 O3 - 00-025-1004 (Stick, Fixed Slit Intensity)">
<intensity>
<theta>11.379</theta>
<da>7.770</da>
<intensity>8</intensity>
<h>0</h>
<k>0</k>
<l>1</l>
<F/>
</intensity>
<intensity>
<theta>21.765</theta>
<da>4.080</da>
<intensity>5</intensity>
<h>-2</h>
<k>0</k>
<l>1</l>
<F/>
</intensity>
<intensity>
<theta>21.983</theta>
<da>4.040</da>
<intensity>4</intensity>
<h>2</h>
<k>0</k>
<l>1</l>
<F/>
</intensity>
<intensity>
<theta>22.902</theta>
<da>3.880</da>
<intensity>3</intensity>
<h>0</h>
<k>0</k>
<l>2</l>
<F/>
</intensity>
<intensity>
<theta>29.454</theta>
<da>3.030</da>
<intensity>5</intensity>
<h>-2</h>
<k>0</k>
<l>2</l>
<F/>
</intensity>
<intensity>
<theta>29.837</theta>
<da>2.992</da>
<intensity>9</intensity>
<h>2</h>
<k>0</k>
<l>2</l>
<F/>
</intensity>
<intensity>
<theta>31.959</theta>
<da>2.798</da>
<intensity>7</intensity>
<h>1</h>
<k>1</k>
<l>0</l>
<F/>
</intensity>
<intensity>
<theta>39.365</theta>
<da>2.287</da>
<intensity>75</intensity>
<h>-2</h>
<k>0</k>
<l>3</l>
<F/>
</intensity>
<intensity>
<theta>39.545</theta>
<da>2.277</da>
<intensity>100</intensity>
<h>1</h>
<k>1</k>
<l>2</l>
<F/>
</intensity>
<intensity>
<theta>43.253</theta>
<da>2.090</da>
<intensity>75</intensity>
<h>-3</h>
<k>1</k>
<l>1</l>
<F/>
</intensity>
<intensity>
<theta>43.406</theta>
<da>2.083</da>
<intensity>100</intensity>
<h>3</h>
<k>1</k>
<l>1</l>
<F/>
</intensity>
<intensity>
<theta>44.346</theta>
<da>2.041</da>
<intensity>8</intensity>
<h>-4</h>
<k>0</k>
<l>2</l>
<F/>
</intensity>
<intensity>
<theta>44.738</theta>
<da>2.024</da>
<intensity>11</intensity>
<h>4</h>
<k>0</k>
<l>2</l>
<F/>
</intensity>
<intensity>
<theta>47.647</theta>
<da>1.907</da>
<intensity>19</intensity>
<h>-1</h>
<k>1</k>
<l>3</l>
<F/>
</intensity>
<intensity>
<theta>47.727</theta>
<da>1.904</da>
<intensity>20</intensity>
<h>1</h>
<k>1</k>
<l>3</l>
<F/>
</intensity>
<intensity>
<theta>50.493</theta>
<da>1.806</da>
<intensity>11</intensity>
<h>-2</h>
<k>0</k>
<l>4</l>
<F/>
</intensity>
<intensity>
<theta>50.733</theta>
<da>1.798</da>
<intensity>8</intensity>
<h>2</h>
<k>0</k>
<l>4</l>
<F/>
</intensity>
<intensity>
<theta>51.469</theta>
<da>1.774</da>
<intensity>7</intensity>
<h>-4</h>
<k>0</k>
<l>3</l>
<F/>
</intensity>
<intensity>
<theta>59.177</theta>
<da>1.560</da>
<intensity>3</intensity>
<h>-6</h>
<k>0</k>
<l>1</l>
<F/>
</intensity>
<intensity>
<theta>62.821</theta>
<da>1.478</da>
<intensity>16</intensity>
<h>0</h>
<k>2</k>
<l>0</l>
<F/>
</intensity>
<intensity>
<theta>62.963</theta>
<da>1.475</da>
<intensity>13</intensity>
<h/>
<k/>
<l/>
<F/>
</intensity>
<intensity>
<theta>67.415</theta>
<da>1.388</da>
<intensity>70</intensity>
<h>-2</h>
<k>2</k>
<l>1</l>
<F/>
</intensity>
<intensity>
<theta>67.637</theta>
<da>1.384</da>
<intensity>65</intensity>
<h>2</h>
<k>2</k>
<l>1</l>
<F/>
</intensity>
<intensity>
<theta>69.055</theta>
<da>1.359</da>
<intensity>11</intensity>
<h>1</h>
<k>1</k>
<l>5</l>
<F/>
</intensity>
<intensity>
<theta>69.229</theta>
<da>1.356</da>
<intensity>11</intensity>
<h>5</h>
<k>1</k>
<l>3</l>
<F/>
</intensity>
<intensity>
<theta>77.027</theta>
<da>1.237</da>
<intensity>7</intensity>
<h>4</h>
<k>2</k>
<l>1</l>
<F/>
</intensity>
<intensity>
<theta>77.323</theta>
<da>1.233</da>
<intensity>8</intensity>
<h>7</h>
<k>1</k>
<l>0</l>
<F/>
</intensity>
<intensity>
<theta>81.671</theta>
<da>1.178</da>
<intensity>19</intensity>
<h>-1</h>
<k>1</k>
<l>6</l>
<F/>
</intensity>
<intensity>
<theta>81.839</theta>
<da>1.176</da>
<intensity>13</intensity>
<h>1</h>
<k>1</k>
<l>6</l>
<F/>
</intensity>
</stick_series>
</graphs>
</pdfcard>

File: data/icdd/Blank/PDF Card - 00-027-1338.xml
<?xml version="1.0" encoding="UTF-8" standalone="no"?>
<?xml-stylesheet type="text/xsl" href="pdfcard.xsl"?><pdfcard>
<pdf_data ApplicationName="PDF-4+ 2020" ApplicationVersion="4.20.0.1" CurrentYear="2019">
<pdf_number>00-027-1338</pdf_number>
<chemical_formula>V16 O3</chemical_formula>
<empirical_formula>O3 V16</empirical_formula>
<chemical_name>Vanadium Oxide</chemical_name>
<xstal_system>Tetragonal</xstal_system>
<xtldx>6.068</xtldx>
<rep_struc>V16 O3</rep_struc>
<rep_struc_alpha_order>O3 V16</rep_struc_alpha_order>
<lpf_rep_struc>V16 O3,tI76,139</lpf_rep_struc>
<lpf_rep_struc_alpha_order>O3 V16,tI76,139</lpf_rep_struc_alpha_order>
<pressure_temperature>Ambient</pressure_temperature>
<status>Primary</status>
<cell_a>11.96</cell_a>
<cell_c>6.604</cell_c>
<z>4.00</z>
<cell_vol>944.65</cell_vol>
<cell_mv>236.16</cell_mv>
<authcovera>0.552</authcovera>
<xtlvol>944.65</xtlvol>
<redcellvol>472.32</redcellvol>
<xtla>11.960</xtla>
<xtlb>11.960</xtlb>
<xtlc>6.604</xtlc>
<xtlal>90.00</xtlal>
<xtlbe>90.00</xtlbe>
<xtlga>90.00</xtlga>
<xtlcovera>0.552</xtlcovera>
<xtlaoverb>1.000</xtlaoverb>
<xtlcoverb>0.552</xtlcoverb>
<redcell_a>6.604</redcell_a>
<redcell_b>9.079</redcell_b>
<redcell_c>9.079</redcell_c>
<redcell_al>82.40</redcell_al>
<redcell_be>68.67</redcell_be>
<redcell_ga>68.67</redcell_ga>
<xtlz>4.00</xtlz>
<ss>F(12) = 1.3(0.1025, 90)</ss>
<xtlsg>I4/mmm (139)</xtlsg>
<xtlmolwt>863.06</xtlmolwt>
<quality_mark>Blank</quality_mark>
<lambda>1.5406</lambda>
<patrad>CuKα1</patrad>
<temperature>298.0</temperature>
<aspectn>139</aspectn>
<spgr_label>Space Group</spgr_label>
<spgr>I4/mmm (139)</spgr>
<pearson>tI76.00</pearson>
<entry_date>09/01/1977</entry_date>
<weight_percent>O5.56 V94.44</weight_percent>
<atomic_percent>O15.79 V84.21</atomic_percent>
<structure_info>Atomic parameters are cross-referenced from PDF entry 04-011-0169</structure_info>
<sg_sym_ops>
<sg_sym_op>
<seq>1</seq>
<operator>x,y,z</operator>
</sg_sym_op>
<sg_sym_op>
<seq>2</seq>
<operator>-x,-y,-z</operator>
</sg_sym_op>
<sg_sym_op>
<seq>3</seq>
<operator>-x,-y,z</operator>
</sg_sym_op>
<sg_sym_op>
<seq>4</seq>
<operator>x,y,-z</operator>
</sg_sym_op>
<sg_sym_op>
<seq>5</seq>
<operator>-x,y,z</operator>
</sg_sym_op>
<sg_sym_op>
<seq>6</seq>
<operator>x,-y,-z</operator>
</sg_sym_op>
<sg_sym_op>
<seq>7</seq>
<operator>x,-y,z</operator>
</sg_sym_op>
<sg_sym_op>
<seq>8</seq>
<operator>-x,y,-z</operator>
</sg_sym_op>
<sg_sym_op>
<seq>9</seq>
<operator>-y,x,z</operator>
</sg_sym_op>
<sg_sym_op>
<seq>10</seq>
<operator>y,-x,-z</operator>
</sg_sym_op>
<sg_sym_op>
<seq>11</seq>
<operator>y,-x,z</operator>
</sg_sym_op>
<sg_sym_op>
<seq>12</seq>
<operator>-y,x,-z</operator>
</sg_sym_op>
<sg_sym_op>
<seq>13</seq>
<operator>y,x,z</operator>
</sg_sym_op>
<sg_sym_op>
<seq>14</seq>
<operator>-y,-x,-z</operator>
</sg_sym_op>
<sg_sym_op>
<seq>15</seq>
<operator>-y,-x,z</operator>
</sg_sym_op>
<sg_sym_op>
<seq>16</seq>
<operator>y,x,-z</operator>
</sg_sym_op>
</sg_sym_ops>
<idp_column>IDP</idp_column>
<adp_column>ADP</adp_column>
<atomic_coords>
<atomic_coord>
<atom>V</atom>
<num>1</num>
<wyckoff>2a</wyckoff>
<symmetry>4/mmm</symmetry>
<x>0.0</x>
<y>0.0</y>
<z>0.0</z>
<sof>1.0</sof>
<aet/>
</atomic_coord>
<atomic_coord>
<atom>V</atom>
<num>2</num>
<wyckoff>2b</wyckoff>
<symmetry>4/mmm</symmetry>
<x>0.0</x>
<y>0.0</y>
<z>0.5</z>
<sof>1.0</sof>
<aet/>
</atomic_coord>
<atomic_coord>
<atom>V</atom>
<num>3</num>
<wyckoff>4c</wyckoff>
<symmetry>mmm.</symmetry>
<x>0.0</x>
<y>0.5</y>
<z>0.0</z>
<sof>1.0</sof>
<aet/>
</atomic_coord>
<atomic_coord>
<atom>V</atom>
<num>4</num>
<wyckoff>8h</wyckoff>
<symmetry>m.2m</symmetry>
<x>0.25</x>
<y>0.25</y>
<z>0.0</z>
<sof>1.0</sof>
<aet/>
</atomic_coord>
<atomic_coord>
<atom>V</atom>
<num>5</num>
<wyckoff>8i</wyckoff>
<symmetry>m2m.</symmetry>
<x>0.25</x>
<y>0.0</y>
<z>0.0</z>
<sof>1.0</sof>
<aet/>
</atomic_coord>
<atomic_coord>
<atom>V</atom>
<num>6</num>
<wyckoff>8j</wyckoff>
<symmetry>m2m.</symmetry>
<x>0.25</x>
<y>0.5</y>
<z>0.0</z>
<sof>1.0</sof>
<aet/>
</atomic_coord>
<atomic_coord>
<atom>V</atom>
<num>7</num>
<wyckoff>16k</wyckoff>
<symmetry>..2</symmetry>
<x>0.125</x>
<y>0.625</y>
<z>0.25</z>
<sof>1.0</sof>
<aet/>
</atomic_coord>
<atomic_coord>
<atom>V</atom>
<num>8</num>
<wyckoff>16m</wyckoff>
<symmetry>..m</symmetry>
<x>0.125</x>
<y>0.125</y>
<z>0.25</z>
<sof>1.0</sof>
<aet/>
</atomic_coord>
<atomic_coord>
<atom>O</atom>
<num>9</num>
<wyckoff>4d</wyckoff>
<symmetry>-4m2</symmetry>
<x>0.0</x>
<y>0.5</y>
<z>0.25</z>
<sof>1.0</sof>
<aet/>
</atomic_coord>
<atomic_coord>
<atom>O</atom>
<num>10</num>
<wyckoff>8h</wyckoff>
<symmetry>m.2m</symmetry>
<x>0.125</x>
<y>0.125</y>
<z>0.0</z>
<sof>1.0</sof>
<aet/>
</atomic_coord>
</atomic_coords>
<ani_temp_facs/>
<ac_space_group>I4/mmm (139)</ac_space_group>
<ac_unit_cell_a>11.960</ac_unit_cell_a>
<ac_unit_cell_b>11.960</ac_unit_cell_b>
<ac_unit_cell_c>6.604</ac_unit_cell_c>
<ac_unit_cell_alpha>90</ac_unit_cell_alpha>
<ac_unit_cell_beta>90</ac_unit_cell_beta>
<ac_unit_cell_gamma>90</ac_unit_cell_gamma>
<subfile_indicator>Inorganic, Metal &amp; Alloy</subfile_indicator>
<cross_ref_pdf_numbers>04-011-0169 (Primary)</cross_ref_pdf_numbers>
<references>
<reference_group>
<type>Primary Reference</type>
<reference>Hiraga, Hirabayashi. J. Phys. Soc. Jpn. 1973, 34, 965.</reference>
</reference_group>
<reference_group>
<type>Crystal Structure</type>
<reference>Crystal Structure Source: LPF.</reference>
</reference_group>
</references>
<database_comments>Analysis: 15.2 atomic % O. Warning: Lines with abs(delta 2Theta)&gt;0.2 DEG. Unit Cell Data Source: Powder Diffraction.</database_comments>
<crystal_properties>Centrosymmetric</crystal_properties>
</pdf_data>
<graphs>
<wave_length>Cu Kα1 1.54056 Å</wave_length>
<chart_name>PDF Card - 00-027-1338.jpg</chart_name>
<stick_series type="V16 O3 - 00-027-1338 (Stick, Fixed Slit Intensity)">
<intensity>
<theta>40.681</theta>
<da>2.216</da>
<intensity>100</intensity>
<h>4</h>
<k>0</k>
<l>2</l>
<F/>
</intensity>
<intensity>
<theta>41.805</theta>
<da>2.159</da>
<intensity>20</intensity>
<h>1</h>
<k>0</k>
<l>3</l>
<F/>
</intensity>
<intensity>
<theta>42.823</theta>
<da>2.110</da>
<intensity>80</intensity>
<h>4</h>
<k>4</k>
<l>0</l>
<F/>
</intensity>
<intensity>
<theta>46.890</theta>
<da>1.936</da>
<intensity>20</intensity>
<h>3</h>
<k>0</k>
<l>3</l>
<F/>
</intensity>
<intensity>
<theta>52.196</theta>
<da>1.751</da>
<intensity>20</intensity>
<h>4</h>
<k>1</k>
<l>3</l>
<F/>
</intensity>
<intensity>
<theta>55.622</theta>
<da>1.651</da>
<intensity>60</intensity>
<h>0</h>
<k>0</k>
<l>4</l>
<F/>
</intensity>
<intensity>
<theta>56.553</theta>
<da>1.626</da>
<intensity>10</intensity>
<h>1</h>
<k>1</k>
<l>4</l>
<F/>
</intensity>
<intensity>
<theta>57.050</theta>
<da>1.613</da>
<intensity>10</intensity>
<h>5</h>
<k>0</k>
<l>3</l>
<F/>
</intensity>
<intensity>
<theta>62.027</theta>
<da>1.495</da>
<intensity>80</intensity>
<h>8</h>
<k>0</k>
<l>0</l>
<F/>
</intensity>
<intensity>
<theta>65.910</theta>
<da>1.416</da>
<intensity>10</intensity>
<h>7</h>
<k>3</k>
<l>2</l>
<F/>
</intensity>
<intensity>
<theta>72.673</theta>
<da>1.300</da>
<intensity>60</intensity>
<h>4</h>
<k>4</k>
<l>4</l>
<F/>
</intensity>
<intensity>
<theta>76.880</theta>
<da>1.239</da>
<intensity>80</intensity>
<h>8</h>
<k>4</k>
<l>2</l>
<F/>
</intensity>
</stick_series>
</graphs>
</pdfcard>
