Repository: ComputationalMaterials-WestLake-Univ/phasemapy

# Automated Phase Mapping of XRD (AutoMapper)

The AutoMapper is an unsupervised solver to tackle the phase mapping challenge in high-throughput X-ray diffraction datasets. Besides leveraging robust fitting abilities of machine learning algorithms,it is integrated various material information, including first-principles calculated thermodynamic data, crystallography, X-ray diffraction, and texture.

Its main functionalities:

- correctly identify the number, identity, fraction, peak shift and texture of present phases.

File: data/icdd/Blank/PDF Card - 00-031-1438.xml
<?xml version="1.0" encoding="UTF-8" standalone="no"?>
<?xml-stylesheet type="text/xsl" href="pdfcard.xsl"?><pdfcard>
<pdf_data ApplicationName="PDF-4+ 2020" ApplicationVersion="4.20.0.1" CurrentYear="2019">
<pdf_number>00-031-1438</pdf_number>
<chemical_formula>V O2</chemical_formula>
<empirical_formula>O2 V</empirical_formula>
<chemical_name>Vanadium Oxide</chemical_name>
<xstal_system>Monoclinic</xstal_system>
<xtldx>4.031</xtldx>
<rep_struc>V O2</rep_struc>
<rep_struc_alpha_order>O2 V</rep_struc_alpha_order>
<lpf_rep_struc>V O2-b,mS24,12</lpf_rep_struc>
<lpf_rep_struc_alpha_order>O2 V,mS24,12</lpf_rep_struc_alpha_order>
<pressure_temperature>Ambient</pressure_temperature>
<status>Primary</status>
<cell_a>12.03</cell_a>
<cell_b>3.693</cell_b>
<cell_c>6.42</cell_c>
<cell_beta>106.6</cell_beta>
<z>8.00</z>
<cell_vol>273.33</cell_vol>
<cell_mv>34.17</cell_mv>
<authcovera>0.534</authcovera>
<authaoverb>3.258</authaoverb>
<authcoverb>1.738</authcoverb>
<xtlvol>273.33</xtlvol>
<redcellvol>136.67</redcellvol>
<xtla>11.908</xtla>
<xtlb>3.693</xtlb>
<xtlc>6.420</xtlc>
<xtlal>90.00</xtlal>
<xtlbe>104.51</xtlbe>
<xtlga>90.00</xtlga>
<xtlcovera>0.539</xtlcovera>
<xtlaoverb>3.224</xtlaoverb>
<xtlcoverb>1.738</xtlcoverb>
<redcell_a>3.693</redcell_a>
<redcell_b>6.292</redcell_b>
<redcell_c>6.420</redcell_c>
<redcell_al>105.85</redcell_al>
<redcell_be>90.00</redcell_be>
<redcell_ga>107.07</redcell_ga>
<xtlz>8.00</xtlz>
<ss>F(26) = 7.8(0.0650, 51)</ss>
<xtlsg>I2/m (12)</xtlsg>
<xtlmolwt>82.94</xtlmolwt>
<quality_mark>Blank</quality_mark>
<temperature>298.0</temperature>
<aspectn>12</aspectn>
<spgr_label>Space Group</spgr_label>
<spgr>C2/m (12)</spgr>
<pearson>mC24.00</pearson>
<entry_date>09/01/1981</entry_date>
<weight_percent>O38.58 V61.42</weight_percent>
<atomic_percent>O66.67 V33.33</atomic_percent>
<structure_info>Atomic parameters are cross-referenced from PDF entry 04-007-0514</structure_info>
<sg_sym_ops>
<sg_sym_op>
<seq>1</seq>
<operator>x,y,z</operator>
</sg_sym_op>
<sg_sym_op>
<seq>2</seq>
<operator>-x,-y,-z</operator>
</sg_sym_op>
<sg_sym_op>
<seq>3</seq>
<operator>x,-y,z</operator>
</sg_sym_op>
<sg_sym_op>
<seq>4</seq>
<operator>-x,y,-z</operator>
</sg_sym_op>
</sg_sym_ops>
<idp_column>IDP</idp_column>
<adp_column>ADP</adp_column>
<atomic_coords>
<atomic_coord>
<atom>V</atom>
<num>1</num>
<wyckoff>4i</wyckoff>
<symmetry>m</symmetry>
<x>0.301</x>
<y>0.0</y>
<z>0.7214</z>
<sof>1.0</sof>
<aet>6-a</aet>
</atomic_coord>
<atomic_coord>
<atom>V</atom>
<num>2</num>
<wyckoff>4i</wyckoff>
<symmetry>m</symmetry>
<x>0.3995</x>
<y>0.0</y>
<z>0.3145</z>
<sof>1.0</sof>
<aet>6-a</aet>
</atomic_coord>
<atomic_coord>
<atom>O</atom>
<num>3</num>
<wyckoff>4i</wyckoff>
<symmetry>m</symmetry>
<x>0.3601</x>
<y>0.0</y>
<z>6.0E-4</z>
<sof>1.0</sof>
<aet>2#a</aet>
</atomic_coord>
<atomic_coord>
<atom>O</atom>
<num>4</num>
<wyckoff>4i</wyckoff>
<symmetry>m</symmetry>
<x>0.2338</x>
<y>0.0</y>
<z>0.3436</z>
<sof>1.0</sof>
<aet>4-a</aet>
</atomic_coord>
<atomic_coord>
<atom>O</atom>
<num>5</num>
<wyckoff>4i</wyckoff>
<symmetry>m</symmetry>
<x>0.4432</x>
<y>0.0</y>
<z>0.6496</z>
<sof>1.0</sof>
<aet>3#b</aet>
</atomic_coord>
<atomic_coord>
<atom>O</atom>
<num>6</num>
<wyckoff>4i</wyckoff>
<symmetry>m</symmetry>
<x>0.1212</x>
<y>0.0</y>
<z>0.6928</z>
<sof>1.0</sof>
<aet>3#a</aet>
</atomic_coord>
</atomic_coords>
<ani_temp_facs/>
<ac_space_group>C12/m1 (12)</ac_space_group>
<ac_unit_cell_a>12.093(1)</ac_unit_cell_a>
<ac_unit_cell_b>3.7021(2)</ac_unit_cell_b>
<ac_unit_cell_c>6.4330(5)</ac_unit_cell_c>
<ac_unit_cell_alpha>90</ac_unit_cell_alpha>
<ac_unit_cell_beta>106.97(1)</ac_unit_cell_beta>
<ac_unit_cell_gamma>90</ac_unit_cell_gamma>
<subfile_indicator>Forensic, Inorganic, Metal &amp; Alloy</subfile_indicator>
<cross_ref_pdf_numbers>04-003-4396 (Alternate), 04-005-4530 (Alternate), 04-007-0514 (Primary), 04-009-8326 (Alternate)</cross_ref_pdf_numbers>
<references>
<reference_group>
<type>Primary Reference</type>
<reference>Theobald, F. et al. J. Solid State Chem. 1976, 17, 431.</reference>
</reference_group>
<reference_group>
<type>Crystal Structure</type>
<reference>Crystal Structure Source: LPF.</reference>
</reference_group>
</references>
<database_comments>Additional Patterns: See PDF 01-071-0042. General Comments: Poor fit of data to unit cell. Sample Preparation: Made by heating ''V2 O5'' in ''H2'' between 210 C and 400 C. Warning: One or more lines are unindexed. Unit Cell Data Source: Powder Diffraction.</database_comments>
<crystal_properties>Centrosymmetric</crystal_properties>
</pdf_data>
<graphs>
<wave_length>Cu Kα1 1.54056 Å</wave_length>
<chart_name>PDF Card - 00-031-1438.jpg</chart_name>
<stick_series type="V O2 - 00-031-1438 (Stick, Fixed Slit Intensity)">
<intensity>
<theta>14.39</theta>
<da>6.15</da>
<intensity>16</intensity>
<h>0</h>
<k>0</k>
<l>1</l>
<F/>
</intensity>
<intensity>
<theta>15.26</theta>
<da>5.80</da>
<intensity>25</intensity>
<h>2</h>
<k>0</k>
<l>0</l>
<F/>
</intensity>
<intensity>
<theta>17.72</theta>
<da>5.00</da>
<intensity>5</intensity>
<h>-2</h>
<k>0</k>
<l>1</l>
<F/>
</intensity>
<intensity>
<theta>25.28</theta>
<da>3.52</da>
<intensity>100</intensity>
<h>1</h>
<k>1</k>
<l>0</l>
<F/>
</intensity>
<intensity>
<theta>28.68</theta>
<da>3.11</da>
<intensity>10</intensity>
<h>-2</h>
<k>0</k>
<l>2</l>
<F/>
</intensity>
<intensity>
<theta>28.97</theta>
<da>3.08</da>
<intensity>30</intensity>
<h>0</h>
<k>0</k>
<l>2</l>
<F/>
</intensity>
<intensity>
<theta>30.17</theta>
<da>2.96</da>
<intensity>30</intensity>
<h>-4</h>
<k>0</k>
<l>1</l>
<F/>
</intensity>
<intensity>
<theta>30.38</theta>
<da>2.94</da>
<intensity>10</intensity>
<h>1</h>
<k>1</k>
<l>1</l>
<F/>
</intensity>
<intensity>
<theta>31.03</theta>
<da>2.88</da>
<intensity>10</intensity>
<h>4</h>
<k>0</k>
<l>0</l>
<F/>
</intensity>
<intensity>
<theta>33.67</theta>
<da>2.66</da>
<intensity>20</intensity>
<h>3</h>
<k>1</k>
<l>0</l>
<F/>
</intensity>
<intensity>
<theta>33.93</theta>
<da>2.64</da>
<intensity>25</intensity>
<h>-3</h>
<k>1</k>
<l>1</l>
<F/>
</intensity>
<intensity>
<theta>36.04</theta>
<da>2.49</da>
<intensity>6</intensity>
<h>-4</h>
<k>0</k>
<l>2</l>
<F/>
</intensity>
<intensity>
<theta>38.27</theta>
<da>2.35</da>
<intensity>7</intensity>
<h>4</h>
<k>0</k>
<l>1</l>
<F/>
</intensity>
<intensity>
<theta>39.49</theta>
<da>2.28</da>
<intensity>5</intensity>
<h>3</h>
<k>1</k>
<l>1</l>
<F/>
</intensity>
<intensity>
<theta>40.04</theta>
<da>2.25</da>
<intensity>5</intensity>
<h>-3</h>
<k>1</k>
<l>2</l>
<F/>
</intensity>
<intensity>
<theta>40.60</theta>
<da>2.22</da>
<intensity>5</intensity>
<h>1</h>
<k>1</k>
<l>2</l>
<F/>
</intensity>
<intensity>
<theta>44.14</theta>
<da>2.05</da>
<intensity>18</intensity>
<h>0</h>
<k>0</k>
<l>3</l>
<F/>
</intensity>
<intensity>
<theta>45.07</theta>
<da>2.01</da>
<intensity>35</intensity>
<h>-5</h>
<k>1</k>
<l>1</l>
<F/>
</intensity>
<intensity>
<theta>46.28</theta>
<da>1.96</da>
<intensity>5</intensity>
<h>5</h>
<k>1</k>
<l>0</l>
<F/>
</intensity>
<intensity>
<theta>49.50</theta>
<da>1.84</da>
<intensity>45</intensity>
<h>3</h>
<k>1</k>
<l>2</l>
<F/>
</intensity>
<intensity>
<theta>52.23</theta>
<da>1.75</da>
<intensity>4</intensity>
<h>5</h>
<k>1</k>
<l>1</l>
<F/>
</intensity>
<intensity>
<theta>52.55</theta>
<da>1.74</da>
<intensity>4</intensity>
<h/>
<k/>
<l/>
<F/>
</intensity>
<intensity>
<theta>53.89</theta>
<da>1.70</da>
<intensity>10</intensity>
<h>6</h>
<k>0</k>
<l>1</l>
<F/>
</intensity>
<intensity>
<theta>55.29</theta>
<da>1.66</da>
<intensity>10</intensity>
<h>-6</h>
<k>0</k>
<l>3</l>
<F/>
</intensity>
<intensity>
<theta>58.36</theta>
<da>1.58</da>
<intensity>10</intensity>
<h>0</h>
<k>2</k>
<l>2</l>
<F/>
</intensity>
<intensity>
<theta>59.18</theta>
<da>1.56</da>
<intensity>10</intensity>
<h>-7</h>
<k>1</k>
<l>1</l>
<F/>
</intensity>
<intensity>
<theta>59.60</theta>
<da>1.55</da>
<intensity>30</intensity>
<h>-4</h>
<k>0</k>
<l>4</l>
<F/>
</intensity>
</stick_series>
</graphs>
</pdfcard>

File: data/icdd/Blank/PDF Card - 00-033-1440.xml
<?xml version="1.0" encoding="UTF-8" standalone="no"?>
<?xml-stylesheet type="text/xsl" href="pdfcard.xsl"?><pdfcard>
<pdf_data ApplicationName="PDF-4+ 2020" ApplicationVersion="4.20.0.1" CurrentYear="2019">
<pdf_number>00-033-1440</pdf_number>
<chemical_formula>V O2</chemical_formula>
<empirical_formula>O2 V</empirical_formula>
<chemical_name>Vanadium Oxide</chemical_name>
<xstal_system>Monoclinic</xstal_system>
<xtldx>4.569</xtldx>
<pressure_temperature>Ambient</pressure_temperature>
<status>Primary</status>
<cell_a>4.506</cell_a>
<cell_b>2.899</cell_b>
<cell_c>4.617</cell_c>
<cell_beta>91.79</cell_beta>
<z>2.00</z>
<cell_vol>60.28</cell_vol>
<cell_mv>30.14</cell_mv>
<authcovera>1.025</authcovera>
<authaoverb>1.554</authaoverb>
<authcoverb>1.593</authcoverb>
<xtlvol>60.28</xtlvol>
<redcellvol>60.28</redcellvol>
<xtla>4.617</xtla>
<xtlb>2.899</xtlb>
<xtlc>4.506</xtlc>
<xtlal>90.00</xtlal>
<xtlbe>91.79</xtlbe>
<xtlga>90.00</xtlga>
<xtlcovera>0.976</xtlcovera>
<xtlaoverb>1.593</xtlaoverb>
<xtlcoverb>1.554</xtlcoverb>
<redcell_a>2.899</redcell_a>
<redcell_b>4.506</redcell_b>
<redcell_c>4.617</redcell_c>
<redcell_al>91.79</redcell_al>
<redcell_be>90.00</redcell_be>
<redcell_ga>90.00</redcell_ga>
<xtlz>2.00</xtlz>
<ss>F(15) = 3.5(0.1102, 39)</ss>
<xtlsg>P2/m (10)</xtlsg>
<xtlmolwt>82.94</xtlmolwt>
<quality_mark>Blank</quality_mark>
<lambda>1.5405</lambda>
<patrad>CuKα1</patrad>
<source>Densiometer</source>
<instrument>Guinier</instrument>
<internal_standard>KCl</internal_standard>
<temperature>298.0</temperature>
<aspectn>10</aspectn>
<spgr_label>Space Group</spgr_label>
<spgr>P2/m (10)</spgr>
<pearson>mP6.00</pearson>
<entry_date>09/01/1983</entry_date>
<weight_percent>O38.58 V61.42</weight_percent>
<atomic_percent>O66.67 V33.33</atomic_percent>
<structure_info>Atomic parameters are cross-referenced from PDF entry 04-012-6978</structure_info>
<sg_sym_ops>
<sg_sym_op>
<seq>1</seq>
<operator>x,y,z</operator>
</sg_sym_op>
<sg_sym_op>
<seq>2</seq>
<operator>-x,-y,-z</operator>
</sg_sym_op>
<sg_sym_op>
<seq>3</seq>
<operator>x,-y,z</operator>
</sg_sym_op>
<sg_sym_op>
<seq>4</seq>
<operator>-x,y,-z</operator>
</sg_sym_op>
</sg_sym_ops>
<idp_column>IDP</idp_column>
<adp_column>ADP</adp_column>
<atomic_coords>
<atomic_coord>
<atom>V</atom>
<num>1</num>
<wyckoff>1a</wyckoff>
<symmetry>2/m</symmetry>
<x>0.0</x>
<y>0.0</y>
<z>0.0</z>
<sof>1.0</sof>
<aet/>
</atomic_coord>
<atomic_coord>
<atom>V</atom>
<num>2</num>
<wyckoff>1h</wyckoff>
<symmetry>2/m</symmetry>
<x>0.5</x>
<y>0.5</y>
<z>0.5</z>
<sof>1.0</sof>
<aet/>
</atomic_coord>
<atomic_coord>
<atom>O</atom>
<num>3</num>
<wyckoff>2n</wyckoff>
<symmetry>m</symmetry>
<x>0.761</x>
<y>0.5</y>
<z>0.206</z>
<sof>1.0</sof>
<aet/>
</atomic_coord>
<atomic_coord>
<atom>O</atom>
<num>4</num>
<wyckoff>2m</wyckoff>
<symmetry>m</symmetry>
<x>0.726</x>
<y>0.0</y>
<z>0.704</z>
<sof>1.0</sof>
<aet/>
</atomic_coord>
</atomic_coords>
<ani_temp_facs/>
<ac_space_group>P12/m1 (10)</ac_space_group>
<ac_unit_cell_a>4.506</ac_unit_cell_a>
<ac_unit_cell_b>2.899</ac_unit_cell_b>
<ac_unit_cell_c>4.617</ac_unit_cell_c>
<ac_unit_cell_alpha>90</ac_unit_cell_alpha>
<ac_unit_cell_beta>91.79</ac_unit_cell_beta>
<ac_unit_cell_gamma>90</ac_unit_cell_gamma>
<subfile_indicator>Inorganic, Metal &amp; Alloy</subfile_indicator>
<cross_ref_pdf_numbers>04-012-6978 (Primary)</cross_ref_pdf_numbers>
<references>
<reference_group>
<type>Primary Reference</type>
<reference>Chamberland. J. Solid State Chem. 1973, 7, 377.</reference>
</reference_group>
<reference_group>
<type>Crystal Structure</type>
<reference>Crystal Structure Source: LPF.</reference>
</reference_group>
</references>
<database_comments>Sample Preparation: Prepared at high pressure (65 kbar, 1000 C, 1 hour) from ''V O2'' + ''V2 O5'', designated ''M3'' phase by reference. Warning: One or more of the 4th-8th strongest lines are unindexed.</database_comments>
<crystal_properties>Centrosymmetric</crystal_properties>
<phase>M3</phase>
</pdf_data>
<graphs>
<wave_length>Cu Kα1 1.54056 Å</wave_length>
<chart_name>PDF Card - 00-033-1440.jpg</chart_name>
<stick_series type="V O2 - 00-033-1440 (Stick, Fixed Slit Intensity)">
<intensity>
<theta>27.266</theta>
<da>3.2680</da>
<intensity>90</intensity>
<h>-1</h>
<k>0</k>
<l>1</l>
<F/>
</intensity>
<intensity>
<theta>28.117</theta>
<da>3.1710</da>
<intensity>100</intensity>
<h>1</h>
<k>0</k>
<l>1</l>
<F/>
</intensity>
<intensity>
<theta>36.878</theta>
<da>2.4353</da>
<intensity>90</intensity>
<h>1</h>
<k>1</k>
<l>0</l>
<F/>
</intensity>
<intensity>
<theta>39.594</theta>
<da>2.2743</da>
<intensity>10</intensity>
<h>2</h>
<k>0</k>
<l>0</l>
<F/>
</intensity>
<intensity>
<theta>41.742</theta>
<da>2.1621</da>
<intensity>20</intensity>
<h>-1</h>
<k>1</k>
<l>1</l>
<F/>
</intensity>
<intensity>
<theta>42.345</theta>
<da>2.1327</da>
<intensity>30</intensity>
<h>1</h>
<k>1</k>
<l>1</l>
<F/>
</intensity>
<intensity>
<theta>45.114</theta>
<da>2.0080</da>
<intensity>5</intensity>
<h>2</h>
<k>0</k>
<l>1</l>
<F/>
</intensity>
<intensity>
<theta>54.708</theta>
<da>1.6764</da>
<intensity>40</intensity>
<h>-2</h>
<k>1</k>
<l>1</l>
<F/>
</intensity>
<intensity>
<theta>55.669</theta>
<da>1.6497</da>
<intensity>50</intensity>
<h>2</h>
<k>1</k>
<l>1</l>
<F/>
</intensity>
<intensity>
<theta>56.233</theta>
<da>1.6345</da>
<intensity>20</intensity>
<h>-2</h>
<k>0</k>
<l>2</l>
<F/>
</intensity>
<intensity>
<theta>58.129</theta>
<da>1.5856</da>
<intensity>20</intensity>
<h>2</h>
<k>0</k>
<l>2</l>
<F/>
</intensity>
<intensity>
<theta>64.611</theta>
<da>1.4413</da>
<intensity>20</intensity>
<h>-3</h>
<k>0</k>
<l>1</l>
<F/>
</intensity>
<intensity>
<theta>65.380</theta>
<da>1.4262</da>
<intensity>10</intensity>
<h>-2</h>
<k>1</k>
<l>2</l>
<F/>
</intensity>
<intensity>
<theta>70.026</theta>
<da>1.3425</da>
<intensity>30</intensity>
<h/>
<k/>
<l/>
<F/>
</intensity>
<intensity>
<theta>71.476</theta>
<da>1.3188</da>
<intensity>10</intensity>
<h>1</h>
<k>2</k>
<l>1</l>
<F/>
</intensity>
<intensity>
<theta>71.866</theta>
<da>1.3126</da>
<intensity>5</intensity>
<h>-1</h>
<k>1</k>
<l>3</l>
<F/>
</intensity>
</stick_series>
</graphs>
</pdfcard>

File: data/icdd/Blank/PDF Card - 00-035-0361.xml
<?xml version="1.0" encoding="UTF-8" standalone="no"?>
<?xml-stylesheet type="text/xsl" href="pdfcard.xsl"?><pdfcard>
<pdf_data ApplicationName="PDF-4+ 2020" ApplicationVersion="4.20.0.1" CurrentYear="2019">
<pdf_number>00-035-0361</pdf_number>
<chemical_formula>V2 O</chemical_formula>
<empirical_formula>O V2</empirical_formula>
<chemical_name>Vanadium Oxide</chemical_name>
<common_name>γ-V2 O</common_name>
<xstal_system>Monoclinic</xstal_system>
<xtldx>6.182</xtldx>
<pressure_temperature>Ambient</pressure_temperature>
<status>Primary</status>
<cell_a>20.54</cell_a>
<cell_b>20.43</cell_b>
<cell_c>25.053</cell_c>
<cell_beta>90.5</cell_beta>
<z>332.00</z>
<cell_vol>10512.65</cell_vol>
<cell_mv>31.66</cell_mv>
<authcovera>1.220</authcovera>
<authaoverb>1.005</authaoverb>
<authcoverb>1.226</authcoverb>
<xtlvol>10512.65</xtlvol>
<redcellvol>10512.65</redcellvol>
<xtla>25.053</xtla>
<xtlb>20.430</xtlb>
<xtlc>20.540</xtlc>
<xtlal>90.00</xtlal>
<xtlbe>90.50</xtlbe>
<xtlga>90.00</xtlga>
<xtlcovera>0.820</xtlcovera>
<xtlaoverb>1.226</xtlaoverb>
<xtlcoverb>1.005</xtlcoverb>
<redcell_a>20.430</redcell_a>
<redcell_b>20.540</redcell_b>
<redcell_c>25.053</redcell_c>
<redcell_al>90.50</redcell_al>
<redcell_be>90.00</redcell_be>
<redcell_ga>90.00</redcell_ga>
<xtlz>332.00</xtlz>
<ss>F(30) = 1.3(0.0172, 1337)</ss>
<xtlsg>P</xtlsg>
<xtlmolwt>117.88</xtlmolwt>
<quality_mark>Blank</quality_mark>
<lambda>2.2909</lambda>
<patrad>CrKα</patrad>
<source>Visual</source>
<instrument>Debye-Scherrer</instrument>
<temperature>298.0</temperature>
<spgr_label>Space Group</spgr_label>
<spgr>P</spgr>
<pearson>mP996.00</pearson>
<entry_date>09/01/1985</entry_date>
<weight_percent>O13.57 V86.43</weight_percent>
<atomic_percent>O33.33 V66.67</atomic_percent>
<sg_sym_ops/>
<idp_column>IDP</idp_column>
<adp_column>ADP</adp_column>
<ani_temp_facs/>
<subfile_indicator>Common Phase, Inorganic, Metal &amp; Alloy</subfile_indicator>
<references>
<reference_group>
<type>Primary Reference</type>
<reference>Arbuzov, M. et al. Inorg. Mater. (Engl. Transl.) 1981, 17, 300.</reference>
</reference_group>
</references>
<database_comments>General Comments: Composition somewhat variable. Warning: One or more lines are unindexed.</database_comments>
<phase>γ</phase>
</pdf_data>
<graphs>
<wave_length>Cu Kα1 1.54056 Å</wave_length>
<chart_name>PDF Card - 00-035-0361.jpg</chart_name>
<stick_series type="V2 O - 00-035-0361 (Stick, Fixed Slit Intensity)">
<intensity>
<theta>11.438</theta>
<da>7.730</da>
<intensity>40</intensity>
<h>-1</h>
<k>0</k>
<l>3</l>
<F/>
</intensity>
<intensity>
<theta>11.468</theta>
<da>7.710</da>
<intensity>40</intensity>
<h>0</h>
<k>1</k>
<l>3</l>
<F/>
</intensity>
<intensity>
<theta>11.483</theta>
<da>7.700</da>
<intensity>40</intensity>
<h>1</h>
<k>0</k>
<l>3</l>
<F/>
</intensity>
<intensity>
<theta>18.586</theta>
<da>4.770</da>
<intensity>40</intensity>
<h>-4</h>
<k>0</k>
<l>2</l>
<F/>
</intensity>
<intensity>
<theta>18.705</theta>
<da>4.740</da>
<intensity>40</intensity>
<h>4</h>
<k>0</k>
<l>2</l>
<F/>
</intensity>
<intensity>
<theta>21.604</theta>
<da>4.110</da>
<intensity>40</intensity>
<h>2</h>
<k>2</k>
<l>5</l>
<F/>
</intensity>
<intensity>
<theta>21.711</theta>
<da>4.090</da>
<intensity>40</intensity>
<h>0</h>
<k>1</k>
<l>6</l>
<F/>
</intensity>
<intensity>
<theta>21.873</theta>
<da>4.060</da>
<intensity>40</intensity>
<h>-3</h>
<k>0</k>
<l>5</l>
<F/>
</intensity>
<intensity>
<theta>21.928</theta>
<da>4.050</da>
<intensity>60</intensity>
<h>-4</h>
<k>3</k>
<l>1</l>
<F/>
</intensity>
<intensity>
<theta>21.983</theta>
<da>4.040</da>
<intensity>40</intensity>
<h>4</h>
<k>3</k>
<l>1</l>
<F/>
</intensity>
<intensity>
<theta>22.783</theta>
<da>3.900</da>
<intensity>40</intensity>
<h>-3</h>
<k>4</k>
<l>2</l>
<F/>
</intensity>
<intensity>
<theta>22.902</theta>
<da>3.880</da>
<intensity>60</intensity>
<h>-2</h>
<k>0</k>
<l>6</l>
<F/>
</intensity>
<intensity>
<theta>29.454</theta>
<da>3.030</da>
<intensity>60</intensity>
<h>-2</h>
<k>5</k>
<l>5</l>
<F/>
</intensity>
<intensity>
<theta>29.554</theta>
<da>3.020</da>
<intensity>60</intensity>
<h>2</h>
<k>3</k>
<l>7</l>
<F/>
</intensity>
<intensity>
<theta>32.053</theta>
<da>2.790</da>
<intensity>40</intensity>
<h>2</h>
<k>7</k>
<l>1</l>
<F/>
</intensity>
<intensity>
<theta>33.928</theta>
<da>2.640</da>
<intensity>40</intensity>
<h>4</h>
<k>1</k>
<l>8</l>
<F/>
</intensity>
<intensity>
<theta>34.061</theta>
<da>2.630</da>
<intensity>40</intensity>
<h>7</h>
<k>3</k>
<l>2</l>
<F/>
</intensity>
<intensity>
<theta>34.604</theta>
<da>2.590</da>
<intensity>60</intensity>
<h>-4</h>
<k>6</k>
<l>4</l>
<F/>
</intensity>
<intensity>
<theta>34.742</theta>
<da>2.580</da>
<intensity>40</intensity>
<h>4</h>
<k>6</k>
<l>4</l>
<F/>
</intensity>
<intensity>
<theta>39.491</theta>
<da>2.280</da>
<intensity>40</intensity>
<h>-7</h>
<k>0</k>
<l>7</l>
<F/>
</intensity>
<intensity>
<theta>39.581</theta>
<da>2.275</da>
<intensity>60</intensity>
<h>-7</h>
<k>4</k>
<l>5</l>
<F/>
</intensity>
<intensity>
<theta>39.599</theta>
<da>2.274</da>
<intensity>100</intensity>
<h>-9</h>
<k>0</k>
<l>1</l>
<F/>
</intensity>
<intensity>
<theta>39.618</theta>
<da>2.273</da>
<intensity>80</intensity>
<h>-7</h>
<k>3</k>
<l>6</l>
<F/>
</intensity>
<intensity>
<theta>39.654</theta>
<da>2.271</da>
<intensity>60</intensity>
<h>9</h>
<k>0</k>
<l>1</l>
<F/>
</intensity>
<intensity>
<theta>39.672</theta>
<da>2.270</da>
<intensity>60</intensity>
<h>9</h>
<k>1</k>
<l>0</l>
<F/>
</intensity>
<intensity>
<theta>39.874</theta>
<da>2.259</da>
<intensity>90m</intensity>
<h>7</h>
<k>0</k>
<l>7</l>
<F/>
</intensity>
<intensity>
<theta>39.874</theta>
<da>2.259</da>
<intensity>90m</intensity>
<h>-4</h>
<k>0</k>
<l>10</l>
<F/>
</intensity>
<intensity>
<theta>42.132</theta>
<da>2.143</da>
<intensity>40</intensity>
<h>-2</h>
<k>9</k>
<l>3</l>
<F/>
</intensity>
<intensity>
<theta>42.173</theta>
<da>2.141</da>
<intensity>60</intensity>
<h>1</h>
<k>6</k>
<l>9</l>
<F/>
</intensity>
<intensity>
<theta>43.692</theta>
<da>2.070</da>
<intensity>90</intensity>
<h>9</h>
<k>0</k>
<l>5</l>
<F/>
</intensity>
<intensity>
<theta>43.848</theta>
<da>2.063</da>
<intensity>40</intensity>
<h>5</h>
<k>7</k>
<l>6</l>
<F/>
</intensity>
<intensity>
<theta>44.622</theta>
<da>2.029</da>
<intensity>40</intensity>
<h>-10</h>
<k>0</k>
<l>2</l>
<F/>
</intensity>
<intensity>
<theta>44.645</theta>
<da>2.028</da>
<intensity>60</intensity>
<h>-2</h>
<k>9</k>
<l>5</l>
<F/>
</intensity>
<intensity>
<theta>44.785</theta>
<da>2.022</da>
<intensity>40</intensity>
<h>-6</h>
<k>8</k>
<l>2</l>
<F/>
</intensity>
<intensity>
<theta>44.902</theta>
<da>2.017</da>
<intensity>40</intensity>
<h>-8</h>
<k>4</k>
<l>6</l>
<F/>
</intensity>
<intensity>
<theta>44.926</theta>
<da>2.016</da>
<intensity>80</intensity>
<h>0</h>
<k>10</k>
<l>2</l>
<F/>
</intensity>
<intensity>
<theta>46.358</theta>
<da>1.957</da>
<intensity>40</intensity>
<h>-8</h>
<k>2</k>
<l>8</l>
<F/>
</intensity>
<intensity>
<theta>47.780</theta>
<da>1.902</da>
<intensity>60</intensity>
<h>-7</h>
<k>1</k>
<l>10</l>
<F/>
</intensity>
<intensity>
<theta>47.807</theta>
<da>1.901</da>
<intensity>40</intensity>
<h>-5</h>
<k>7</k>
<l>8</l>
<F/>
</intensity>
<intensity>
<theta>47.860</theta>
<da>1.899</da>
<intensity>60</intensity>
<h>1</h>
<k>7</k>
<l>10</l>
<F/>
</intensity>
<intensity>
<theta>47.941</theta>
<da>1.896</da>
<intensity>40</intensity>
<h>7</h>
<k>1</k>
<l>10</l>
<F/>
</intensity>
<intensity>
<theta>48.022</theta>
<da>1.893</da>
<intensity>80</intensity>
<h>-1</h>
<k>7</k>
<l>10</l>
<F/>
</intensity>
<intensity>
<theta>48.103</theta>
<da>1.890</da>
<intensity>40</intensity>
<h>5</h>
<k>7</k>
<l>8</l>
<F/>
</intensity>
<intensity>
<theta>48.238</theta>
<da>1.885</da>
<intensity>40</intensity>
<h>8</h>
<k>7</k>
<l>3</l>
<F/>
</intensity>
<intensity>
<theta>48.375</theta>
<da>1.880</da>
<intensity>40</intensity>
<h>-4</h>
<k>7</k>
<l>9</l>
<F/>
</intensity>
<intensity>
<theta>48.650</theta>
<da>1.870</da>
<intensity>60</intensity>
<h>4</h>
<k>7</k>
<l>9</l>
<F/>
</intensity>
<intensity>
<theta>50.493</theta>
<da>1.806</da>
<intensity>60</intensity>
<h>6</h>
<k>5</k>
<l>10</l>
<F/>
</intensity>
<intensity>
<theta>50.673</theta>
<da>1.800</da>
<intensity>80</intensity>
<h>-8</h>
<k>0</k>
<l>10</l>
<F/>
</intensity>
<intensity>
<theta>50.946</theta>
<da>1.791</da>
<intensity>90</intensity>
<h>0</h>
<k>0</k>
<l>14</l>
<F/>
</intensity>
<intensity>
<theta>52.228</theta>
<da>1.750</da>
<intensity>40</intensity>
<h>11</h>
<k>0</k>
<l>5</l>
<F/>
</intensity>
<intensity>
<theta>52.422</theta>
<da>1.744</da>
<intensity>40</intensity>
<h>-5</h>
<k>1</k>
<l>13</l>
<F/>
</intensity>
<intensity>
<theta>55.439</theta>
<da>1.656</da>
<intensity>60</intensity>
<h>-9</h>
<k>7</k>
<l>6</l>
<F/>
</intensity>
<intensity>
<theta>55.658</theta>
<da>1.650</da>
<intensity>40</intensity>
<h>9</h>
<k>7</k>
<l>6</l>
<F/>
</intensity>
<intensity>
<theta>55.805</theta>
<da>1.646</da>
<intensity>40</intensity>
<h>3</h>
<k>7</k>
<l>12</l>
<F/>
</intensity>
<intensity>
<theta>57.874</theta>
<da>1.592</da>
<intensity>80</intensity>
<h>-6</h>
<k>7</k>
<l>11</l>
<F/>
</intensity>
</stick_series>
</graphs>
</pdfcard>

File: data/icdd/Blank/PDF Card - 00-036-0166.xml
<?xml version="1.0" encoding="UTF-8" standalone="no"?>
<?xml-stylesheet type="text/xsl" href="pdfcard.xsl"?><pdfcard>
<pdf_data ApplicationName="PDF-4+ 2020" ApplicationVersion="4.20.0.1" CurrentYear="2019">
<pdf_number>00-036-0166</pdf_number>
<chemical_formula>Mn ( V O3 )2</chemical_formula>
<empirical_formula>Mn O6 V2</empirical_formula>
<chemical_name>Manganese Vanadium Oxide</chemical_name>
<common_name>α-Mn ( V O3 )2</common_name>
<xstal_system>Monoclinic</xstal_system>
<pressure_temperature>Ambient</pressure_temperature>
<status>Primary</status>
<cell_a>9.315</cell_a>
<cell_b>3.536</cell_b>
<cell_c>6.754</cell_c>
<cell_beta>112.66</cell_beta>
<cell_vol>205.29</cell_vol>
<authcovera>0.725</authcovera>
<authaoverb>2.634</authaoverb>
<authcoverb>1.910</authcoverb>
<xtlvol>205.29</xtlvol>
<redcellvol>205.29</redcellvol>
<xtla>9.160</xtla>
<xtlb>3.536</xtlb>
<xtlc>6.754</xtlc>
<xtlal>90.00</xtlal>
<xtlbe>110.22</xtlbe>
<xtlga>90.00</xtlga>
<xtlcovera>0.737</xtlcovera>
<xtlaoverb>2.590</xtlaoverb>
<xtlcoverb>1.910</xtlcoverb>
<redcell_a>3.536</redcell_a>
<redcell_b>6.754</redcell_b>
<redcell_c>9.160</redcell_c>
<redcell_al>110.22</redcell_al>
<redcell_be>90.00</redcell_be>
<redcell_ga>90.00</redcell_ga>
<ss>F(14) = 1.0(0.1598, 85)</ss>
<xtlmolwt>252.82</xtlmolwt>
<quality_mark>Blank</quality_mark>
<lambda>1.5418</lambda>
<patrad>CuKα</patrad>
<source>Diffractometer - Peak</source>
<instrument>Diffractometer</instrument>
<temperature>298.0</temperature>
<spgr_label>Space Group</spgr_label>
<pearson>m??</pearson>
<entry_date>09/01/1986</entry_date>
<weight_percent>Mn21.73 O37.97 V40.30</weight_percent>
<atomic_percent>Mn11.11 O66.67 V22.22</atomic_percent>
<sg_sym_ops/>
<idp_column>IDP</idp_column>
<adp_column>ADP</adp_column>
<ani_temp_facs/>
<subfile_indicator>Inorganic</subfile_indicator>
<references>
<reference_group>
<type>Primary Reference</type>
<reference>Fotiev, A., Surat. Russ. J. Inorg. Chem. (Engl. Transl.) 1982, 27, 608.</reference>
</reference_group>
<reference_group>
<type>Unit Cell</type>
<reference>Kozlowski, P., Ziolkowski, J., Mocala, K. J. Solid State Chem. 1980, 35, 1.</reference>
</reference_group>
</references>
<database_comments>General Comments: Low form. Sample Preparation: Tranforms to high form at 565 C. Warning: Lines with abs(delta 2Theta)&gt;0.2 DEG.</database_comments>
<phase>α</phase>
</pdf_data>
<graphs>
<wave_length>Cu Kα1 1.54056 Å</wave_length>
<chart_name>PDF Card - 00-036-0166.jpg</chart_name>
<stick_series type="Mn ( V O3 )2 - 00-036-0166 (Stick, Fixed Slit Intensity)">
<intensity>
<theta>20.30</theta>
<da>4.37</da>
<intensity>15</intensity>
<h>1</h>
<k>0</k>
<l>1</l>
<F/>
</intensity>
<intensity>
<theta>20.83</theta>
<da>4.26</da>
<intensity>20</intensity>
<h>2</h>
<k>0</k>
<l>0</l>
<F/>
</intensity>
<intensity>
<theta>27.42</theta>
<da>3.25</da>
<intensity>40</intensity>
<h>1</h>
<k>1</k>
<l>0</l>
<F/>
</intensity>
<intensity>
<theta>28.40</theta>
<da>3.14</da>
<intensity>60</intensity>
<h>0</h>
<k>0</k>
<l>2</l>
<F/>
</intensity>
<intensity>
<theta>29.65</theta>
<da>3.01</da>
<intensity>100</intensity>
<h>2</h>
<k>0</k>
<l>1</l>
<F/>
</intensity>
<intensity>
<theta>32.90</theta>
<da>2.72</da>
<intensity>30</intensity>
<h>-2</h>
<k>1</k>
<l>0</l>
<F/>
</intensity>
<intensity>
<theta>38.96</theta>
<da>2.31</da>
<intensity>30</intensity>
<h>2</h>
<k>1</k>
<l>1</l>
<F/>
</intensity>
<intensity>
<theta>40.99</theta>
<da>2.20</da>
<intensity>10</intensity>
<h>-4</h>
<k>0</k>
<l>2</l>
<F/>
</intensity>
<intensity>
<theta>42.19</theta>
<da>2.14</da>
<intensity>15</intensity>
<h>-3</h>
<k>1</k>
<l>2</l>
<F/>
</intensity>
<intensity>
<theta>43.69</theta>
<da>2.07</da>
<intensity>20</intensity>
<h>0</h>
<k>0</k>
<l>3</l>
<F/>
</intensity>
<intensity>
<theta>48.10</theta>
<da>1.89</da>
<intensity>15</intensity>
<h>-2</h>
<k>1</k>
<l>3</l>
<F/>
</intensity>
<intensity>
<theta>51.91</theta>
<da>1.76</da>
<intensity>20</intensity>
<h>0</h>
<k>2</k>
<l>0</l>
<F/>
</intensity>
<intensity>
<theta>60.02</theta>
<da>1.54</da>
<intensity>15</intensity>
<h>0</h>
<k>2</k>
<l>2</l>
<F/>
</intensity>
<intensity>
<theta>60.90</theta>
<da>1.52</da>
<intensity>15</intensity>
<h>-5</h>
<k>1</k>
<l>3</l>
<F/>
</intensity>
</stick_series>
</graphs>
</pdfcard>

File: data/icdd/Blank/PDF Card - 00-042-1125.xml
<?xml version="1.0" encoding="UTF-8" standalone="no"?>
<?xml-stylesheet type="text/xsl" href="pdfcard.xsl"?><pdfcard>
<pdf_data ApplicationName="PDF-4+ 2020" ApplicationVersion="4.20.0.1" CurrentYear="2019">
<pdf_number>00-042-1125</pdf_number>
<chemical_formula>Nb O</chemical_formula>
<empirical_formula>Nb O</empirical_formula>
<chemical_name>Niobium Oxide</chemical_name>
<xstal_system>Cubic</xstal_system>
<xtldx>7.117</xtldx>
<rep_struc>Na Cl</rep_struc>
<rep_struc_alpha_order>Cl Na</rep_struc_alpha_order>
<lpf_rep_struc>Na Cl,cF8,225</lpf_rep_struc>
<lpf_rep_struc_alpha_order>Cl Na,cF8,225</lpf_rep_struc_alpha_order>
<pressure_temperature>Ambient</pressure_temperature>
<status>Primary</status>
<cell_a>4.24</cell_a>
<z>3.00</z>
<cell_vol>76.23</cell_vol>
<cell_mv>25.41</cell_mv>
<xtlvol>76.23</xtlvol>
<redcellvol>19.06</redcellvol>
<xtla>4.240</xtla>
<xtlb>4.240</xtlb>
<xtlc>4.240</xtlc>
<xtlal>90.00</xtlal>
<xtlbe>90.00</xtlbe>
<xtlga>90.00</xtlga>
<xtlaoverb>1.000</xtlaoverb>
<xtlcoverb>1.000</xtlcoverb>
<redcell_a>2.998</redcell_a>
<redcell_b>2.998</redcell_b>
<redcell_c>2.998</redcell_c>
<redcell_al>60.00</redcell_al>
<redcell_be>60.00</redcell_be>
<redcell_ga>60.00</redcell_ga>
<xtlz>3.00</xtlz>
<ss>F(7) = 6.7(0.1298, 8)</ss>
<xtlsg>Fm-3m (225)</xtlsg>
<xtlmolwt>108.91</xtlmolwt>
<quality_mark>Blank</quality_mark>
<lambda>1.5418</lambda>
<patrad>CuKα</patrad>
<source>Visual</source>
<temperature>298.0</temperature>
<aspectn>225</aspectn>
<spgr_label>Space Group</spgr_label>
<spgr>Fm-3m (225)</spgr>
<pearson>cF6.00</pearson>
<entry_date>09/01/1992</entry_date>
<weight_percent>Nb85.31 O14.69</weight_percent>
<atomic_percent>Nb50.00 O50.00</atomic_percent>
<sg_sym_ops/>
<idp_column>IDP</idp_column>
<adp_column>ADP</adp_column>
<ani_temp_facs/>
<subfile_indicator>Inorganic, Metal &amp; Alloy, Superconducting Material (Conventional Superconductor)</subfile_indicator>
<cross_ref_pdf_numbers>04-001-7090 (Primary)</cross_ref_pdf_numbers>
<references>
<reference_group>
<type>Primary Reference</type>
<reference>Petrucci, M., Pitt, C., Reynolds, S., Milledge, H., Mendelssohn, M., Dineen, C., Freeman, W. J. Appl. Phys. 1988, 63, 900.</reference>
</reference_group>
</references>
<database_comments>General Comments: Identified from diffraction pattern. Referred to as NbO-6C. Sample Preparation: Prepared by molecular beam epitaxy on ''Li Nb O3''. Warning: Lines with abs(delta 2Theta)&gt;0.1 DEG. Unit Cell Data Source: Powder Diffraction.</database_comments>
<crystal_properties>Centrosymmetric</crystal_properties>
</pdf_data>
<graphs>
<wave_length>Cu Kα1 1.54056 Å</wave_length>
<chart_name>PDF Card - 00-042-1125.jpg</chart_name>
<stick_series type="Nb O - 00-042-1125 (Stick, Fixed Slit Intensity)">
<intensity>
<theta>36.520</theta>
<da>2.45840</da>
<intensity>100</intensity>
<h>1</h>
<k>1</k>
<l>1</l>
<F/>
</intensity>
<intensity>
<theta>42.514</theta>
<da>2.12460</da>
<intensity>80</intensity>
<h>2</h>
<k>0</k>
<l>0</l>
<F/>
</intensity>
<intensity>
<theta>61.645</theta>
<da>1.50334</da>
<intensity>20</intensity>
<h>2</h>
<k>2</k>
<l>0</l>
<F/>
</intensity>
<intensity>
<theta>73.930</theta>
<da>1.28096</da>
<intensity>10</intensity>
<h>3</h>
<k>1</k>
<l>1</l>
<F/>
</intensity>
<intensity>
<theta>77.976</theta>
<da>1.22431</da>
<intensity>10</intensity>
<h>2</h>
<k>2</k>
<l>2</l>
<F/>
</intensity>
<intensity>
<theta>104.880</theta>
<da>0.97170</da>
<intensity>5</intensity>
<h>3</h>
<k>3</k>
<l>1</l>
<F/>
</intensity>
<intensity>
<theta>108.572</theta>
<da>0.94869</da>
<intensity>20</intensity>
<h>4</h>
<k>2</k>
<l>0</l>
<F/>
</intensity>
</stick_series>
</graphs>
</pdfcard>

File: data/icdd/Blank/PDF Card - 00-042-1263.xml
<?xml version="1.0" encoding="UTF-8" standalone="no"?>
<?xml-stylesheet type="text/xsl" href="pdfcard.xsl"?><pdfcard>
<pdf_data ApplicationName="PDF-4+ 2020" ApplicationVersion="4.20.0.1" CurrentYear="2019">
<pdf_number>00-042-1263</pdf_number>
<chemical_formula>V9 O</chemical_formula>
<empirical_formula>O V9</empirical_formula>
<chemical_name>Vanadium Oxide</chemical_name>
<xstal_system>Tetragonal</xstal_system>
<xtldx>6.137</xtldx>
<pressure_temperature>Ambient</pressure_temperature>
<status>Primary</status>
<cell_a>8.757</cell_a>
<cell_c>17.913</cell_c>
<z>10.70</z>
<cell_vol>1373.66</cell_vol>
<cell_mv>128.38</cell_mv>
<authcovera>2.046</authcovera>
<xtlvol>1373.66</xtlvol>
<redcellvol>1373.66</redcellvol>
<xtla>8.757</xtla>
<xtlb>8.757</xtlb>
<xtlc>17.913</xtlc>
<xtlal>90.00</xtlal>
<xtlbe>90.00</xtlbe>
<xtlga>90.00</xtlga>
<xtlcovera>2.046</xtlcovera>
<xtlaoverb>1.000</xtlaoverb>
<xtlcoverb>2.046</xtlcoverb>
<redcell_a>8.757</redcell_a>
<redcell_b>8.757</redcell_b>
<redcell_c>17.913</redcell_c>
<redcell_al>90.00</redcell_al>
<redcell_be>90.00</redcell_be>
<redcell_ga>90.00</redcell_ga>
<xtlz>10.70</xtlz>
<ss>F(30) = 1.2(0.1605, 159)</ss>
<xtlsg>P</xtlsg>
<xtlmolwt>474.47</xtlmolwt>
<quality_mark>Blank</quality_mark>
<lambda>2.2909</lambda>
<patrad>CrKα</patrad>
<source>Visual</source>
<temperature>298.0</temperature>
<spgr_label>Space Group</spgr_label>
<spgr>P</spgr>
<pearson>tP107.00</pearson>
<entry_date>09/01/1992</entry_date>
<weight_percent>O3.37 V96.63</weight_percent>
<atomic_percent>O10.00 V90.00</atomic_percent>
<sg_sym_ops/>
<idp_column>IDP</idp_column>
<adp_column>ADP</adp_column>
<ani_temp_facs/>
<subfile_indicator>Inorganic, Metal &amp; Alloy</subfile_indicator>
<references>
<reference_group>
<type>Primary Reference</type>
<reference>Bugaichuk, N., Khaenko, B., Fomicheva, S. Inorg. Mater. (Engl. Transl.) 1990, 25, 1118.</reference>
</reference_group>
</references>
<database_comments>Sample Preparation: Prepared from vanadium and ''V2 O5'' in an arc furnace and annealed in argon from 1770 K to 620 K over 30 days. Warning: One or more lines are unindexed. Unit Cell Data Source: Powder Diffraction.</database_comments>
</pdf_data>
<graphs>
<wave_length>Cu Kα1 1.54056 Å</wave_length>
<chart_name>PDF Card - 00-042-1263.jpg</chart_name>
<stick_series type="V9 O - 00-042-1263 (Stick, Fixed Slit Intensity)">
<intensity>
<theta>20.258</theta>
<da>4.380</da>
<intensity>20</intensity>
<h>2</h>
<k>0</k>
<l>0</l>
<F/>
</intensity>
<intensity>
<theta>26.914</theta>
<da>3.310</da>
<intensity>10</intensity>
<h>1</h>
<k>0</k>
<l>5</l>
<F/>
</intensity>
<intensity>
<theta>29.159</theta>
<da>3.060</da>
<intensity>50</intensity>
<h>2</h>
<k>2</k>
<l>1</l>
<F/>
</intensity>
<intensity>
<theta>29.756</theta>
<da>3.000</da>
<intensity>50</intensity>
<h>0</h>
<k>0</k>
<l>6</l>
<F/>
</intensity>
<intensity>
<theta>32.172</theta>
<da>2.780</da>
<intensity>10</intensity>
<h>3</h>
<k>1</k>
<l>0</l>
<F/>
</intensity>
<intensity>
<theta>32.655</theta>
<da>2.740</da>
<intensity>10</intensity>
<h>3</h>
<k>1</k>
<l>1</l>
<F/>
</intensity>
<intensity>
<theta>36.805</theta>
<da>2.440</da>
<intensity>50</intensity>
<h>3</h>
<k>2</k>
<l>0</l>
<F/>
</intensity>
<intensity>
<theta>37.120</theta>
<da>2.420</da>
<intensity>50</intensity>
<h>3</h>
<k>2</k>
<l>1</l>
<F/>
</intensity>
<intensity>
<theta>37.603</theta>
<da>2.390</da>
<intensity>10</intensity>
<h>2</h>
<k>1</k>
<l>6</l>
<F/>
</intensity>
<intensity>
<theta>38.100</theta>
<da>2.360</da>
<intensity>10</intensity>
<h>1</h>
<k>1</k>
<l>7</l>
<F/>
</intensity>
<intensity>
<theta>41.265</theta>
<da>2.186</da>
<intensity>100</intensity>
<h>4</h>
<k>0</k>
<l>0</l>
<F/>
</intensity>
<intensity>
<theta>42.214</theta>
<da>2.139</da>
<intensity>100</intensity>
<h>2</h>
<k>2</k>
<l>6</l>
<F/>
</intensity>
<intensity>
<theta>42.506</theta>
<da>2.125</da>
<intensity>80</intensity>
<h>4</h>
<k>1</k>
<l>0</l>
<F/>
</intensity>
<intensity>
<theta>43.715</theta>
<da>2.069</da>
<intensity>80</intensity>
<h>3</h>
<k>3</k>
<l>0</l>
<F/>
</intensity>
<intensity>
<theta>44.141</theta>
<da>2.050</da>
<intensity>50</intensity>
<h>3</h>
<k>3</k>
<l>1</l>
<F/>
</intensity>
<intensity>
<theta>44.553</theta>
<da>2.032</da>
<intensity>10</intensity>
<h>3</h>
<k>1</k>
<l>6</l>
<F/>
</intensity>
<intensity>
<theta>44.832</theta>
<da>2.020</da>
<intensity>10</intensity>
<h>3</h>
<k>2</k>
<l>5</l>
<F/>
</intensity>
<intensity>
<theta>46.383</theta>
<da>1.956</da>
<intensity>50</intensity>
<h>4</h>
<k>2</k>
<l>0</l>
<F/>
</intensity>
<intensity>
<theta>46.610</theta>
<da>1.947</da>
<intensity>50</intensity>
<h>4</h>
<k>2</k>
<l>1</l>
<F/>
</intensity>
<intensity>
<theta>48.238</theta>
<da>1.885</da>
<intensity>50</intensity>
<h>3</h>
<k>2</k>
<l>6</l>
<F/>
</intensity>
<intensity>
<theta>49.525</theta>
<da>1.839</da>
<intensity>10</intensity>
<h/>
<k/>
<l/>
<F/>
</intensity>
<intensity>
<theta>51.345</theta>
<da>1.778</da>
<intensity>10</intensity>
<h>3</h>
<k>0</k>
<l>8</l>
<F/>
</intensity>
<intensity>
<theta>52.164</theta>
<da>1.752</da>
<intensity>80</intensity>
<h>4</h>
<k>3</k>
<l>0</l>
<F/>
</intensity>
<intensity>
<theta>53.177</theta>
<da>1.721</da>
<intensity>20</intensity>
<h>5</h>
<k>1</k>
<l>0</l>
<F/>
</intensity>
<intensity>
<theta>53.445</theta>
<da>1.713</da>
<intensity>20</intensity>
<h>5</h>
<k>1</k>
<l>1</l>
<F/>
</intensity>
<intensity>
<theta>53.886</theta>
<da>1.700</da>
<intensity>10</intensity>
<h>3</h>
<k>3</k>
<l>6</l>
<F/>
</intensity>
<intensity>
<theta>55.990</theta>
<da>1.641</da>
<intensity>10</intensity>
<h>4</h>
<k>2</k>
<l>6</l>
<F/>
</intensity>
<intensity>
<theta>56.027</theta>
<da>1.640</da>
<intensity>10</intensity>
<h>4</h>
<k>1</k>
<l>7</l>
<F/>
</intensity>
<intensity>
<theta>58.518</theta>
<da>1.576</da>
<intensity>20</intensity>
<h>5</h>
<k>0</k>
<l>5</l>
<F/>
</intensity>
<intensity>
<theta>59.640</theta>
<da>1.549</da>
<intensity>100</intensity>
<h>4</h>
<k>4</k>
<l>0</l>
<F/>
</intensity>
<intensity>
<theta>61.660</theta>
<da>1.503</da>
<intensity>10</intensity>
<h>2</h>
<k>1</k>
<l>11</l>
<F/>
</intensity>
<intensity>
<theta>61.797</theta>
<da>1.500</da>
<intensity>20</intensity>
<h>5</h>
<k>3</k>
<l>0</l>
<F/>
</intensity>
<intensity>
<theta>62.304</theta>
<da>1.489</da>
<intensity>100</intensity>
<h>0</h>
<k>0</k>
<l>12</l>
<F/>
</intensity>
<intensity>
<theta>63.734</theta>
<da>1.459</da>
<intensity>50</intensity>
<h>6</h>
<k>0</k>
<l>0</l>
<F/>
</intensity>
<intensity>
<theta>63.881</theta>
<da>1.456</da>
<intensity>20</intensity>
<h>6</h>
<k>0</k>
<l>1</l>
<F/>
</intensity>
<intensity>
<theta>64.276</theta>
<da>1.448</da>
<intensity>20</intensity>
<h>5</h>
<k>0</k>
<l>7</l>
<F/>
</intensity>
<intensity>
<theta>64.376</theta>
<da>1.446</da>
<intensity>10</intensity>
<h>2</h>
<k>2</k>
<l>11</l>
<F/>
</intensity>
<intensity>
<theta>64.828</theta>
<da>1.437</da>
<intensity>10</intensity>
<h>6</h>
<k>1</k>
<l>1</l>
<F/>
</intensity>
<intensity>
<theta>65.133</theta>
<da>1.431</da>
<intensity>20</intensity>
<h>5</h>
<k>2</k>
<l>6</l>
<F/>
</intensity>
<intensity>
<theta>65.442</theta>
<da>1.425</da>
<intensity>20</intensity>
<h>4</h>
<k>4</k>
<l>5</l>
<F/>
</intensity>
<intensity>
<theta>68.708</theta>
<da>1.365</da>
<intensity>80</intensity>
<h>5</h>
<k>4</k>
<l>0</l>
<F/>
</intensity>
<intensity>
<theta>69.171</theta>
<da>1.357</da>
<intensity>20</intensity>
<h/>
<k/>
<l/>
<F/>
</intensity>
<intensity>
<theta>70.297</theta>
<da>1.338</da>
<intensity>10</intensity>
<h>6</h>
<k>1</k>
<l>5</l>
<F/>
</intensity>
<intensity>
<theta>70.600</theta>
<da>1.333</da>
<intensity>10</intensity>
<h>5</h>
<k>4</k>
<l>3</l>
<F/>
</intensity>
<intensity>
<theta>71.401</theta>
<da>1.320</da>
<intensity>20</intensity>
<h>4</h>
<k>2</k>
<l>10</l>
<F/>
</intensity>
<intensity>
<theta>72.222</theta>
<da>1.307</da>
<intensity>20</intensity>
<h>6</h>
<k>3</k>
<l>0</l>
<F/>
</intensity>
<intensity>
<theta>72.543</theta>
<da>1.302</da>
<intensity>10</intensity>
<h>6</h>
<k>3</k>
<l>1</l>
<F/>
</intensity>
<intensity>
<theta>72.802</theta>
<da>1.298</da>
<intensity>50</intensity>
<h>6</h>
<k>1</k>
<l>6</l>
<F/>
</intensity>
<intensity>
<theta>74.334</theta>
<da>1.275</da>
<intensity>10</intensity>
<h>5</h>
<k>4</k>
<l>5</l>
<F/>
</intensity>
<intensity>
<theta>75.442</theta>
<da>1.259</da>
<intensity>10</intensity>
<h>2</h>
<k>2</k>
<l>13</l>
<F>E</F>
</intensity>
<intensity>
<theta>75.583</theta>
<da>1.257</da>
<intensity>100</intensity>
<h>6</h>
<k>2</k>
<l>6</l>
<F/>
</intensity>
<intensity>
<theta>77.398</theta>
<da>1.232</da>
<intensity>100</intensity>
<h>4</h>
<k>0</k>
<l>12</l>
<F/>
</intensity>
</stick_series>
</graphs>
</pdfcard>
