Repository: ComputationalMaterials-WestLake-Univ/phasemapy

# Automated Phase Mapping of XRD (AutoMapper)

The AutoMapper is an unsupervised solver to tackle the phase mapping challenge in high-throughput X-ray diffraction datasets. Besides leveraging robust fitting abilities of machine learning algorithms,it is integrated various material information, including first-principles calculated thermodynamic data, crystallography, X-ray diffraction, and texture.

Its main functionalities:

- correctly identify the number, identity, fraction, peak shift and texture of present phases.

File: data/icdd/Indexed/PDF Card - 00-028-0317.xml
<?xml version="1.0" encoding="UTF-8" standalone="no"?>
<?xml-stylesheet type="text/xsl" href="pdfcard.xsl"?><pdfcard>
<pdf_data ApplicationName="PDF-4+ 2020" ApplicationVersion="4.20.0.1" CurrentYear="2019">
<pdf_number>00-028-0317</pdf_number>
<chemical_formula>Nb2 O5</chemical_formula>
<empirical_formula>Nb2 O5</empirical_formula>
<chemical_name>Niobium Oxide</chemical_name>
<xstal_system>Hexagonal</xstal_system>
<xtldx>9.981</xtldx>
<rep_struc_alpha_order>Al B2</rep_struc_alpha_order>
<lpf_rep_struc>Al B2,hP3,191</lpf_rep_struc>
<lpf_rep_struc_alpha_order>Al B2,hP3,191</lpf_rep_struc_alpha_order>
<pressure_temperature>Non-ambient Pressure</pressure_temperature>
<status>Primary</status>
<cell_a>3.607</cell_a>
<cell_c>3.925</cell_c>
<z>1.00</z>
<cell_vol>44.22</cell_vol>
<cell_mv>44.22</cell_mv>
<authcovera>1.088</authcovera>
<xtlvol>44.22</xtlvol>
<redcellvol>44.22</redcellvol>
<xtla>3.607</xtla>
<xtlb>3.607</xtlb>
<xtlc>3.925</xtlc>
<xtlal>90.00</xtlal>
<xtlbe>90.00</xtlbe>
<xtlga>120.00</xtlga>
<xtlcovera>1.088</xtlcovera>
<xtlaoverb>1.000</xtlaoverb>
<xtlcoverb>1.088</xtlcoverb>
<redcell_a>3.607</redcell_a>
<redcell_b>3.607</redcell_b>
<redcell_c>3.925</redcell_c>
<redcell_al>90.00</redcell_al>
<redcell_be>90.00</redcell_be>
<redcell_ga>120.00</redcell_ga>
<xtlz>1.00</xtlz>
<ss>F(8) = 17.7(0.0564, 8)</ss>
<xtlsg>P</xtlsg>
<xtlmolwt>265.81</xtlmolwt>
<quality_mark>Indexed</quality_mark>
<filttyp>Ni Beta</filttyp>
<lambda>1.5418</lambda>
<patrad>CuKα</patrad>
<source>Diffractometer - Peak</source>
<temperature>298.0</temperature>
<spgr_label>Space Group</spgr_label>
<spgr>P</spgr>
<pearson>hP7.00</pearson>
<entry_date>09/01/1978</entry_date>
<weight_percent>Nb69.90 O30.10</weight_percent>
<atomic_percent>Nb28.57 O71.43</atomic_percent>
<sg_sym_ops/>
<idp_column>IDP</idp_column>
<adp_column>ADP</adp_column>
<ani_temp_facs/>
<subfile_indicator>Inorganic, Metal &amp; Alloy</subfile_indicator>
<references>
<reference_group>
<type>Primary Reference</type>
<doi>10.1021/ac60104a035</doi>
<reference>Frevel, Rinn. Anal. Chem. 1955, 27, 1329.</reference>
</reference_group>
</references>
<database_comments>General Comments: Pattern at high pressure. Warning: Lines with abs(delta 2Theta)&gt;0.06 DEG. Unit Cell Data Source: Powder Diffraction.</database_comments>
</pdf_data>
<graphs>
<wave_length>Cu Kα1 1.54056 Å</wave_length>
<chart_name>PDF Card - 00-028-0317.jpg</chart_name>
<stick_series type="Nb2 O5 - 00-028-0317 (Stick, Fixed Slit Intensity)">
<intensity>
<theta>22.606</theta>
<da>3.930</da>
<intensity>90</intensity>
<h>0</h>
<k>0</k>
<l>1</l>
<F/>
</intensity>
<intensity>
<theta>28.586</theta>
<da>3.120</da>
<intensity>100</intensity>
<h>1</h>
<k>0</k>
<l>0</l>
<F/>
</intensity>
<intensity>
<theta>36.711</theta>
<da>2.446</da>
<intensity>40</intensity>
<h>1</h>
<k>0</k>
<l>1</l>
<F/>
</intensity>
<intensity>
<theta>46.233</theta>
<da>1.962</da>
<intensity>30</intensity>
<h>0</h>
<k>0</k>
<l>2</l>
<F/>
</intensity>
<intensity>
<theta>50.673</theta>
<da>1.800</da>
<intensity>25</intensity>
<h>1</h>
<k>1</k>
<l>0</l>
<F/>
</intensity>
<intensity>
<theta>55.186</theta>
<da>1.663</da>
<intensity>30</intensity>
<h>1</h>
<k>0</k>
<l>2</l>
<F/>
</intensity>
<intensity>
<theta>56.139</theta>
<da>1.637</da>
<intensity>14</intensity>
<h>1</h>
<k>1</k>
<l>1</l>
<F/>
</intensity>
<intensity>
<theta>58.969</theta>
<da>1.565</da>
<intensity>12</intensity>
<h>2</h>
<k>0</k>
<l>0</l>
<F/>
</intensity>
</stick_series>
</graphs>
</pdfcard>

File: data/icdd/Indexed/PDF Card - 00-030-1424.xml
<?xml version="1.0" encoding="UTF-8" standalone="no"?>
<?xml-stylesheet type="text/xsl" href="pdfcard.xsl"?><pdfcard>
<pdf_data ApplicationName="PDF-4+ 2020" ApplicationVersion="4.20.0.1" CurrentYear="2019">
<pdf_number>00-030-1424</pdf_number>
<chemical_formula>V3 O5</chemical_formula>
<empirical_formula>O5 V3</empirical_formula>
<chemical_name>Vanadium Oxide</chemical_name>
<xstal_system>Monoclinic</xstal_system>
<xtldx>4.729</xtldx>
<rep_struc>V3 O5</rep_struc>
<rep_struc_alpha_order>O5 V3</rep_struc_alpha_order>
<lpf_rep_struc>V3 O5,mP32,13</lpf_rep_struc>
<lpf_rep_struc_alpha_order>O5 V3,mP32,13</lpf_rep_struc_alpha_order>
<pressure_temperature>Ambient</pressure_temperature>
<status>Alternate</status>
<cell_a>9.992(5)</cell_a>
<cell_b>5.039(2)</cell_b>
<cell_c>9.844(5)</cell_c>
<cell_beta>138.72</cell_beta>
<z>4.00</z>
<cell_vol>326.99</cell_vol>
<cell_mv>81.75</cell_mv>
<authcovera>0.985</authcovera>
<authaoverb>1.983</authaoverb>
<authcoverb>1.954</authcoverb>
<xtlvol>326.99</xtlvol>
<redcellvol>326.99</redcellvol>
<xtla>9.844</xtla>
<xtlb>5.039</xtlb>
<xtlc>6.993</xtlc>
<xtlal>90.00</xtlal>
<xtlbe>109.51</xtlbe>
<xtlga>90.00</xtlga>
<xtlcovera>0.710</xtlcovera>
<xtlaoverb>1.954</xtlaoverb>
<xtlcoverb>1.388</xtlcoverb>
<redcell_a>5.039</redcell_a>
<redcell_b>6.993</redcell_b>
<redcell_c>9.844</redcell_c>
<redcell_al>109.51</redcell_al>
<redcell_be>90.00</redcell_be>
<redcell_ga>90.00</redcell_ga>
<xtlz>4.00</xtlz>
<ss>F(17) = 21.6(0.0161, 49)</ss>
<xtlsg>P2/a (13)</xtlsg>
<xtlmolwt>232.82</xtlmolwt>
<quality_mark>Indexed</quality_mark>
<temperature>298.0</temperature>
<aspectn>13A</aspectn>
<spgr_label>Space Group</spgr_label>
<spgr>P2/c (13)</spgr>
<pearson>mP32.00</pearson>
<entry_date>09/01/1980</entry_date>
<last_mod_date>09/01/2003</last_mod_date>
<last_modifications>SpaceGroupSource, OrientationCode, AspectNum, SpaceGroup</last_modifications>
<weight_percent>O34.36 V65.64</weight_percent>
<atomic_percent>O62.50 V37.50</atomic_percent>
<structure_info>Atomic parameters are cross-referenced from PDF entry 04-007-0359</structure_info>
<tf_type>B</tf_type>
<sg_sym_ops>
<sg_sym_op>
<seq>1</seq>
<operator>x,y,z</operator>
</sg_sym_op>
<sg_sym_op>
<seq>2</seq>
<operator>-x,-y,-z</operator>
</sg_sym_op>
<sg_sym_op>
<seq>3</seq>
<operator>-x,y,-z+1/2</operator>
</sg_sym_op>
<sg_sym_op>
<seq>4</seq>
<operator>x,-y,z+1/2</operator>
</sg_sym_op>
</sg_sym_ops>
<idp_column>Biso</idp_column>
<adp_column>Bani</adp_column>
<atomic_coords>
<atomic_coord>
<atom>V</atom>
<num>1</num>
<wyckoff>4g</wyckoff>
<symmetry>1</symmetry>
<x>0.13216</x>
<y>0.00626</y>
<z>0.41073</z>
<sof>1.0</sof>
<idp>0.329</idp>
<aet>6-a</aet>
</atomic_coord>
<atomic_coord>
<atom>V</atom>
<num>2</num>
<wyckoff>4g</wyckoff>
<symmetry>1</symmetry>
<x>0.37089</x>
<y>0.49659</y>
<z>0.09136</z>
<sof>1.0</sof>
<idp>0.347</idp>
<aet>6-a</aet>
</atomic_coord>
<atomic_coord>
<atom>V</atom>
<num>3</num>
<wyckoff>2c</wyckoff>
<symmetry>-1</symmetry>
<x>0.0</x>
<y>0.5</y>
<z>0.0</z>
<sof>1.0</sof>
<idp>0.338</idp>
<aet>6-a</aet>
</atomic_coord>
<atomic_coord>
<atom>V</atom>
<num>4</num>
<wyckoff>2d</wyckoff>
<symmetry>-1</symmetry>
<x>0.5</x>
<y>0.0</y>
<z>0.0</z>
<sof>1.0</sof>
<idp>0.324</idp>
<aet>6-a</aet>
</atomic_coord>
<atomic_coord>
<atom>O</atom>
<num>5</num>
<wyckoff>4g</wyckoff>
<symmetry>1</symmetry>
<x>0.29983</x>
<y>0.14739</y>
<z>0.46191</z>
<sof>1.0</sof>
<idp>0.522</idp>
<aet>3#a</aet>
</atomic_coord>
<atomic_coord>
<atom>O</atom>
<num>6</num>
<wyckoff>4g</wyckoff>
<symmetry>1</symmetry>
<x>0.18668</x>
<y>0.34014</y>
<z>0.02629</z>
<sof>1.0</sof>
<idp>0.463</idp>
<aet>3#a</aet>
</atomic_coord>
<atomic_coord>
<atom>O</atom>
<num>7</num>
<wyckoff>4g</wyckoff>
<symmetry>1</symmetry>
<x>0.08201</x>
<y>0.15179</y>
<z>0.63923</z>
<sof>1.0</sof>
<idp>0.423</idp>
<aet>4-a</aet>
</atomic_coord>
<atomic_coord>
<atom>O</atom>
<num>8</num>
<wyckoff>4g</wyckoff>
<symmetry>1</symmetry>
<x>0.42105</x>
<y>0.34123</y>
<z>0.86342</z>
<sof>1.0</sof>
<idp>0.378</idp>
<aet>4-a</aet>
</atomic_coord>
<atomic_coord>
<atom>O</atom>
<num>9</num>
<wyckoff>2e</wyckoff>
<symmetry>2</symmetry>
<x>0.0</x>
<y>0.29721</y>
<z>0.25</z>
<sof>1.0</sof>
<idp>0.405</idp>
<aet>4-a</aet>
</atomic_coord>
<atomic_coord>
<atom>O</atom>
<num>10</num>
<wyckoff>2f</wyckoff>
<symmetry>2</symmetry>
<x>0.5</x>
<y>0.18517</y>
<z>0.25</z>
<sof>1.0</sof>
<idp>0.388</idp>
<aet>4-a</aet>
</atomic_coord>
</atomic_coords>
<ani_temp_facs/>
<ac_space_group>P12/c1 (13)</ac_space_group>
<ac_unit_cell_a>9.859(1)</ac_unit_cell_a>
<ac_unit_cell_b>5.0416(5)</ac_unit_cell_b>
<ac_unit_cell_c>6.991(1)</ac_unit_cell_c>
<ac_unit_cell_alpha>90</ac_unit_cell_alpha>
<ac_unit_cell_beta>109.478(6)</ac_unit_cell_beta>
<ac_unit_cell_gamma>90</ac_unit_cell_gamma>
<subfile_indicator>Common Phase, Forensic, Inorganic, Metal &amp; Alloy</subfile_indicator>
<cross_ref_pdf_numbers>00-009-0148 (Deleted), 00-038-1181 (Primary), 04-002-3772 (Alternate), 04-004-5435 (Alternate), 04-004-7808 (Alternate), 04-007-0359 (Primary), 04-007-8348 (Alternate), 04-007-9307 (Alternate), 04-008-0730 (Alternate), 04-008-4945 (Alternate)</cross_ref_pdf_numbers>
<references>
<reference_group>
<type>Primary Reference</type>
<reference>Khoi, N. et al. Mater. Res. Bull. 1976, 11, 873.</reference>
</reference_group>
<reference_group>
<type>Crystal Structure</type>
<reference>Crystal Structure Source: LPF.</reference>
</reference_group>
</references>
<database_comments>Additional Patterns: To replace 00-009-0148. See PDF 00-038-1181. General Comments: A minor transition occurs at 420 K with little change in the powder pattern. Sample Preparation: Made by heating ''V2 O3'' and ''V2 O5'' in sealed tubes at 600 C for 2 days and 900 C for 6 days. Warning: Lower quality mark was set by the editor. Unit Cell Data Source: Powder Diffraction.</database_comments>
<crystal_properties>Centrosymmetric</crystal_properties>
</pdf_data>
<graphs>
<wave_length>Cu Kα1 1.54056 Å</wave_length>
<chart_name>PDF Card - 00-030-1424.jpg</chart_name>
<stick_series type="V3 O5 - 00-030-1424 (Stick, Fixed Slit Intensity)">
<intensity>
<theta>19.112</theta>
<da>4.640</da>
<intensity>30</intensity>
<h>-2</h>
<k>0</k>
<l>2</l>
<F/>
</intensity>
<intensity>
<theta>20.027</theta>
<da>4.430</da>
<intensity>19</intensity>
<h>-1</h>
<k>1</k>
<l>1</l>
<F/>
</intensity>
<intensity>
<theta>27.080</theta>
<da>3.290</da>
<intensity>90</intensity>
<h>2</h>
<k>0</k>
<l>0</l>
<F/>
</intensity>
<intensity>
<theta>27.420</theta>
<da>3.250</da>
<intensity>25</intensity>
<h>0</h>
<k>0</k>
<l>2</l>
<F/>
</intensity>
<intensity>
<theta>31.104</theta>
<da>2.873</da>
<intensity>90</intensity>
<h>1</h>
<k>1</k>
<l>1</l>
<F/>
</intensity>
<intensity>
<theta>33.955</theta>
<da>2.638</da>
<intensity>100</intensity>
<h>-3</h>
<k>1</k>
<l>3</l>
<F/>
</intensity>
<intensity>
<theta>35.597</theta>
<da>2.520</da>
<intensity>45</intensity>
<h>0</h>
<k>2</k>
<l>0</l>
<F/>
</intensity>
<intensity>
<theta>36.449</theta>
<da>2.463</da>
<intensity>18</intensity>
<h>-3</h>
<k>1</k>
<l>1</l>
<F/>
</intensity>
<intensity>
<theta>37.057</theta>
<da>2.424</da>
<intensity>45</intensity>
<h>-1</h>
<k>1</k>
<l>3</l>
<F/>
</intensity>
<intensity>
<theta>38.404</theta>
<da>2.342</da>
<intensity>60</intensity>
<h>-4</h>
<k>0</k>
<l>2</l>
<F/>
</intensity>
<intensity>
<theta>38.800</theta>
<da>2.319</da>
<intensity>16</intensity>
<h>-4</h>
<k>0</k>
<l>4</l>
<F/>
</intensity>
<intensity>
<theta>40.605</theta>
<da>2.220</da>
<intensity>30</intensity>
<h>-2</h>
<k>2</k>
<l>1</l>
<F/>
</intensity>
<intensity>
<theta>40.758</theta>
<da>2.212</da>
<intensity>40</intensity>
<h>-3</h>
<k>1</k>
<l>4</l>
<F/>
</intensity>
<intensity>
<theta>41.049</theta>
<da>2.197</da>
<intensity>18</intensity>
<h>3</h>
<k>0</k>
<l>0</l>
<F/>
</intensity>
<intensity>
<theta>43.101</theta>
<da>2.097</da>
<intensity>20</intensity>
<h>1</h>
<k>1</k>
<l>2</l>
<F/>
</intensity>
<intensity>
<theta>45.257</theta>
<da>2.002</da>
<intensity>40</intensity>
<h>2</h>
<k>2</k>
<l>0</l>
<F/>
</intensity>
<intensity>
<theta>45.497</theta>
<da>1.992</da>
<intensity>9</intensity>
<h>-2</h>
<k>2</k>
<l>3</l>
<F/>
</intensity>
</stick_series>
</graphs>
</pdfcard>

File: data/icdd/Indexed/PDF Card - 00-031-0849.xml
<?xml version="1.0" encoding="UTF-8" standalone="no"?>
<?xml-stylesheet type="text/xsl" href="pdfcard.xsl"?><pdfcard>
<pdf_data ApplicationName="PDF-4+ 2020" ApplicationVersion="4.20.0.1" CurrentYear="2019">
<pdf_number>00-031-0849</pdf_number>
<chemical_formula>Mn3 ( V O4 )2</chemical_formula>
<empirical_formula>Mn3 O8 V2</empirical_formula>
<chemical_name>Manganese Vanadium Oxide</chemical_name>
<xstal_system>Orthorhombic</xstal_system>
<xtldx>4.227</xtldx>
<pressure_temperature>Ambient</pressure_temperature>
<status>Primary</status>
<cell_a>6.236(8)</cell_a>
<cell_b>11.72(1)</cell_b>
<cell_c>8.485(8)</cell_c>
<z>4.00</z>
<cell_vol>620.13</cell_vol>
<cell_mv>155.03</cell_mv>
<authcovera>1.361</authcovera>
<authaoverb>0.532</authaoverb>
<authcoverb>0.724</authcoverb>
<xtlvol>620.13</xtlvol>
<redcellvol>310.07</redcellvol>
<xtla>8.485</xtla>
<xtlb>11.720</xtlb>
<xtlc>6.236</xtlc>
<xtlal>90.00</xtlal>
<xtlbe>90.00</xtlbe>
<xtlga>90.00</xtlga>
<xtlcovera>0.735</xtlcovera>
<xtlaoverb>0.724</xtlaoverb>
<xtlcoverb>0.532</xtlcoverb>
<redcell_a>6.236</redcell_a>
<redcell_b>6.638</redcell_b>
<redcell_c>8.485</redcell_c>
<redcell_al>90.00</redcell_al>
<redcell_be>90.00</redcell_be>
<redcell_ga>118.02</redcell_ga>
<xtlz>4.00</xtlz>
<ss>F(14) = 24.0(0.0234, 25)</ss>
<xtlsg>Amam (63)</xtlsg>
<xtlmolwt>394.69</xtlmolwt>
<quality_mark>Indexed</quality_mark>
<lambda>1.5418</lambda>
<patrad>CuKα</patrad>
<source>Diffractometer - Peak</source>
<temperature>298.0</temperature>
<aspectn>63A</aspectn>
<spgr_label>Space Group</spgr_label>
<spgr>Cmcm (63)</spgr>
<color>Reddish brown</color>
<pearson>oC52.00</pearson>
<entry_date>09/01/1981</entry_date>
<weight_percent>Mn41.76 O32.43 V25.81</weight_percent>
<atomic_percent>Mn23.08 O61.54 V15.38</atomic_percent>
<sg_sym_ops/>
<idp_column>IDP</idp_column>
<adp_column>ADP</adp_column>
<ani_temp_facs/>
<subfile_indicator>Inorganic</subfile_indicator>
<references>
<reference_group>
<type>Primary Reference</type>
<reference>Clark, G. et al. J. Inorg. Nucl. Chem. 1977, 39, 1841.</reference>
</reference_group>
</references>
<database_comments>Sample Preparation: Made by heating MnO and ''V2 O5'' at 698 C for 48 hours. Structures: Isostructural with the orthovanadates of Mg, Co, Ni and Zn. Warning: Lines with abs(delta 2Theta)&gt;0.06 DEG. Unit Cell Data Source: Powder Diffraction.</database_comments>
<crystal_properties>Centrosymmetric</crystal_properties>
</pdf_data>
<graphs>
<wave_length>Cu Kα1 1.54056 Å</wave_length>
<chart_name>PDF Card - 00-031-0849.jpg</chart_name>
<stick_series type="Mn3 ( V O4 )2 - 00-031-0849 (Stick, Fixed Slit Intensity)">
<intensity>
<theta>15.101</theta>
<da>5.862</da>
<intensity>15</intensity>
<h>0</h>
<k>2</k>
<l>0</l>
<F/>
</intensity>
<intensity>
<theta>18.315</theta>
<da>4.840</da>
<intensity>5</intensity>
<h>0</h>
<k>2</k>
<l>1</l>
<F/>
</intensity>
<intensity>
<theta>20.894</theta>
<da>4.248</da>
<intensity>5</intensity>
<h>0</h>
<k>0</k>
<l>2</l>
<F/>
</intensity>
<intensity>
<theta>25.909</theta>
<da>3.436</da>
<intensity>25</intensity>
<h>0</h>
<k>2</k>
<l>2</l>
<F/>
</intensity>
<intensity>
<theta>26.506</theta>
<da>3.360</da>
<intensity>45</intensity>
<h>1</h>
<k>1</k>
<l>2</l>
<F/>
</intensity>
<intensity>
<theta>28.899</theta>
<da>3.087</da>
<intensity>55</intensity>
<h>1</h>
<k>3</k>
<l>1</l>
<F/>
</intensity>
<intensity>
<theta>30.484</theta>
<da>2.930</da>
<intensity>30</intensity>
<h>0</h>
<k>4</k>
<l>0</l>
<F/>
</intensity>
<intensity>
<theta>32.363</theta>
<da>2.764</da>
<intensity>5</intensity>
<h>0</h>
<k>4</k>
<l>1</l>
<F/>
</intensity>
<intensity>
<theta>32.484</theta>
<da>2.754</da>
<intensity>15</intensity>
<h>2</h>
<k>2</k>
<l>0</l>
<F/>
</intensity>
<intensity>
<theta>34.195</theta>
<da>2.620</da>
<intensity>100</intensity>
<h>2</h>
<k>2</k>
<l>1</l>
<F/>
</intensity>
<intensity>
<theta>35.207</theta>
<da>2.547</da>
<intensity>45</intensity>
<h>0</h>
<k>2</k>
<l>3</l>
<F/>
</intensity>
<intensity>
<theta>35.640</theta>
<da>2.517</da>
<intensity>25</intensity>
<h>1</h>
<k>1</k>
<l>3</l>
<F/>
</intensity>
<intensity>
<theta>42.256</theta>
<da>2.137</da>
<intensity>25</intensity>
<h>2</h>
<k>4</k>
<l>0</l>
<F/>
</intensity>
<intensity>
<theta>42.548</theta>
<da>2.123</da>
<intensity>35</intensity>
<h>1</h>
<k>5</k>
<l>1</l>
<F/>
</intensity>
</stick_series>
</graphs>
</pdfcard>

File: data/icdd/Indexed/PDF Card - 00-034-0615.xml
<?xml version="1.0" encoding="UTF-8" standalone="no"?>
<?xml-stylesheet type="text/xsl" href="pdfcard.xsl"?><pdfcard>
<pdf_data ApplicationName="PDF-4+ 2020" ApplicationVersion="4.20.0.1" CurrentYear="2019">
<pdf_number>00-034-0615</pdf_number>
<chemical_formula>V3 O4</chemical_formula>
<empirical_formula>O4 V3</empirical_formula>
<chemical_name>Vanadium Oxide</chemical_name>
<xstal_system>Cubic</xstal_system>
<xtldx>4.762</xtldx>
<rep_struc>Fe3 O4</rep_struc>
<rep_struc_alpha_order>Fe3 O4</rep_struc_alpha_order>
<lpf_rep_struc>Fe3 O4,cF56,227</lpf_rep_struc>
<lpf_rep_struc_alpha_order>Fe3 O4,cF56,227</lpf_rep_struc_alpha_order>
<pressure_temperature>Ambient</pressure_temperature>
<status>Primary</status>
<cell_a>8.457</cell_a>
<z>8.00</z>
<cell_vol>604.85</cell_vol>
<cell_mv>75.61</cell_mv>
<xtlvol>604.85</xtlvol>
<redcellvol>151.21</redcellvol>
<xtla>8.457</xtla>
<xtlb>8.457</xtlb>
<xtlc>8.457</xtlc>
<xtlal>90.00</xtlal>
<xtlbe>90.00</xtlbe>
<xtlga>90.00</xtlga>
<xtlaoverb>1.000</xtlaoverb>
<xtlcoverb>1.000</xtlcoverb>
<redcell_a>5.980</redcell_a>
<redcell_b>5.980</redcell_b>
<redcell_c>5.980</redcell_c>
<redcell_al>60.00</redcell_al>
<redcell_be>60.00</redcell_be>
<redcell_ga>60.00</redcell_ga>
<xtlz>8.00</xtlz>
<ss>F(16) = 30.7(0.0226, 23)</ss>
<xtlsg>Fd-3m (227)</xtlsg>
<xtlmolwt>216.82</xtlmolwt>
<quality_mark>Indexed</quality_mark>
<lambda>1.5418</lambda>
<patrad>CuKα</patrad>
<source>Visual</source>
<instrument>Guinier</instrument>
<internal_standard>Cu</internal_standard>
<temperature>298.0</temperature>
<aspectn>227</aspectn>
<spgr_label>Space Group</spgr_label>
<spgr>Fd-3m (227)</spgr>
<pearson>cF56.00</pearson>
<entry_date>09/01/1984</entry_date>
<last_mod_date>09/01/2002</last_mod_date>
<last_modifications>AspectNum, SpaceGroup</last_modifications>
<weight_percent>O29.52 V70.48</weight_percent>
<atomic_percent>O57.14 V42.86</atomic_percent>
<structure_info>Atomic parameters are cross-referenced from PDF entry 04-002-6772</structure_info>
<origin>O2</origin>
<sg_sym_ops>
<sg_sym_op>
<seq>1</seq>
<operator>x,y,z</operator>
</sg_sym_op>
<sg_sym_op>
<seq>2</seq>
<operator>-x,-y,-z</operator>
</sg_sym_op>
<sg_sym_op>
<seq>3</seq>
<operator>x,-y+1/4,-z+1/4</operator>
</sg_sym_op>
<sg_sym_op>
<seq>4</seq>
<operator>-x,y+3/4,z+3/4</operator>
</sg_sym_op>
<sg_sym_op>
<seq>5</seq>
<operator>-x+1/4,y,-z+1/4</operator>
</sg_sym_op>
<sg_sym_op>
<seq>6</seq>
<operator>x+3/4,-y,z+3/4</operator>
</sg_sym_op>
<sg_sym_op>
<seq>7</seq>
<operator>-x+1/4,-y+1/4,z</operator>
</sg_sym_op>
<sg_sym_op>
<seq>8</seq>
<operator>x+3/4,y+3/4,-z</operator>
</sg_sym_op>
<sg_sym_op>
<seq>9</seq>
<operator>z,x,y</operator>
</sg_sym_op>
<sg_sym_op>
<seq>10</seq>
<operator>-z,-x,-y</operator>
</sg_sym_op>
<sg_sym_op>
<seq>11</seq>
<operator>z,-x+1/4,-y+1/4</operator>
</sg_sym_op>
<sg_sym_op>
<seq>12</seq>
<operator>-z,x+3/4,y+3/4</operator>
</sg_sym_op>
<sg_sym_op>
<seq>13</seq>
<operator>-z+1/4,x,-y+1/4</operator>
</sg_sym_op>
<sg_sym_op>
<seq>14</seq>
<operator>z+3/4,-x,y+3/4</operator>
</sg_sym_op>
<sg_sym_op>
<seq>15</seq>
<operator>-z+1/4,-x+1/4,y</operator>
</sg_sym_op>
<sg_sym_op>
<seq>16</seq>
<operator>z+3/4,x+3/4,-y</operator>
</sg_sym_op>
<sg_sym_op>
<seq>17</seq>
<operator>y,z,x</operator>
</sg_sym_op>
<sg_sym_op>
<seq>18</seq>
<operator>-y,-z,-x</operator>
</sg_sym_op>
<sg_sym_op>
<seq>19</seq>
<operator>y,-z+1/4,-x+1/4</operator>
</sg_sym_op>
<sg_sym_op>
<seq>20</seq>
<operator>-y,z+3/4,x+3/4</operator>
</sg_sym_op>
<sg_sym_op>
<seq>21</seq>
<operator>-y+1/4,z,-x+1/4</operator>
</sg_sym_op>
<sg_sym_op>
<seq>22</seq>
<operator>y+3/4,-z,x+3/4</operator>
</sg_sym_op>
<sg_sym_op>
<seq>23</seq>
<operator>-y+1/4,-z+1/4,x</operator>
</sg_sym_op>
<sg_sym_op>
<seq>24</seq>
<operator>y+3/4,z+3/4,-x</operator>
</sg_sym_op>
<sg_sym_op>
<seq>25</seq>
<operator>x,z,y</operator>
</sg_sym_op>
<sg_sym_op>
<seq>26</seq>
<operator>-x,-z,-y</operator>
</sg_sym_op>
<sg_sym_op>
<seq>27</seq>
<operator>x,-z+1/4,-y+1/4</operator>
</sg_sym_op>
<sg_sym_op>
<seq>28</seq>
<operator>-x,z+3/4,y+3/4</operator>
</sg_sym_op>
<sg_sym_op>
<seq>29</seq>
<operator>-x+1/4,z,-y+1/4</operator>
</sg_sym_op>
<sg_sym_op>
<seq>30</seq>
<operator>x+3/4,-z,y+3/4</operator>
</sg_sym_op>
<sg_sym_op>
<seq>31</seq>
<operator>-x+1/4,-z+1/4,y</operator>
</sg_sym_op>
<sg_sym_op>
<seq>32</seq>
<operator>x+3/4,z+3/4,-y</operator>
</sg_sym_op>
<sg_sym_op>
<seq>33</seq>
<operator>y,x,z</operator>
</sg_sym_op>
<sg_sym_op>
<seq>34</seq>
<operator>-y,-x,-z</operator>
</sg_sym_op>
<sg_sym_op>
<seq>35</seq>
<operator>y,-x+1/4,-z+1/4</operator>
</sg_sym_op>
<sg_sym_op>
<seq>36</seq>
<operator>-y,x+3/4,z+3/4</operator>
</sg_sym_op>
<sg_sym_op>
<seq>37</seq>
<operator>-y+1/4,x,-z+1/4</operator>
</sg_sym_op>
<sg_sym_op>
<seq>38</seq>
<operator>y+3/4,-x,z+3/4</operator>
</sg_sym_op>
<sg_sym_op>
<seq>39</seq>
<operator>-y+1/4,-x+1/4,z</operator>
</sg_sym_op>
<sg_sym_op>
<seq>40</seq>
<operator>y+3/4,x+3/4,-z</operator>
</sg_sym_op>
<sg_sym_op>
<seq>41</seq>
<operator>z,y,x</operator>
</sg_sym_op>
<sg_sym_op>
<seq>42</seq>
<operator>-z,-y,-x</operator>
</sg_sym_op>
<sg_sym_op>
<seq>43</seq>
<operator>z,-y+1/4,-x+1/4</operator>
</sg_sym_op>
<sg_sym_op>
<seq>44</seq>
<operator>-z,y+3/4,x+3/4</operator>
</sg_sym_op>
<sg_sym_op>
<seq>45</seq>
<operator>-z+1/4,y,-x+1/4</operator>
</sg_sym_op>
<sg_sym_op>
<seq>46</seq>
<operator>z+3/4,-y,x+3/4</operator>
</sg_sym_op>
<sg_sym_op>
<seq>47</seq>
<operator>-z+1/4,-y+1/4,x</operator>
</sg_sym_op>
<sg_sym_op>
<seq>48</seq>
<operator>z+3/4,y+3/4,-x</operator>
</sg_sym_op>
</sg_sym_ops>
<idp_column>IDP</idp_column>
<adp_column>ADP</adp_column>
<atomic_coords>
<atomic_coord>
<atom>O</atom>
<num>1</num>
<wyckoff>32e</wyckoff>
<symmetry>.3m</symmetry>
<x>0.2445</x>
<y>0.2445</y>
<z>0.2445</z>
<sof>1.0</sof>
<aet>4-a</aet>
</atomic_coord>
<atomic_coord>
<atom>V</atom>
<num>2</num>
<wyckoff>16c</wyckoff>
<symmetry>.-3m</symmetry>
<x>0.0</x>
<y>0.0</y>
<z>0.0</z>
<sof>1.0</sof>
<aet>6-a</aet>
</atomic_coord>
<atomic_coord>
<atom>V</atom>
<num>3</num>
<wyckoff>8b</wyckoff>
<symmetry>-43m</symmetry>
<x>0.375</x>
<y>0.375</y>
<z>0.375</z>
<sof>1.0</sof>
<aet>4-a</aet>
</atomic_coord>
</atomic_coords>
<ani_temp_facs/>
<ac_space_group>Fd-3m (227)</ac_space_group>
<ac_unit_cell_a>8.457</ac_unit_cell_a>
<ac_unit_cell_b>8.457</ac_unit_cell_b>
<ac_unit_cell_c>8.457</ac_unit_cell_c>
<ac_unit_cell_alpha>90</ac_unit_cell_alpha>
<ac_unit_cell_beta>90</ac_unit_cell_beta>
<ac_unit_cell_gamma>90</ac_unit_cell_gamma>
<subfile_indicator>Inorganic, Metal &amp; Alloy</subfile_indicator>
<cross_ref_pdf_numbers>04-002-6772 (Primary)</cross_ref_pdf_numbers>
<references>
<reference_group>
<type>Primary Reference</type>
<reference>Anan`in, A. et al. Russ. J. Inorg. Chem. (Engl. Transl.) 1975, 20, 319.</reference>
</reference_group>
<reference_group>
<type>Crystal Structure</type>
<reference>Crystal Structure Source: LPF.</reference>
</reference_group>
</references>
<database_comments>Analysis: Chemical analysis indicates ''V3 O4.2''. Sample Preparation: Vanadium pentoxide transformed by strong compressive shock waves to spinel-type phase, stabilized by an admixture of iron. Warning: One or more lines are unindexed.</database_comments>
<crystal_properties>Centrosymmetric</crystal_properties>
</pdf_data>
<graphs>
<wave_length>Cu Kα1 1.54056 Å</wave_length>
<chart_name>PDF Card - 00-034-0615.jpg</chart_name>
<stick_series type="V3 O4 - 00-034-0615 (Stick, Fixed Slit Intensity)">
<intensity>
<theta>18.089</theta>
<da>4.9000</da>
<intensity>20</intensity>
<h>1</h>
<k>1</k>
<l>1</l>
<F/>
</intensity>
<intensity>
<theta>29.837</theta>
<da>2.9920</da>
<intensity>65</intensity>
<h>2</h>
<k>2</k>
<l>0</l>
<F/>
</intensity>
<intensity>
<theta>35.193</theta>
<da>2.5480</da>
<intensity>100</intensity>
<h>3</h>
<k>1</k>
<l>1</l>
<F/>
</intensity>
<intensity>
<theta>36.727</theta>
<da>2.4450</da>
<intensity>20</intensity>
<h>2</h>
<k>2</k>
<l>2</l>
<F/>
</intensity>
<intensity>
<theta>42.738</theta>
<da>2.1140</da>
<intensity>35</intensity>
<h>4</h>
<k>0</k>
<l>0</l>
<F/>
</intensity>
<intensity>
<theta>53.011</theta>
<da>1.7260</da>
<intensity>45</intensity>
<h>4</h>
<k>2</k>
<l>2</l>
<F/>
</intensity>
<intensity>
<theta>56.553</theta>
<da>1.6260</da>
<intensity>80</intensity>
<h>5</h>
<k>1</k>
<l>1</l>
<F/>
</intensity>
<intensity>
<theta>62.027</theta>
<da>1.4950</da>
<intensity>90</intensity>
<h>4</h>
<k>4</k>
<l>0</l>
<F/>
</intensity>
<intensity>
<theta>64.226</theta>
<da>1.4490</da>
<intensity>35</intensity>
<h/>
<k/>
<l/>
<F/>
</intensity>
<intensity>
<theta>70.357</theta>
<da>1.3370</da>
<intensity>10</intensity>
<h>6</h>
<k>2</k>
<l>0</l>
<F/>
</intensity>
<intensity>
<theta>73.327</theta>
<da>1.2900</da>
<intensity>45</intensity>
<h>5</h>
<k>3</k>
<l>3</l>
<F/>
</intensity>
<intensity>
<theta>74.334</theta>
<da>1.2750</da>
<intensity>65</intensity>
<h>6</h>
<k>2</k>
<l>2</l>
<F/>
</intensity>
<intensity>
<theta>85.948</theta>
<da>1.1300</da>
<intensity>20</intensity>
<h>6</h>
<k>4</k>
<l>2</l>
<F/>
</intensity>
<intensity>
<theta>88.793</theta>
<da>1.1010</da>
<intensity>45</intensity>
<h>7</h>
<k>3</k>
<l>1</l>
<F/>
</intensity>
<intensity>
<theta>93.562</theta>
<da>1.0570</da>
<intensity>20</intensity>
<h>8</h>
<k>0</k>
<l>0</l>
<F/>
</intensity>
<intensity>
<theta>101.245</theta>
<da>0.9965</da>
<intensity>45</intensity>
<h>6</h>
<k>6</k>
<l>0</l>
<F/>
</intensity>
<intensity>
<theta>104.180</theta>
<da>0.9763</da>
<intensity>45</intensity>
<h>7</h>
<k>5</k>
<l>1</l>
<F/>
</intensity>
</stick_series>
</graphs>
</pdfcard>

File: data/icdd/Indexed/PDF Card - 00-034-0898.xml
<?xml version="1.0" encoding="UTF-8" standalone="no"?>
<?xml-stylesheet type="text/xsl" href="pdfcard.xsl"?><pdfcard>
<pdf_data ApplicationName="PDF-4+ 2020" ApplicationVersion="4.20.0.1" CurrentYear="2019">
<pdf_number>00-034-0898</pdf_number>
<chemical_formula>Nb O2</chemical_formula>
<empirical_formula>Nb O2</empirical_formula>
<chemical_name>Niobium Oxide</chemical_name>
<xstal_system>Tetragonal</xstal_system>
<xtldx>5.941</xtldx>
<rep_struc>Nb O2</rep_struc>
<rep_struc_alpha_order>Nb O2</rep_struc_alpha_order>
<lpf_rep_struc>Nb O2,tI96,88</lpf_rep_struc>
<lpf_rep_struc_alpha_order>Nb O2,tI96,88</lpf_rep_struc_alpha_order>
<pressure_temperature>Ambient</pressure_temperature>
<status>Primary</status>
<cell_a>13.68(1)</cell_a>
<cell_c>5.97(6)</cell_c>
<z>32.00</z>
<cell_vol>1117.24</cell_vol>
<cell_mv>34.91</cell_mv>
<authcovera>0.436</authcovera>
<xtlvol>1117.24</xtlvol>
<redcellvol>558.62</redcellvol>
<xtla>13.680</xtla>
<xtlb>13.680</xtlb>
<xtlc>5.970</xtlc>
<xtlal>90.00</xtlal>
<xtlbe>90.00</xtlbe>
<xtlga>90.00</xtlga>
<xtlcovera>0.436</xtlcovera>
<xtlaoverb>1.000</xtlaoverb>
<xtlcoverb>0.436</xtlcoverb>
<redcell_a>5.970</redcell_a>
<redcell_b>10.123</redcell_b>
<redcell_c>10.123</redcell_c>
<redcell_al>85.01</redcell_al>
<redcell_be>72.85</redcell_be>
<redcell_ga>72.85</redcell_ga>
<xtlz>32.00</xtlz>
<ss>F(29) = 11.1(0.0522, 50)</ss>
<xtlsg>I41/a (88)</xtlsg>
<xtlmolwt>124.91</xtlmolwt>
<quality_mark>Indexed</quality_mark>
<lambda>1.5405</lambda>
<patrad>CuKα1</patrad>
<source>Visual</source>
<instrument>Guinier</instrument>
<internal_standard>KCl</internal_standard>
<temperature>298.0</temperature>
<aspectn>88</aspectn>
<spgr_label>Space Group</spgr_label>
<spgr>I41/a (88)</spgr>
<pearson>tI96.00</pearson>
<entry_date>09/01/1984</entry_date>
<weight_percent>Nb74.38 O25.62</weight_percent>
<atomic_percent>Nb33.33 O66.67</atomic_percent>
<structure_info>Atomic parameters are cross-referenced from PDF entry 04-007-6427</structure_info>
<origin>O2</origin>
<sg_sym_ops>
<sg_sym_op>
<seq>1</seq>
<operator>x,y,z</operator>
</sg_sym_op>
<sg_sym_op>
<seq>2</seq>
<operator>-x,-y,-z</operator>
</sg_sym_op>
<sg_sym_op>
<seq>3</seq>
<operator>-x+1/2,-y,z+1/2</operator>
</sg_sym_op>
<sg_sym_op>
<seq>4</seq>
<operator>x+1/2,y,-z+1/2</operator>
</sg_sym_op>
<sg_sym_op>
<seq>5</seq>
<operator>-y+3/4,x+1/4,z+1/4</operator>
</sg_sym_op>
<sg_sym_op>
<seq>6</seq>
<operator>y+1/4,-x+3/4,-z+3/4</operator>
</sg_sym_op>
<sg_sym_op>
<seq>7</seq>
<operator>y+3/4,-x+3/4,z+3/4</operator>
</sg_sym_op>
<sg_sym_op>
<seq>8</seq>
<operator>-y+1/4,x+1/4,-z+1/4</operator>
</sg_sym_op>
</sg_sym_ops>
<idp_column>IDP</idp_column>
<adp_column>ADP</adp_column>
<atomic_coords>
<atomic_coord>
<atom>Nb</atom>
<num>1</num>
<wyckoff>16f</wyckoff>
<symmetry>1</symmetry>
<x>0.115</x>
<y>0.1254</y>
<z>0.4766</z>
<sof>1.0</sof>
<aet>6-a</aet>
</atomic_coord>
<atomic_coord>
<atom>O</atom>
<num>2</num>
<wyckoff>16f</wyckoff>
<symmetry>1</symmetry>
<x>0.1215</x>
<y>0.2363</y>
<z>0.2538</z>
<sof>1.0</sof>
<aet>3#a</aet>
</atomic_coord>
<atomic_coord>
<atom>O</atom>
<num>3</num>
<wyckoff>16f</wyckoff>
<symmetry>1</symmetry>
<x>0.1239</x>
<y>0.5246</y>
<z>0.2505</z>
<sof>1.0</sof>
<aet>3#b</aet>
</atomic_coord>
<atomic_coord>
<atom>O</atom>
<num>4</num>
<wyckoff>16f</wyckoff>
<symmetry>1</symmetry>
<x>0.1269</x>
<y>0.0141</y>
<z>0.2544</z>
<sof>1.0</sof>
<aet>3#a</aet>
</atomic_coord>
<atomic_coord>
<atom>Nb</atom>
<num>5</num>
<wyckoff>16f</wyckoff>
<symmetry>1</symmetry>
<x>0.1349</x>
<y>0.1247</y>
<z>0.0271</z>
<sof>1.0</sof>
<aet>6-a</aet>
</atomic_coord>
<atomic_coord>
<atom>O</atom>
<num>6</num>
<wyckoff>16f</wyckoff>
<symmetry>1</symmetry>
<x>0.4758</x>
<y>0.1303</y>
<z>1.0E-4</z>
<sof>1.0</sof>
<aet>3#a</aet>
</atomic_coord>
</atomic_coords>
<ani_temp_facs/>
<ac_space_group>I41/a (88)</ac_space_group>
<ac_unit_cell_a>13.645</ac_unit_cell_a>
<ac_unit_cell_b>13.645</ac_unit_cell_b>
<ac_unit_cell_c>5.991</ac_unit_cell_c>
<ac_unit_cell_alpha>90</ac_unit_cell_alpha>
<ac_unit_cell_beta>90</ac_unit_cell_beta>
<ac_unit_cell_gamma>90</ac_unit_cell_gamma>
<subfile_indicator>Battery Material, Ceramic (Semiconductor), Common Phase, Educational Pattern, Inorganic, Metal &amp; Alloy</subfile_indicator>
<cross_ref_pdf_numbers>04-001-1744 (Alternate), 04-002-6372 (Alternate), 04-003-2348 (Alternate), 04-004-4309 (Alternate), 04-004-9016 (Alternate), 04-005-4298 (Primary), 04-005-4690 (Alternate), 04-007-2133 (Alternate), 04-007-6427 (Alternate), 04-008-7745 (Alternate)</cross_ref_pdf_numbers>
<references>
<reference_group>
<type>Primary Reference</type>
<reference>Gannon, J., Tilley. J. Solid State Chem. 1977, 20, 331.</reference>
</reference_group>
<reference_group>
<type>Crystal Structure</type>
<reference>Crystal Structure Source: LPF.</reference>
</reference_group>
<reference_group>
<type>Unit Cell</type>
<reference>Marinder, B. Ark. Kemi 1962, 19, 435.</reference>
</reference_group>
</references>
<database_comments>Sample Preparation: Stoichiometric mixture of ''Nb O'' and ''Nb2 O4'' were pressed into pellets and arc melted under argon atmosphere. Unit Cell: The reference suggests that the proper space group is `P41` (76) instead of the `I41/a` proposed by Marinder (Ark. Kemi, 19 435 (1962)). Warning: Lines with abs(delta 2Theta)&gt;0.06 DEG.</database_comments>
<crystal_properties>Centrosymmetric</crystal_properties>
</pdf_data>
<graphs>
<wave_length>Cu Kα1 1.54056 Å</wave_length>
<chart_name>PDF Card - 00-034-0898.jpg</chart_name>
<stick_series type="Nb O2 - 00-034-0898 (Stick, Fixed Slit Intensity)">
<intensity>
<theta>16.167</theta>
<da>5.478</da>
<intensity>25</intensity>
<h>1</h>
<k>0</k>
<l>1</l>
<F/>
</intensity>
<intensity>
<theta>18.346</theta>
<da>4.832</da>
<intensity>10</intensity>
<h>2</h>
<k>2</k>
<l>0</l>
<F/>
</intensity>
<intensity>
<theta>20.722</theta>
<da>4.283</da>
<intensity>25</intensity>
<h>2</h>
<k>1</k>
<l>1</l>
<F/>
</intensity>
<intensity>
<theta>24.516</theta>
<da>3.628</da>
<intensity>50</intensity>
<h>3</h>
<k>0</k>
<l>1</l>
<F/>
</intensity>
<intensity>
<theta>26.048</theta>
<da>3.418</da>
<intensity>100</intensity>
<h>4</h>
<k>0</k>
<l>0</l>
<F/>
</intensity>
<intensity>
<theta>27.804</theta>
<da>3.206</da>
<intensity>50</intensity>
<h>3</h>
<k>2</k>
<l>1</l>
<F/>
</intensity>
<intensity>
<theta>30.796</theta>
<da>2.901</da>
<intensity>10</intensity>
<h>4</h>
<k>1</k>
<l>1</l>
<F/>
</intensity>
<intensity>
<theta>35.207</theta>
<da>2.547</da>
<intensity>90</intensity>
<h>2</h>
<k>2</k>
<l>2</l>
<F/>
</intensity>
<intensity>
<theta>36.145</theta>
<da>2.483</da>
<intensity>25</intensity>
<h>5</h>
<k>0</k>
<l>1</l>
<F/>
</intensity>
<intensity>
<theta>37.136</theta>
<da>2.419</da>
<intensity>75</intensity>
<h>4</h>
<k>4</k>
<l>0</l>
<F/>
</intensity>
<intensity>
<theta>38.472</theta>
<da>2.338</da>
<intensity>25</intensity>
<h>5</h>
<k>2</k>
<l>1</l>
<F/>
</intensity>
<intensity>
<theta>40.040</theta>
<da>2.250</da>
<intensity>75</intensity>
<h>4</h>
<k>0</k>
<l>2</l>
<F/>
</intensity>
<intensity>
<theta>41.683</theta>
<da>2.165</da>
<intensity>75</intensity>
<h>6</h>
<k>2</k>
<l>0</l>
<F/>
</intensity>
<intensity>
<theta>42.994</theta>
<da>2.102</da>
<intensity>10</intensity>
<h>6</h>
<k>1</k>
<l>1</l>
<F/>
</intensity>
<intensity>
<theta>45.020</theta>
<da>2.012</da>
<intensity>25</intensity>
<h>5</h>
<k>4</k>
<l>1</l>
<F/>
</intensity>
<intensity>
<theta>45.911</theta>
<da>1.975</da>
<intensity>25</intensity>
<h>1</h>
<k>0</k>
<l>3</l>
<F/>
</intensity>
<intensity>
<theta>47.149</theta>
<da>1.926</da>
<intensity>10</intensity>
<h>6</h>
<k>3</k>
<l>1</l>
<F/>
</intensity>
<intensity>
<theta>47.914</theta>
<da>1.897</da>
<intensity>25</intensity>
<h>2</h>
<k>1</k>
<l>3</l>
<F/>
</intensity>
<intensity>
<theta>49.013</theta>
<da>1.857</da>
<intensity>25</intensity>
<h>7</h>
<k>0</k>
<l>1</l>
<F/>
</intensity>
<intensity>
<theta>49.931</theta>
<da>1.825</da>
<intensity>25</intensity>
<h>3</h>
<k>0</k>
<l>3</l>
<F/>
</intensity>
<intensity>
<theta>50.915</theta>
<da>1.792</da>
<intensity>50</intensity>
<h>7</h>
<k>2</k>
<l>1</l>
<F/>
</intensity>
<intensity>
<theta>52.132</theta>
<da>1.753</da>
<intensity>90</intensity>
<h>6</h>
<k>2</k>
<l>2</l>
<F/>
</intensity>
<intensity>
<theta>53.580</theta>
<da>1.709</da>
<intensity>75</intensity>
<h>8</h>
<k>0</k>
<l>0</l>
<F/>
</intensity>
<intensity>
<theta>54.405</theta>
<da>1.685</da>
<intensity>25</intensity>
<h>6</h>
<k>5</k>
<l>1</l>
<F/>
</intensity>
<intensity>
<theta>56.326</theta>
<da>1.632</da>
<intensity>25</intensity>
<h>8</h>
<k>1</k>
<l>1</l>
<F/>
</intensity>
<intensity>
<theta>57.089</theta>
<da>1.612</da>
<intensity>25</intensity>
<h>5</h>
<k>0</k>
<l>3</l>
<F/>
</intensity>
<intensity>
<theta>58.722</theta>
<da>1.571</da>
<intensity>25</intensity>
<h>5</h>
<k>2</k>
<l>3</l>
<F/>
</intensity>
<intensity>
<theta>60.501</theta>
<da>1.529</da>
<intensity>75</intensity>
<h>8</h>
<k>4</k>
<l>0</l>
<F/>
</intensity>
<intensity>
<theta>62.073</theta>
<da>1.494</da>
<intensity>50</intensity>
<h>0</h>
<k>0</k>
<l>4</l>
<F/>
</intensity>
</stick_series>
</graphs>
</pdfcard>
