Repository: ComputationalMaterials-WestLake-Univ/phasemapy

# Automated Phase Mapping of XRD (AutoMapper)

The AutoMapper is an unsupervised solver to tackle the phase mapping challenge in high-throughput X-ray diffraction datasets. Besides leveraging robust fitting abilities of machine learning algorithms,it is integrated various material information, including first-principles calculated thermodynamic data, crystallography, X-ray diffraction, and texture.

Its main functionalities:

- correctly identify the number, identity, fraction, peak shift and texture of present phases.

File: data/icdd/Indexed/PDF Card - 00-037-1306.xml
<?xml version="1.0" encoding="UTF-8" standalone="no"?>
<?xml-stylesheet type="text/xsl" href="pdfcard.xsl"?><pdfcard>
<pdf_data ApplicationName="PDF-4+ 2020" ApplicationVersion="4.20.0.1" CurrentYear="2019">
<pdf_number>00-037-1306</pdf_number>
<chemical_formula>V O0.53</chemical_formula>
<empirical_formula>O0.53 V</empirical_formula>
<chemical_name>Vanadium Oxide</chemical_name>
<xstal_system>Monoclinic</xstal_system>
<xtldx>6.17</xtldx>
<pressure_temperature>Ambient</pressure_temperature>
<status>Primary</status>
<cell_a>14.684</cell_a>
<cell_b>14.607</cell_b>
<cell_c>17.895</cell_c>
<cell_beta>90.39</cell_beta>
<z>240.00</z>
<cell_vol>3838.20</cell_vol>
<cell_mv>15.99</cell_mv>
<authcovera>1.219</authcovera>
<authaoverb>1.005</authaoverb>
<authcoverb>1.225</authcoverb>
<xtlvol>3838.20</xtlvol>
<redcellvol>3838.20</redcellvol>
<xtla>17.895</xtla>
<xtlb>14.607</xtlb>
<xtlc>14.684</xtlc>
<xtlal>90.00</xtlal>
<xtlbe>90.39</xtlbe>
<xtlga>90.00</xtlga>
<xtlcovera>0.821</xtlcovera>
<xtlaoverb>1.225</xtlaoverb>
<xtlcoverb>1.005</xtlcoverb>
<redcell_a>14.607</redcell_a>
<redcell_b>14.684</redcell_b>
<redcell_c>17.895</redcell_c>
<redcell_al>90.39</redcell_al>
<redcell_be>90.00</redcell_be>
<redcell_ga>90.00</redcell_ga>
<xtlz>240.00</xtlz>
<ss>F(13) = 0.6(0.0162, 1386)</ss>
<xtlsg>P</xtlsg>
<xtlmolwt>59.42</xtlmolwt>
<quality_mark>Indexed</quality_mark>
<lambda>1.5418</lambda>
<patrad>CuKα</patrad>
<source>Visual</source>
<instrument>Guinier</instrument>
<internal_standard>KCl</internal_standard>
<temperature>298.0</temperature>
<spgr_label>Space Group</spgr_label>
<spgr>P</spgr>
<pearson>mP367.20</pearson>
<entry_date>09/01/1987</entry_date>
<last_mod_date>09/01/2006</last_mod_date>
<last_modifications>CellVolume</last_modifications>
<weight_percent>O14.27 V85.73</weight_percent>
<atomic_percent>O34.64 V65.36</atomic_percent>
<sg_sym_ops/>
<idp_column>IDP</idp_column>
<adp_column>ADP</adp_column>
<ani_temp_facs/>
<subfile_indicator>Inorganic, Metal &amp; Alloy</subfile_indicator>
<references>
<reference_group>
<type>Primary Reference</type>
<reference>Westman, S. Acta Chem. Scand. 1963, 17, 749.</reference>
</reference_group>
</references>
<database_comments>Sample Preparation: Melting of pressed pellets of vanadium and vanadium sesquioxide and heat-treated in silica tubes at 900 C. Unit Cell: Reference reports a=14.710, b=14.630, c=17.925 and β=90.38. Warning: Lines with abs(delta 2Theta)&gt;0.06 DEG.</database_comments>
</pdf_data>
<graphs>
<wave_length>Cu Kα1 1.54056 Å</wave_length>
<chart_name>PDF Card - 00-037-1306.jpg</chart_name>
<stick_series type="V O0.53 - 00-037-1306 (Stick, Fixed Slit Intensity)">
<intensity>
<theta>11.498</theta>
<da>7.68980</da>
<intensity>5</intensity>
<h>-1</h>
<k>0</k>
<l>2</l>
<F/>
</intensity>
<intensity>
<theta>39.539</theta>
<da>2.27732</da>
<intensity>50</intensity>
<h>-5</h>
<k>0</k>
<l>5</l>
<F/>
</intensity>
<intensity>
<theta>39.804</theta>
<da>2.26276</da>
<intensity>80</intensity>
<h>5</h>
<k>0</k>
<l>5</l>
<F/>
</intensity>
<intensity>
<theta>42.097</theta>
<da>2.14470</da>
<intensity>5</intensity>
<h>-2</h>
<k>0</k>
<l>8</l>
<F/>
</intensity>
<intensity>
<theta>42.829</theta>
<da>2.10972</da>
<intensity>5</intensity>
<h>2</h>
<k>1</k>
<l>8</l>
<F/>
</intensity>
<intensity>
<theta>43.680</theta>
<da>2.07055</da>
<intensity>100</intensity>
<h>5</h>
<k>5</k>
<l>0</l>
<F/>
</intensity>
<intensity>
<theta>44.956</theta>
<da>2.01471</da>
<intensity>10</intensity>
<h>-1</h>
<k>3</k>
<l>8</l>
<F/>
</intensity>
<intensity>
<theta>47.987</theta>
<da>1.89427</da>
<intensity>20</intensity>
<h>7</h>
<k>0</k>
<l>4</l>
<F/>
</intensity>
<intensity>
<theta>50.682</theta>
<da>1.79971</da>
<intensity>10</intensity>
<h>8</h>
<k>0</k>
<l>-2</l>
<F/>
</intensity>
<intensity>
<theta>51.005</theta>
<da>1.78907</da>
<intensity>20</intensity>
<h>0</h>
<k>0</k>
<l>10</l>
<F/>
</intensity>
<intensity>
<theta>57.768</theta>
<da>1.59466</da>
<intensity>5</intensity>
<h>4</h>
<k>1</k>
<l>10</l>
<F/>
</intensity>
<intensity>
<theta>63.278</theta>
<da>1.46842</da>
<intensity>20</intensity>
<h>10</h>
<k>0</k>
<l>0</l>
<F/>
</intensity>
<intensity>
<theta>63.644</theta>
<da>1.46086</da>
<intensity>10</intensity>
<h>0</h>
<k>10</k>
<l>0</l>
<F/>
</intensity>
</stick_series>
</graphs>
</pdfcard>

File: data/icdd/Indexed/PDF Card - 00-038-0902.xml
<?xml version="1.0" encoding="UTF-8" standalone="no"?>
<?xml-stylesheet type="text/xsl" href="pdfcard.xsl"?><pdfcard>
<pdf_data ApplicationName="PDF-4+ 2020" ApplicationVersion="4.20.0.1" CurrentYear="2019">
<pdf_number>00-038-0902</pdf_number>
<chemical_formula>O2</chemical_formula>
<empirical_formula>O2</empirical_formula>
<chemical_name>Oxygen</chemical_name>
<common_name>β-O2</common_name>
<xstal_system>Rhombohedral</xstal_system>
<xtldx>2.329</xtldx>
<rep_struc>O2</rep_struc>
<rep_struc_alpha_order>O2</rep_struc_alpha_order>
<lpf_rep_struc>[ O2 ],hR6,166</lpf_rep_struc>
<lpf_rep_struc_alpha_order>O2,hR6,166</lpf_rep_struc_alpha_order>
<pressure_temperature>Non-ambient Pressure</pressure_temperature>
<status>Primary</status>
<cell_a>2.784</cell_a>
<cell_c>10.196</cell_c>
<z>3.00</z>
<cell_vol>68.44</cell_vol>
<cell_mv>22.81</cell_mv>
<authcovera>3.662</authcovera>
<xtlvol>68.44</xtlvol>
<redcellvol>22.81</redcellvol>
<xtla>2.784</xtla>
<xtlb>2.784</xtlb>
<xtlc>10.196</xtlc>
<xtlal>90.00</xtlal>
<xtlbe>90.00</xtlbe>
<xtlga>120.00</xtlga>
<xtlcovera>3.662</xtlcovera>
<xtlaoverb>1.000</xtlaoverb>
<xtlcoverb>3.662</xtlcoverb>
<redcell_a>2.784</redcell_a>
<redcell_b>2.784</redcell_b>
<redcell_c>3.760</redcell_c>
<redcell_al>68.27</redcell_al>
<redcell_be>68.27</redcell_be>
<redcell_ga>60.00</redcell_ga>
<xtlz>3.00</xtlz>
<ss>F(4) = 16.5(0.0345, 7)</ss>
<xtlsg>R-3m (166)</xtlsg>
<xtlmolwt>32.00</xtlmolwt>
<quality_mark>Indexed</quality_mark>
<diameter>114.60</diameter>
<lambda>1.5418</lambda>
<patrad>CuKα</patrad>
<instrument>Debye-Scherrer</instrument>
<temperature>298.0</temperature>
<pressure>7.40000000000</pressure>
<aspectn>166</aspectn>
<spgr_label>Space Group</spgr_label>
<spgr>R-3m (166)</spgr>
<pearson>hR2.00</pearson>
<entry_date>09/01/1988</entry_date>
<last_mod_date>09/01/2004</last_mod_date>
<last_modifications>Z</last_modifications>
<weight_percent>O100.00</weight_percent>
<atomic_percent>O100.00</atomic_percent>
<sg_sym_ops/>
<idp_column>IDP</idp_column>
<adp_column>ADP</adp_column>
<ani_temp_facs/>
<subfile_indicator>Inorganic, Metal &amp; Alloy, Pharmaceutical</subfile_indicator>
<cross_ref_pdf_numbers>04-007-2179 (Alternate), 04-007-5295 (Alternate)</cross_ref_pdf_numbers>
<references>
<reference_group>
<type>Primary Reference</type>
<doi>10.1063/1.447495</doi>
<reference>Olinger, B., Mills, R., Roof, R. J. Chem. Phys. 1984, 81, 5068.</reference>
</reference_group>
</references>
<database_comments>In Situ Condition: Sample was loaded in diamond anvil cell with NaF as pressure monitor. Pressure of Datacollection: 7.4 GPa. Temperature of Data Collection: 298 K. Warning: Lines with abs(delta 2Theta)&gt;0.06 DEG.</database_comments>
<crystal_properties>Centrosymmetric</crystal_properties>
<phase>β</phase>
</pdf_data>
<graphs>
<wave_length>Cu Kα1 1.54056 Å</wave_length>
<chart_name>PDF Card - 00-038-0902.jpg</chart_name>
<stick_series type="O2 - 00-038-0902 (Stick, Fixed Slit Intensity)">
<intensity>
<theta>26.204</theta>
<da>3.398</da>
<intensity>30</intensity>
<h>0</h>
<k>0</k>
<l>3</l>
<F/>
</intensity>
<intensity>
<theta>38.336</theta>
<da>2.346</da>
<intensity>100</intensity>
<h>1</h>
<k>0</k>
<l>1</l>
<F/>
</intensity>
<intensity>
<theta>41.265</theta>
<da>2.186</da>
<intensity>50</intensity>
<h>0</h>
<k>1</k>
<l>2</l>
<F/>
</intensity>
<intensity>
<theta>67.196</theta>
<da>1.392</da>
<intensity>10</intensity>
<h>1</h>
<k>1</k>
<l>0</l>
<F/>
</intensity>
</stick_series>
</graphs>
</pdfcard>

File: data/icdd/Indexed/PDF Card - 00-053-0538.xml
<?xml version="1.0" encoding="UTF-8" standalone="no"?>
<?xml-stylesheet type="text/xsl" href="pdfcard.xsl"?><pdfcard>
<pdf_data ApplicationName="PDF-4+ 2020" ApplicationVersion="4.20.0.1" CurrentYear="2019">
<pdf_number>00-053-0538</pdf_number>
<chemical_formula>V2 O5</chemical_formula>
<empirical_formula>O5 V2</empirical_formula>
<chemical_name>Vanadium Oxide</chemical_name>
<xstal_system>Orthorhombic</xstal_system>
<xtldx>5.667</xtldx>
<pressure_temperature>Ambient</pressure_temperature>
<status>Primary</status>
<cell_a>7.100(7)</cell_a>
<cell_b>6.294(5)</cell_b>
<cell_c>3.578(2)</cell_c>
<z>3.00</z>
<cell_vol>159.89</cell_vol>
<cell_mv>53.30</cell_mv>
<authcovera>0.504</authcovera>
<authaoverb>1.128</authaoverb>
<authcoverb>0.568</authcoverb>
<xtlvol>159.89</xtlvol>
<redcellvol>159.89</redcellvol>
<xtla>6.294</xtla>
<xtlb>7.100</xtlb>
<xtlc>3.578</xtlc>
<xtlal>90.00</xtlal>
<xtlbe>90.00</xtlbe>
<xtlga>90.00</xtlga>
<xtlcovera>0.568</xtlcovera>
<xtlaoverb>0.886</xtlaoverb>
<xtlcoverb>0.504</xtlcoverb>
<redcell_a>3.578</redcell_a>
<redcell_b>6.294</redcell_b>
<redcell_c>7.100</redcell_c>
<redcell_al>90.00</redcell_al>
<redcell_be>90.00</redcell_be>
<redcell_ga>90.00</redcell_ga>
<xtlz>3.00</xtlz>
<ss>F(14) = 11.5(0.0452, 27)</ss>
<xtlsg>P</xtlsg>
<xtlmolwt>181.88</xtlmolwt>
<quality_mark>Indexed</quality_mark>
<lambda>1.5418</lambda>
<patrad>CuKα</patrad>
<source>Diffractometer - Peak</source>
<instrument>Diffractometer</instrument>
<temperature>298.0</temperature>
<spgr_label>Space Group</spgr_label>
<spgr>P</spgr>
<pearson>oP21.00</pearson>
<entry_date>09/01/2003</entry_date>
<weight_percent>O43.98 V56.02</weight_percent>
<atomic_percent>O71.43 V28.57</atomic_percent>
<sg_sym_ops/>
<idp_column>IDP</idp_column>
<adp_column>ADP</adp_column>
<ani_temp_facs/>
<subfile_indicator>Ceramic, Inorganic, Metal &amp; Alloy</subfile_indicator>
<references>
<reference_group>
<type>Primary Reference</type>
<reference>Kusaba, K., Inst. for Materials Research, Tohoku Univ., Sendai, Japan. Private Communication 2001.</reference>
</reference_group>
<reference_group>
<type>Unit Cell</type>
<reference>Kusaba, K., Ohshima, E., Syono, Y., Kikegawa, T. J. Cryst. Growth 2001, 229, 467.</reference>
</reference_group>
</references>
<database_comments>General Comments: High-pressure polytype. Sample Preparation: Quenched from 6 GPa and 500 C. X-ray pattern was collected at ambient condition. Structures: Layered structure. Warning: Lines with abs(delta 2Theta)&gt;0.06 DEG.</database_comments>
</pdf_data>
<graphs>
<wave_length>Cu Kα1 1.54056 Å</wave_length>
<chart_name>PDF Card - 00-053-0538.jpg</chart_name>
<stick_series type="V2 O5 - 00-053-0538 (Stick, Fixed Slit Intensity)">
<intensity>
<theta>12.457</theta>
<da>7.100</da>
<intensity>40</intensity>
<h>1</h>
<k>0</k>
<l>0</l>
<F/>
</intensity>
<intensity>
<theta>14.046</theta>
<da>6.300</da>
<intensity>10</intensity>
<h>0</h>
<k>1</k>
<l>0</l>
<F/>
</intensity>
<intensity>
<theta>18.785</theta>
<da>4.720</da>
<intensity>30</intensity>
<h>1</h>
<k>1</k>
<l>0</l>
<F/>
</intensity>
<intensity>
<theta>24.992</theta>
<da>3.560</da>
<intensity>10m</intensity>
<h>0</h>
<k>0</k>
<l>1</l>
<F/>
</intensity>
<intensity>
<theta>24.992</theta>
<da>3.560</da>
<intensity>10m</intensity>
<h>2</h>
<k>0</k>
<l>0</l>
<F/>
</intensity>
<intensity>
<theta>27.857</theta>
<da>3.200</da>
<intensity>100</intensity>
<h>1</h>
<k>0</k>
<l>1</l>
<F/>
</intensity>
<intensity>
<theta>28.309</theta>
<da>3.150</da>
<intensity>60</intensity>
<h>0</h>
<k>2</k>
<l>0</l>
<F/>
</intensity>
<intensity>
<theta>28.775</theta>
<da>3.100</da>
<intensity>30m</intensity>
<h>0</h>
<k>1</k>
<l>1</l>
<F/>
</intensity>
<intensity>
<theta>28.775</theta>
<da>3.100</da>
<intensity>30m</intensity>
<h>2</h>
<k>1</k>
<l>0</l>
<F/>
</intensity>
<intensity>
<theta>31.372</theta>
<da>2.849</da>
<intensity>50</intensity>
<h>1</h>
<k>1</k>
<l>1</l>
<F/>
</intensity>
<intensity>
<theta>38.049</theta>
<da>2.363</da>
<intensity>10m</intensity>
<h>0</h>
<k>2</k>
<l>1</l>
<F/>
</intensity>
<intensity>
<theta>38.049</theta>
<da>2.363</da>
<intensity>10m</intensity>
<h>3</h>
<k>0</k>
<l>0</l>
<F/>
</intensity>
<intensity>
<theta>40.170</theta>
<da>2.243</da>
<intensity>10</intensity>
<h>1</h>
<k>2</k>
<l>1</l>
<F/>
</intensity>
<intensity>
<theta>40.624</theta>
<da>2.219</da>
<intensity>30</intensity>
<h>3</h>
<k>1</k>
<l>0</l>
<F/>
</intensity>
<intensity>
<theta>44.996</theta>
<da>2.013</da>
<intensity>30</intensity>
<h>1</h>
<k>3</k>
<l>0</l>
<F/>
</intensity>
<intensity>
<theta>48.157</theta>
<da>1.888</da>
<intensity>10</intensity>
<h>3</h>
<k>2</k>
<l>0</l>
<F/>
</intensity>
<intensity>
<theta>51.007</theta>
<da>1.789</da>
<intensity>30</intensity>
<h>0</h>
<k>0</k>
<l>2</l>
<F/>
</intensity>
</stick_series>
</graphs>
</pdfcard>

File: data/icdd/Indexed/PDF Card - 00-065-0327.xml
<?xml version="1.0" encoding="UTF-8" standalone="no"?>
<?xml-stylesheet type="text/xsl" href="pdfcard.xsl"?><pdfcard>
<pdf_data ApplicationName="PDF-4+ 2020" ApplicationVersion="4.20.0.1" CurrentYear="2019">
<pdf_number>00-065-0327</pdf_number>
<chemical_formula>Mn1.5 V O4</chemical_formula>
<empirical_formula>Mn1.5 O4 V</empirical_formula>
<chemical_name>Manganese Vanadium Oxide</chemical_name>
<xstal_system>Tetragonal</xstal_system>
<xtldx>4.066</xtldx>
<ds>4.06</ds>
<pressure_temperature>Ambient</pressure_temperature>
<status>Primary</status>
<cell_a>7.00730(2)</cell_a>
<cell_c>19.69810(8)</cell_c>
<z>12.00</z>
<cell_vol>967.22</cell_vol>
<cell_mv>80.60</cell_mv>
<authcovera>2.811</authcovera>
<xtlvol>967.22</xtlvol>
<redcellvol>483.61</redcellvol>
<xtla>7.007</xtla>
<xtlb>7.007</xtlb>
<xtlc>19.698</xtlc>
<xtlal>90.00</xtlal>
<xtlbe>90.00</xtlbe>
<xtlga>90.00</xtlga>
<xtlcovera>2.811</xtlcovera>
<xtlaoverb>1.000</xtlaoverb>
<xtlcoverb>2.811</xtlcoverb>
<redcell_a>7.007</redcell_a>
<redcell_b>7.007</redcell_b>
<redcell_c>11.025</redcell_c>
<redcell_al>108.53</redcell_al>
<redcell_be>108.53</redcell_be>
<redcell_ga>90.00</redcell_ga>
<xtlz>12.00</xtlz>
<ss>F(30) = 219.4(0.0046, 30)</ss>
<xtlsg>I-42d (122)</xtlsg>
<xtlmolwt>197.35</xtlmolwt>
<quality_mark>Indexed</quality_mark>
<lower>8.80</lower>
<iic>3.94</iic>
<iic_nd>0.3</iic_nd>
<lambda>1.5406</lambda>
<patrad>CuKα1</patrad>
<source>Diffractometer - Peak</source>
<instrument>Diffractometer</instrument>
<temperature>298.0</temperature>
<aspectn>122</aspectn>
<spgr_label>Space Group</spgr_label>
<spgr>I-42d (122)</spgr>
<rfactor>0.042</rfactor>
<pearson>tI78.00</pearson>
<entry_date>09/01/2015</entry_date>
<weight_percent>Mn41.76 O32.43 V25.81</weight_percent>
<atomic_percent>Mn23.08 O61.54 V15.38</atomic_percent>
<tf_type>B</tf_type>
<sg_sym_ops>
<sg_sym_op>
<seq>1</seq>
<operator>x,y,z</operator>
</sg_sym_op>
<sg_sym_op>
<seq>2</seq>
<operator>-x+1/2,y,-z+3/4</operator>
</sg_sym_op>
<sg_sym_op>
<seq>3</seq>
<operator>-x,-y,z</operator>
</sg_sym_op>
<sg_sym_op>
<seq>4</seq>
<operator>x+1/2,-y,-z+3/4</operator>
</sg_sym_op>
<sg_sym_op>
<seq>5</seq>
<operator>-y,x,-z</operator>
</sg_sym_op>
<sg_sym_op>
<seq>6</seq>
<operator>y+1/2,x,z+3/4</operator>
</sg_sym_op>
<sg_sym_op>
<seq>7</seq>
<operator>y,-x,-z</operator>
</sg_sym_op>
<sg_sym_op>
<seq>8</seq>
<operator>-y+1/2,-x,z+3/4</operator>
</sg_sym_op>
</sg_sym_ops>
<idp_column>Biso</idp_column>
<adp_column>Bani</adp_column>
<atomic_coords>
<atomic_coord>
<atom>Mn</atom>
<num>1</num>
<wyckoff/>
<symmetry/>
<x>0.0</x>
<y>0.0</y>
<z>0.2269</z>
<sof>1.0</sof>
<idp>0.97</idp>
<aet/>
</atomic_coord>
<atomic_coord>
<atom>Mn</atom>
<num>2</num>
<wyckoff/>
<symmetry/>
<x>0.2403</x>
<y>0.25</y>
<z>0.125</z>
<sof>1.0</sof>
<idp>0.97</idp>
<aet/>
</atomic_coord>
<atomic_coord>
<atom>Mn</atom>
<num>3</num>
<wyckoff/>
<symmetry/>
<x>0.0</x>
<y>0.0</y>
<z>0.5</z>
<sof>0.491</sof>
<idp>0.97</idp>
<aet/>
</atomic_coord>
<atomic_coord>
<atom>V</atom>
<num>4</num>
<wyckoff/>
<symmetry/>
<x>0.0</x>
<y>0.0</y>
<z>0.0</z>
<sof>1.0</sof>
<idp>0.42</idp>
<aet/>
</atomic_coord>
<atomic_coord>
<atom>V</atom>
<num>5</num>
<wyckoff/>
<symmetry/>
<x>0.654</x>
<y>0.25</y>
<z>0.125</z>
<sof>1.0</sof>
<idp>0.42</idp>
<aet/>
</atomic_coord>
<atomic_coord>
<atom>O</atom>
<num>6</num>
<wyckoff/>
<symmetry/>
<x>0.0515</x>
<y>0.1976</y>
<z>0.0438</z>
<sof>1.0</sof>
<idp>1.57</idp>
<aet/>
</atomic_coord>
<atomic_coord>
<atom>O</atom>
<num>7</num>
<wyckoff/>
<symmetry/>
<x>0.0523</x>
<y>0.272</y>
<z>0.3968</z>
<sof>1.0</sof>
<idp>1.57</idp>
<aet/>
</atomic_coord>
<atomic_coord>
<atom>O</atom>
<num>8</num>
<wyckoff/>
<symmetry/>
<x>0.4979</x>
<y>0.2166</y>
<z>0.0585</z>
<sof>1.0</sof>
<idp>1.57</idp>
<aet/>
</atomic_coord>
</atomic_coords>
<ani_temp_facs/>
<ac_space_group>I-42d (122)</ac_space_group>
<ac_unit_cell_a>7.00730(2)</ac_unit_cell_a>
<ac_unit_cell_b>7.00730(2)</ac_unit_cell_b>
<ac_unit_cell_c>19.69810(8)</ac_unit_cell_c>
<ac_unit_cell_alpha>90.0</ac_unit_cell_alpha>
<ac_unit_cell_beta>90.0</ac_unit_cell_beta>
<ac_unit_cell_gamma>90.0</ac_unit_cell_gamma>
<subfile_indicator>Battery Material, Inorganic</subfile_indicator>
<references>
<reference_group>
<type>Primary Reference</type>
<reference>Clemens, O., Univ. of Birmingham, School of Chemistry, UK. Private Communication 2014.</reference>
</reference_group>
<reference_group>
<type>Unit Cell</type>
<doi>10.1016/j.jssc.2011.07.042</doi>
<reference>Clemens, O., Haberkorn, R., Beck, H. "New phases in the system \Li Mn V O4\-\Mn3 ( V O4 )2\." J. Solid State Chem. 2011, 184, 2640.</reference>
</reference_group>
</references>
<database_comments>Sample Preparation: Prepared by ball-milling a stoichiometric mixture of MnO and ''V2 O5'' at a speed of 400 rpm. The sample was pressed into a pellet and heated to 1073 K for 15 hours under argon, then heated at 1223 K for 15 hours in an alumina or platinum boat. A second boat filled with MnO was placed in front of the boat with the reaction mixture in the direction of argon flux. Raw Data Comment: Reflections with intensities &lt;0.1% have been omitted. Structures: Isostructural to ''Co1.5 As O4'' and ''Mg1.5 As O4''. Warning: Lines with abs(delta 2Theta)&gt;0.06 DEG.</database_comments>
<crystal_properties>Non-centrosymmetric - Optical Activity, Piezo (2nd Harm.)</crystal_properties>
</pdf_data>
<graphs>
<wave_length>Cu Kα1 1.54056 Å</wave_length>
<chart_name>PDF Card - 00-065-0327.jpg</chart_name>
<stick_series type="Mn1.5 V O4 - 00-065-0327 (Stick, Fixed Slit Intensity)">
<intensity>
<theta>13.400</theta>
<da>6.602</da>
<intensity>6</intensity>
<h>0</h>
<k>1</k>
<l>1</l>
<F/>
</intensity>
<intensity>
<theta>18.000</theta>
<da>4.924</da>
<intensity>8</intensity>
<h>0</h>
<k>0</k>
<l>4</l>
<F/>
</intensity>
<intensity>
<theta>18.504</theta>
<da>4.791</da>
<intensity>1</intensity>
<h>0</h>
<k>1</k>
<l>3</l>
<F/>
</intensity>
<intensity>
<theta>20.045</theta>
<da>4.426</da>
<intensity>15</intensity>
<h>1</h>
<k>1</k>
<l>2</l>
<F/>
</intensity>
<intensity>
<theta>25.398</theta>
<da>3.504</da>
<intensity>8</intensity>
<h>0</h>
<k>2</k>
<l>0</l>
<F/>
</intensity>
<intensity>
<theta>25.925</theta>
<da>3.434</da>
<intensity>82</intensity>
<h>0</h>
<k>1</k>
<l>5</l>
<F/>
</intensity>
<intensity>
<theta>26.988</theta>
<da>3.301</da>
<intensity>23</intensity>
<h>0</h>
<k>2</k>
<l>2</l>
<F/>
</intensity>
<intensity>
<theta>28.822</theta>
<da>3.095</da>
<intensity>104</intensity>
<h>1</h>
<k>2</k>
<l>1</l>
<F/>
</intensity>
<intensity>
<theta>31.305</theta>
<da>2.855</da>
<intensity>1000</intensity>
<h>0</h>
<k>2</k>
<l>4</l>
<F/>
</intensity>
<intensity>
<theta>31.611</theta>
<da>2.828</da>
<intensity>85</intensity>
<h>1</h>
<k>2</k>
<l>3</l>
<F/>
</intensity>
<intensity>
<theta>32.691</theta>
<da>2.737</da>
<intensity>12</intensity>
<h>1</h>
<k>1</k>
<l>6</l>
<F/>
</intensity>
<intensity>
<theta>34.317</theta>
<da>2.611</da>
<intensity>19</intensity>
<h>0</h>
<k>1</k>
<l>7</l>
<F/>
</intensity>
<intensity>
<theta>36.221</theta>
<da>2.478</da>
<intensity>88</intensity>
<h>2</h>
<k>2</k>
<l>0</l>
<F/>
</intensity>
<intensity>
<theta>36.464</theta>
<da>2.462</da>
<intensity>86</intensity>
<h>0</h>
<k>0</k>
<l>8</l>
<F/>
</intensity>
<intensity>
<theta>36.618</theta>
<da>2.452</da>
<intensity>5</intensity>
<h>1</h>
<k>2</k>
<l>5</l>
<F/>
</intensity>
<intensity>
<theta>37.506</theta>
<da>2.396</da>
<intensity>65</intensity>
<h>0</h>
<k>2</k>
<l>6</l>
<F/>
</intensity>
<intensity>
<theta>38.783</theta>
<da>2.320</da>
<intensity>1</intensity>
<h>0</h>
<k>3</k>
<l>1</l>
<F/>
</intensity>
<intensity>
<theta>40.681</theta>
<da>2.216</da>
<intensity>2</intensity>
<h>1</h>
<k>3</k>
<l>0</l>
<F/>
</intensity>
<intensity>
<theta>40.739</theta>
<da>2.213</da>
<intensity>19</intensity>
<h>2</h>
<k>2</k>
<l>4</l>
<F/>
</intensity>
<intensity>
<theta>40.971</theta>
<da>2.201</da>
<intensity>39</intensity>
<h>0</h>
<k>3</k>
<l>3</l>
<F/>
</intensity>
<intensity>
<theta>41.744</theta>
<da>2.162</da>
<intensity>51</intensity>
<h>1</h>
<k>3</k>
<l>2</l>
<F/>
</intensity>
<intensity>
<theta>43.166</theta>
<da>2.094</da>
<intensity>47</intensity>
<h>1</h>
<k>2</k>
<l>7</l>
<F/>
</intensity>
<intensity>
<theta>43.275</theta>
<da>2.089</da>
<intensity>2</intensity>
<h>0</h>
<k>1</k>
<l>9</l>
<F/>
</intensity>
<intensity>
<theta>44.808</theta>
<da>2.021</da>
<intensity>6</intensity>
<h>1</h>
<k>3</k>
<l>4</l>
<F/>
</intensity>
<intensity>
<theta>44.973</theta>
<da>2.014</da>
<intensity>3</intensity>
<h>0</h>
<k>2</k>
<l>8</l>
<F/>
</intensity>
<intensity>
<theta>45.091</theta>
<da>2.009</da>
<intensity>10</intensity>
<h>0</h>
<k>3</k>
<l>5</l>
<F/>
</intensity>
<intensity>
<theta>46.942</theta>
<da>1.934</da>
<intensity>30</intensity>
<h>2</h>
<k>3</k>
<l>1</l>
<F/>
</intensity>
<intensity>
<theta>48.817</theta>
<da>1.864</da>
<intensity>14</intensity>
<h>2</h>
<k>3</k>
<l>3</l>
<F/>
</intensity>
<intensity>
<theta>49.583</theta>
<da>1.837</da>
<intensity>49</intensity>
<h>1</h>
<k>3</k>
<l>6</l>
<F/>
</intensity>
<intensity>
<theta>49.785</theta>
<da>1.830</da>
<intensity>13</intensity>
<h>1</h>
<k>1</k>
<l>10</l>
<F/>
</intensity>
<intensity>
<theta>50.854</theta>
<da>1.794</da>
<intensity>32</intensity>
<h>1</h>
<k>2</k>
<l>9</l>
<F/>
</intensity>
<intensity>
<theta>52.164</theta>
<da>1.752</da>
<intensity>148</intensity>
<h>0</h>
<k>4</k>
<l>0</l>
<F/>
</intensity>
<intensity>
<theta>52.357</theta>
<da>1.746</da>
<intensity>186</intensity>
<h>2</h>
<k>2</k>
<l>8</l>
<F/>
</intensity>
<intensity>
<theta>52.454</theta>
<da>1.743</da>
<intensity>43</intensity>
<h>2</h>
<k>3</k>
<l>5</l>
<F/>
</intensity>
<intensity>
<theta>52.714</theta>
<da>1.735</da>
<intensity>25</intensity>
<h>0</h>
<k>1</k>
<l>11</l>
<F/>
</intensity>
<intensity>
<theta>53.044</theta>
<da>1.725</da>
<intensity>5</intensity>
<h>0</h>
<k>4</k>
<l>2</l>
<F/>
</intensity>
<intensity>
<theta>54.127</theta>
<da>1.693</da>
<intensity>3</intensity>
<h>1</h>
<k>4</k>
<l>1</l>
<F/>
</intensity>
<intensity>
<theta>55.658</theta>
<da>1.650</da>
<intensity>4</intensity>
<h>0</h>
<k>4</k>
<l>4</l>
<F/>
</intensity>
<intensity>
<theta>55.768</theta>
<da>1.647</da>
<intensity>7</intensity>
<h>1</h>
<k>3</k>
<l>8</l>
<F/>
</intensity>
<intensity>
<theta>55.842</theta>
<da>1.645</da>
<intensity>4</intensity>
<h>1</h>
<k>4</k>
<l>3</l>
<F/>
</intensity>
<intensity>
<theta>55.953</theta>
<da>1.642</da>
<intensity>11</intensity>
<h>0</h>
<k>0</k>
<l>12</l>
<F/>
</intensity>
<intensity>
<theta>56.439</theta>
<da>1.629</da>
<intensity>31</intensity>
<h>3</h>
<k>3</k>
<l>2</l>
<F/>
</intensity>
<intensity>
<theta>57.596</theta>
<da>1.599</da>
<intensity>57</intensity>
<h>2</h>
<k>3</k>
<l>7</l>
<F/>
</intensity>
<intensity>
<theta>57.675</theta>
<da>1.597</da>
<intensity>23</intensity>
<h>0</h>
<k>3</k>
<l>9</l>
<F/>
</intensity>
<intensity>
<theta>58.887</theta>
<da>1.567</da>
<intensity>17</intensity>
<h>2</h>
<k>4</k>
<l>0</l>
<F/>
</intensity>
<intensity>
<theta>59.177</theta>
<da>1.560</da>
<intensity>22</intensity>
<h>1</h>
<k>4</k>
<l>5</l>
<F/>
</intensity>
<intensity>
<theta>59.387</theta>
<da>1.555</da>
<intensity>23</intensity>
<h>1</h>
<k>2</k>
<l>11</l>
<F/>
</intensity>
<intensity>
<theta>59.725</theta>
<da>1.547</da>
<intensity>5</intensity>
<h>2</h>
<k>4</k>
<l>2</l>
<F/>
</intensity>
<intensity>
<theta>59.767</theta>
<da>1.546</da>
<intensity>7</intensity>
<h>0</h>
<k>4</k>
<l>6</l>
<F/>
</intensity>
<intensity>
<theta>62.119</theta>
<da>1.493</da>
<intensity>133</intensity>
<h>2</h>
<k>4</k>
<l>4</l>
<F/>
</intensity>
<intensity>
<theta>62.444</theta>
<da>1.486</da>
<intensity>57</intensity>
<h>0</h>
<k>2</k>
<l>12</l>
<F/>
</intensity>
<intensity>
<theta>62.679</theta>
<da>1.481</da>
<intensity>11</intensity>
<h>0</h>
<k>1</k>
<l>13</l>
<F/>
</intensity>
<intensity>
<theta>62.963</theta>
<da>1.475</da>
<intensity>29</intensity>
<h>3</h>
<k>3</k>
<l>6</l>
<F/>
</intensity>
<intensity>
<theta>63.106</theta>
<da>1.472</da>
<intensity>29</intensity>
<h>1</h>
<k>3</k>
<l>10</l>
<F/>
</intensity>
<intensity>
<theta>63.930</theta>
<da>1.455</da>
<intensity>9</intensity>
<h>1</h>
<k>4</k>
<l>7</l>
<F/>
</intensity>
<intensity>
<theta>64.029</theta>
<da>1.453</da>
<intensity>5</intensity>
<h>2</h>
<k>3</k>
<l>9</l>
<F/>
</intensity>
<intensity>
<theta>65.339</theta>
<da>1.427</da>
<intensity>39</intensity>
<h>0</h>
<k>4</k>
<l>8</l>
<F/>
</intensity>
<intensity>
<theta>65.649</theta>
<da>1.421</da>
<intensity>10</intensity>
<h>0</h>
<k>3</k>
<l>11</l>
<F/>
</intensity>
<intensity>
<theta>66.016</theta>
<da>1.414</da>
<intensity>19</intensity>
<h>2</h>
<k>4</k>
<l>6</l>
<F/>
</intensity>
<intensity>
<theta>66.870</theta>
<da>1.398</da>
<intensity>6</intensity>
<h>3</h>
<k>4</k>
<l>1</l>
<F/>
</intensity>
<intensity>
<theta>68.196</theta>
<da>1.374</da>
<intensity>11</intensity>
<h>1</h>
<k>5</k>
<l>0</l>
<F/>
</intensity>
<intensity>
<theta>68.366</theta>
<da>1.371</da>
<intensity>12</intensity>
<h>3</h>
<k>4</k>
<l>3</l>
<F/>
</intensity>
<intensity>
<theta>68.766</theta>
<da>1.364</da>
<intensity>4</intensity>
<h>1</h>
<k>2</k>
<l>13</l>
<F/>
</intensity>
<intensity>
<theta>68.939</theta>
<da>1.361</da>
<intensity>12</intensity>
<h>1</h>
<k>5</k>
<l>2</l>
<F/>
</intensity>
<intensity>
<theta>69.346</theta>
<da>1.354</da>
<intensity>14</intensity>
<h>1</h>
<k>1</k>
<l>14</l>
<F/>
</intensity>
<intensity>
<theta>70.056</theta>
<da>1.342</da>
<intensity>8</intensity>
<h>1</h>
<k>4</k>
<l>9</l>
<F/>
</intensity>
<intensity>
<theta>71.152</theta>
<da>1.324</da>
<intensity>9</intensity>
<h>1</h>
<k>5</k>
<l>4</l>
<F/>
</intensity>
<intensity>
<theta>71.276</theta>
<da>1.322</da>
<intensity>5</intensity>
<h>2</h>
<k>4</k>
<l>8</l>
<F/>
</intensity>
<intensity>
<theta>71.401</theta>
<da>1.320</da>
<intensity>10</intensity>
<h>3</h>
<k>4</k>
<l>5</l>
<F/>
</intensity>
<intensity>
<theta>71.463</theta>
<da>1.319</da>
<intensity>2</intensity>
<h>1</h>
<k>3</k>
<l>12</l>
<F/>
</intensity>
<intensity>
<theta>71.588</theta>
<da>1.317</da>
<intensity>7</intensity>
<h>2</h>
<k>3</k>
<l>11</l>
<F/>
</intensity>
<intensity>
<theta>72.094</theta>
<da>1.309</da>
<intensity>4</intensity>
<h>0</h>
<k>4</k>
<l>10</l>
<F/>
</intensity>
<intensity>
<theta>72.286</theta>
<da>1.306</da>
<intensity>7</intensity>
<h>0</h>
<k>2</k>
<l>14</l>
<F/>
</intensity>
<intensity>
<theta>72.802</theta>
<da>1.298</da>
<intensity>4</intensity>
<h>2</h>
<k>5</k>
<l>1</l>
<F/>
</intensity>
<intensity>
<theta>73.261</theta>
<da>1.291</da>
<intensity>5</intensity>
<h>0</h>
<k>1</k>
<l>15</l>
<F/>
</intensity>
<intensity>
<theta>74.266</theta>
<da>1.276</da>
<intensity>4</intensity>
<h>2</h>
<k>5</k>
<l>3</l>
<F/>
</intensity>
<intensity>
<theta>74.814</theta>
<da>1.268</da>
<intensity>8</intensity>
<h>1</h>
<k>5</k>
<l>6</l>
<F/>
</intensity>
<intensity>
<theta>74.953</theta>
<da>1.266</da>
<intensity>13</intensity>
<h>3</h>
<k>3</k>
<l>10</l>
<F/>
</intensity>
<intensity>
<theta>75.796</theta>
<da>1.254</da>
<intensity>3</intensity>
<h>3</h>
<k>4</k>
<l>7</l>
<F/>
</intensity>
<intensity>
<theta>76.880</theta>
<da>1.239</da>
<intensity>19</intensity>
<h>4</h>
<k>4</k>
<l>0</l>
<F/>
</intensity>
<intensity>
<theta>77.101</theta>
<da>1.236</da>
<intensity>2</intensity>
<h>2</h>
<k>5</k>
<l>5</l>
<F/>
</intensity>
<intensity>
<theta>77.323</theta>
<da>1.233</da>
<intensity>7</intensity>
<h>1</h>
<k>4</k>
<l>11</l>
<F/>
</intensity>
<intensity>
<theta>77.472</theta>
<da>1.231</da>
<intensity>6</intensity>
<h>0</h>
<k>0</k>
<l>16</l>
<F/>
</intensity>
<intensity>
<theta>77.848</theta>
<da>1.226</da>
<intensity>6</intensity>
<h>2</h>
<k>4</k>
<l>10</l>
<F/>
</intensity>
<intensity>
<theta>78.999</theta>
<da>1.211</da>
<intensity>7</intensity>
<h>1</h>
<k>2</k>
<l>15</l>
<F/>
</intensity>
<intensity>
<theta>79.708</theta>
<da>1.202</da>
<intensity>3</intensity>
<h>3</h>
<k>5</k>
<l>0</l>
<F/>
</intensity>
<intensity>
<theta>79.787</theta>
<da>1.201</da>
<intensity>11</intensity>
<h>4</h>
<k>4</k>
<l>4</l>
<F/>
</intensity>
<intensity>
<theta>79.867</theta>
<da>1.200</da>
<intensity>5</intensity>
<h>1</h>
<k>5</k>
<l>8</l>
<F/>
</intensity>
<intensity>
<theta>80.269</theta>
<da>1.195</da>
<intensity>7</intensity>
<h>2</h>
<k>3</k>
<l>13</l>
<F/>
</intensity>
<intensity>
<theta>80.431</theta>
<da>1.193</da>
<intensity>22</intensity>
<h>3</h>
<k>5</k>
<l>2</l>
<F/>
</intensity>
<intensity>
<theta>80.840</theta>
<da>1.188</da>
<intensity>23</intensity>
<h>1</h>
<k>3</k>
<l>14</l>
<F/>
</intensity>
<intensity>
<theta>81.419</theta>
<da>1.181</da>
<intensity>8</intensity>
<h>2</h>
<k>5</k>
<l>7</l>
<F/>
</intensity>
<intensity>
<theta>81.503</theta>
<da>1.180</da>
<intensity>15</intensity>
<h>0</h>
<k>5</k>
<l>9</l>
<F/>
</intensity>
<intensity>
<theta>82.521</theta>
<da>1.168</da>
<intensity>5m</intensity>
<h>0</h>
<k>6</k>
<l>0</l>
<F/>
</intensity>
<intensity>
<theta>82.521</theta>
<da>1.168</da>
<intensity>5m</intensity>
<h>3</h>
<k>5</k>
<l>4</l>
<F/>
</intensity>
<intensity>
<theta>83.042</theta>
<da>1.162</da>
<intensity>7</intensity>
<h>0</h>
<k>2</k>
<l>16</l>
<F/>
</intensity>
<intensity>
<theta>83.217</theta>
<da>1.160</da>
<intensity>4</intensity>
<h>0</h>
<k>6</k>
<l>2</l>
<F/>
</intensity>
<intensity>
<theta>84.105</theta>
<da>1.150</da>
<intensity>2</intensity>
<h>1</h>
<k>6</k>
<l>1</l>
<F/>
</intensity>
<intensity>
<theta>85.385</theta>
<da>1.136</da>
<intensity>36</intensity>
<h>0</h>
<k>6</k>
<l>4</l>
<F/>
</intensity>
<intensity>
<theta>85.478</theta>
<da>1.135</da>
<intensity>2</intensity>
<h>1</h>
<k>6</k>
<l>3</l>
<F/>
</intensity>
<intensity>
<theta>85.665</theta>
<da>1.133</da>
<intensity>20</intensity>
<h>2</h>
<k>4</k>
<l>12</l>
<F/>
</intensity>
<intensity>
<theta>85.853</theta>
<da>1.131</da>
<intensity>11</intensity>
<h>1</h>
<k>4</k>
<l>13</l>
<F/>
</intensity>
<intensity>
<theta>86.137</theta>
<da>1.128</da>
<intensity>15</intensity>
<h>3</h>
<k>5</k>
<l>6</l>
<F/>
</intensity>
<intensity>
<theta>86.232</theta>
<da>1.127</da>
<intensity>13</intensity>
<h>1</h>
<k>5</k>
<l>10</l>
<F/>
</intensity>
<intensity>
<theta>87.099</theta>
<da>1.118</da>
<intensity>2</intensity>
<h>2</h>
<k>5</k>
<l>9</l>
<F/>
</intensity>
<intensity>
<theta>88.086</theta>
<da>1.108</da>
<intensity>23</intensity>
<h>2</h>
<k>6</k>
<l>0</l>
<F/>
</intensity>
<intensity>
<theta>88.186</theta>
<da>1.107</da>
<intensity>7</intensity>
<h>4</h>
<k>4</k>
<l>8</l>
<F/>
</intensity>
<intensity>
<theta>88.488</theta>
<da>1.104</da>
<intensity>14</intensity>
<h>0</h>
<k>5</k>
<l>11</l>
<F/>
</intensity>
<intensity>
<theta>88.691</theta>
<da>1.102</da>
<intensity>8</intensity>
<h>2</h>
<k>2</k>
<l>16</l>
<F/>
</intensity>
<intensity>
<theta>88.793</theta>
<da>1.101</da>
<intensity>5</intensity>
<h>2</h>
<k>6</k>
<l>2</l>
<F/>
</intensity>
<intensity>
<theta>88.895</theta>
<da>1.100</da>
<intensity>2</intensity>
<h>0</h>
<k>6</k>
<l>6</l>
<F/>
</intensity>
<intensity>
<theta>89.203</theta>
<da>1.097</da>
<intensity>2</intensity>
<h>0</h>
<k>4</k>
<l>14</l>
<F/>
</intensity>
<intensity>
<theta>90.141</theta>
<da>1.088</da>
<intensity>5</intensity>
<h>2</h>
<k>3</k>
<l>15</l>
<F/>
</intensity>
<intensity>
<theta>90.247</theta>
<da>1.087</da>
<intensity>9</intensity>
<h>1</h>
<k>2</k>
<l>17</l>
<F/>
</intensity>
<intensity>
<theta>90.888</theta>
<da>1.081</da>
<intensity>9</intensity>
<h>2</h>
<k>6</k>
<l>4</l>
<F/>
</intensity>
<intensity>
<theta>90.995</theta>
<da>1.080</da>
<intensity>2</intensity>
<h>4</h>
<k>5</k>
<l>3</l>
<F/>
</intensity>
<intensity>
<theta>91.430</theta>
<da>1.076</da>
<intensity>3</intensity>
<h>1</h>
<k>3</k>
<l>16</l>
<F/>
</intensity>
<intensity>
<theta>91.980</theta>
<da>1.071</da>
<intensity>11</intensity>
<h>3</h>
<k>3</k>
<l>14</l>
<F/>
</intensity>
<intensity>
<theta>92.202</theta>
<da>1.069</da>
<intensity>10</intensity>
<h>1</h>
<k>1</k>
<l>18</l>
<F/>
</intensity>
<intensity>
<theta>92.537</theta>
<da>1.066</da>
<intensity>3</intensity>
<h>1</h>
<k>6</k>
<l>7</l>
<F/>
</intensity>
<intensity>
<theta>93.910</theta>
<da>1.054</da>
<intensity>7</intensity>
<h>1</h>
<k>5</k>
<l>12</l>
<F/>
</intensity>
<intensity>
<theta>94.026</theta>
<da>1.053</da>
<intensity>7</intensity>
<h>2</h>
<k>5</k>
<l>11</l>
<F/>
</intensity>
<intensity>
<theta>94.378</theta>
<da>1.050</da>
<intensity>2</intensity>
<h>2</h>
<k>6</k>
<l>6</l>
<F/>
</intensity>
<intensity>
<theta>95.696</theta>
<da>1.039</da>
<intensity>5</intensity>
<h>1</h>
<k>4</k>
<l>15</l>
<F/>
</intensity>
<intensity>
<theta>96.934</theta>
<da>1.029</da>
<intensity>5</intensity>
<h>0</h>
<k>5</k>
<l>13</l>
<F/>
</intensity>
<intensity>
<theta>97.313</theta>
<da>1.026</da>
<intensity>18</intensity>
<h>3</h>
<k>5</k>
<l>10</l>
<F/>
</intensity>
<intensity>
<theta>98.211</theta>
<da>1.019</da>
<intensity>5</intensity>
<h>1</h>
<k>6</k>
<l>9</l>
<F/>
</intensity>
<intensity>
<theta>99.397</theta>
<da>1.010</da>
<intensity>34m</intensity>
<h>2</h>
<k>6</k>
<l>8</l>
<F/>
</intensity>
<intensity>
<theta>99.397</theta>
<da>1.010</da>
<intensity>34m</intensity>
<h>3</h>
<k>6</k>
<l>5</l>
<F/>
</intensity>
<intensity>
<theta>99.801</theta>
<da>1.007</da>
<intensity>7</intensity>
<h>0</h>
<k>4</k>
<l>16</l>
<F/>
</intensity>
<intensity>
<theta>100.758</theta>
<da>1.000</da>
<intensity>4</intensity>
<h>0</h>
<k>7</k>
<l>1</l>
<F/>
</intensity>
<intensity>
<theta>102.599</theta>
<da>0.987</da>
<intensity>4</intensity>
<h>2</h>
<k>5</k>
<l>13</l>
<F/>
</intensity>
<intensity>
<theta>102.744</theta>
<da>0.986</da>
<intensity>11</intensity>
<h>1</h>
<k>7</k>
<l>2</l>
<F/>
</intensity>
<intensity>
<theta>103.036</theta>
<da>0.984</da>
<intensity>3</intensity>
<h>1</h>
<k>2</k>
<l>19</l>
<F/>
</intensity>
<intensity>
<theta>103.183</theta>
<da>0.983</da>
<intensity>19</intensity>
<h>1</h>
<k>5</k>
<l>14</l>
<F/>
</intensity>
<intensity>
<theta>103.478</theta>
<da>0.981</da>
<intensity>24</intensity>
<h>1</h>
<k>3</k>
<l>18</l>
<F/>
</intensity>
<intensity>
<theta>103.775</theta>
<da>0.979</da>
<intensity>13m</intensity>
<h>3</h>
<k>6</k>
<l>7</l>
<F/>
</intensity>
<intensity>
<theta>103.775</theta>
<da>0.979</da>
<intensity>13m</intensity>
<h>4</h>
<k>5</k>
<l>9</l>
<F/>
</intensity>
<intensity>
<theta>104.834</theta>
<da>0.972</da>
<intensity>8</intensity>
<h>4</h>
<k>6</k>
<l>0</l>
<F/>
</intensity>
<intensity>
<theta>105.141</theta>
<da>0.970</da>
<intensity>6m</intensity>
<h>0</h>
<k>7</k>
<l>5</l>
<F/>
</intensity>
<intensity>
<theta>105.141</theta>
<da>0.970</da>
<intensity>6m</intensity>
<h>3</h>
<k>5</k>
<l>12</l>
<F/>
</intensity>
<intensity>
<theta>105.296</theta>
<da>0.969</da>
<intensity>5</intensity>
<h>1</h>
<k>6</k>
<l>11</l>
<F/>
</intensity>
<intensity>
<theta>105.451</theta>
<da>0.968</da>
<intensity>2</intensity>
<h>2</h>
<k>4</k>
<l>16</l>
<F/>
</intensity>
<intensity>
<theta>105.763</theta>
<da>0.966</da>
<intensity>2</intensity>
<h>2</h>
<k>6</k>
<l>10</l>
<F/>
</intensity>
<intensity>
<theta>106.555</theta>
<da>0.961</da>
<intensity>4</intensity>
<h>2</h>
<k>7</k>
<l>1</l>
<F/>
</intensity>
<intensity>
<theta>107.037</theta>
<da>0.958</da>
<intensity>3</intensity>
<h>0</h>
<k>5</k>
<l>15</l>
<F/>
</intensity>
<intensity>
<theta>107.199</theta>
<da>0.957</da>
<intensity>3</intensity>
<h>1</h>
<k>4</k>
<l>17</l>
<F/>
</intensity>
<intensity>
<theta>107.854</theta>
<da>0.953</da>
<intensity>25</intensity>
<h>4</h>
<k>6</k>
<l>4</l>
<F/>
</intensity>
<intensity>
<theta>108.020</theta>
<da>0.952</da>
<intensity>18m</intensity>
<h>2</h>
<k>7</k>
<l>3</l>
<F/>
</intensity>
<intensity>
<theta>108.020</theta>
<da>0.952</da>
<intensity>188m</intensity>
<h>0</h>
<k>6</k>
<l>12</l>
<F/>
</intensity>
<intensity>
<theta>108.520</theta>
<da>0.949</da>
<intensity>15</intensity>
<h>1</h>
<k>7</k>
<l>6</l>
<F/>
</intensity>
<intensity>
<theta>108.688</theta>
<da>0.948</da>
<intensity>9m</intensity>
<h>0</h>
<k>2</k>
<l>20</l>
<F/>
</intensity>
<intensity>
<theta>108.688</theta>
<da>0.948</da>
<intensity>9m</intensity>
<h>0</h>
<k>3</k>
<l>19</l>
<F/>
</intensity>
<intensity>
<theta>109.539</theta>
<da>0.943</da>
<intensity>4</intensity>
<h>0</h>
<k>7</k>
<l>7</l>
<F/>
</intensity>
<intensity>
<theta>110.940</theta>
<da>0.935</da>
<intensity>3</intensity>
<h>2</h>
<k>7</k>
<l>5</l>
<F/>
</intensity>
<intensity>
<theta>111.118</theta>
<da>0.934</da>
<intensity>6</intensity>
<h>4</h>
<k>5</k>
<l>11</l>
<F/>
</intensity>
<intensity>
<theta>112.206</theta>
<da>0.928</da>
<intensity>2</intensity>
<h>0</h>
<k>4</k>
<l>18</l>
<F/>
</intensity>
<intensity>
<theta>112.948</theta>
<da>0.924</da>
<intensity>6</intensity>
<h>2</h>
<k>5</k>
<l>15</l>
<F/>
</intensity>
<intensity>
<theta>113.895</theta>
<da>0.919</da>
<intensity>2</intensity>
<h>1</h>
<k>7</k>
<l>8</l>
<F/>
</intensity>
<intensity>
<theta>114.280</theta>
<da>0.917</da>
<intensity>3</intensity>
<h>1</h>
<k>5</k>
<l>16</l>
<F/>
</intensity>
<intensity>
<theta>114.474</theta>
<da>0.916</da>
<intensity>13</intensity>
<h>3</h>
<k>7</k>
<l>2</l>
<F/>
</intensity>
<intensity>
<theta>114.669</theta>
<da>0.915</da>
<intensity>11</intensity>
<h>2</h>
<k>2</k>
<l>20</l>
<F/>
</intensity>
<intensity>
<theta>114.865</theta>
<da>0.914</da>
<intensity>25</intensity>
<h>3</h>
<k>5</k>
<l>14</l>
<F/>
</intensity>
<intensity>
<theta>115.259</theta>
<da>0.912</da>
<intensity>16</intensity>
<h>3</h>
<k>3</k>
<l>18</l>
<F/>
</intensity>
<intensity>
<theta>115.458</theta>
<da>0.911</da>
<intensity>3</intensity>
<h>2</h>
<k>7</k>
<l>7</l>
<F/>
</intensity>
<intensity>
<theta>116.877</theta>
<da>0.904</da>
<intensity>6</intensity>
<h>4</h>
<k>6</k>
<l>8</l>
<F/>
</intensity>
<intensity>
<theta>117.711</theta>
<da>0.900</da>
<intensity>4</intensity>
<h>1</h>
<k>3</k>
<l>20</l>
<F/>
</intensity>
<intensity>
<theta>117.922</theta>
<da>0.899</da>
<intensity>4m</intensity>
<h>0</h>
<k>6</k>
<l>14</l>
<F/>
</intensity>
<intensity>
<theta>117.922</theta>
<da>0.899</da>
<intensity>4m</intensity>
<h>1</h>
<k>2</k>
<l>21</l>
<F/>
</intensity>
<intensity>
<theta>119.214</theta>
<da>0.893</da>
<intensity>5</intensity>
<h>0</h>
<k>5</k>
<l>17</l>
<F/>
</intensity>
</stick_series>
</graphs>
</pdfcard>

File: data/icdd/Indexed/PDF Card - 01-071-3820.xml
<?xml version="1.0" encoding="UTF-8" standalone="no"?>
<?xml-stylesheet type="text/xsl" href="pdfcard.xsl"?><pdfcard>
<pdf_data ApplicationName="PDF-4+ 2020" ApplicationVersion="4.20.0.1" CurrentYear="2019">
<pdf_number>01-071-3820</pdf_number>
<chemical_formula>Mn2 O3</chemical_formula>
<empirical_formula>Mn2 O3</empirical_formula>
<anx>A2X3</anx>
<chemical_name>Manganese Oxide</chemical_name>
<mineral_name>Bixbyite</mineral_name>
<common_name>β-Mn2 O3, manganese(III) oxide</common_name>
<xstal_system>Cubic</xstal_system>
<xtldx>5.034</xtldx>
<ds>5.03</ds>
<rep_struc>Mn2 O3</rep_struc>
<pressure_temperature>Ambient</pressure_temperature>
<status>Alternate</status>
<cell_a>9.41(1)</cell_a>
<z>16.00</z>
<cell_vol>833.24</cell_vol>
<cell_mv>52.08</cell_mv>
<xtlvol>833.24</xtlvol>
<redcellvol>416.62</redcellvol>
<xtla>9.410</xtla>
<xtlb>9.410</xtlb>
<xtlc>9.410</xtlc>
<xtlal>90.00</xtlal>
<xtlbe>90.00</xtlbe>
<xtlga>90.00</xtlga>
<xtlaoverb>1.000</xtlaoverb>
<xtlcoverb>1.000</xtlcoverb>
<redcell_a>8.149</redcell_a>
<redcell_b>8.149</redcell_b>
<redcell_c>8.149</redcell_c>
<redcell_al>109.47</redcell_al>
<redcell_be>109.47</redcell_be>
<redcell_ga>109.47</redcell_ga>
<xtlz>16.00</xtlz>
<ss>F(30) = 999.9(0.0001, 30)</ss>
<xtlsg>Ia-3 (206)</xtlsg>
<xtlmolwt>157.87</xtlmolwt>
<quality_mark>Indexed</quality_mark>
<iic>5.09</iic>
<iic_nd>0.79</iic_nd>
<lambda>1.5406</lambda>
<patrad>CuKα1</patrad>
<source>Calculated - Peak</source>
<instrument>Calculated</instrument>
<temperature>298.0</temperature>
<aspectn>206</aspectn>
<spgr_label>Space Group</spgr_label>
<spgr>Ia-3 (206)</spgr>
<pearson>cI80.00</pearson>
<pdf_minclass>Spinel (supergroup), related structures </pdf_minclass>
<entry_date>09/01/2005</entry_date>
<last_mod_date>09/01/2015</last_mod_date>
<last_modifications>Update</last_modifications>
<weight_percent>Mn69.60 O30.40</weight_percent>
<atomic_percent>Mn40.00 O60.00</atomic_percent>
<sg_sym_ops/>
<idp_column>IDP</idp_column>
<adp_column>ADP</adp_column>
<ani_temp_facs/>
<subfile_indicator>Common Phase, Forensic, Inorganic, Metal &amp; Alloy, Mineral Related (Mineral, Natural)</subfile_indicator>
<cross_ref_pdf_numbers>00-001-1061 (Deleted), 00-002-0896 (Deleted), 00-002-0902 (Deleted), 00-010-0069 (Alternate), 00-031-0825 (Alternate), 00-041-1442 (Primary), 01-071-0636 (Alternate), 01-078-0390 (Alternate), 01-080-3745 (Alternate), 01-080-3746 (Alternate), 01-081-9976 (Alternate), 01-089-2809 (Alternate), 01-089-4836 (Alternate), 03-065-7467 (Alternate), 04-003-5836 (Alternate), 04-004-8966 (Alternate), 04-005-4578 (Primary), 04-005-9679 (Alternate), 04-005-9907 (Alternate), 04-008-6383 (Alternate), 04-010-4454 (Alternate), 04-015-2323 (Alternate)</cross_ref_pdf_numbers>
<references>
<reference_group>
<type>Primary Reference</type>
<reference>Calculated from ICSD using POWD-12++.</reference>
</reference_group>
<reference_group>
<type>Structure</type>
<reference>Aminoff, G. "Lattice dimensions and space group of braunite". K. Sven. Vetenskapsakad. Handl. 1931, 9, 14.</reference>
</reference_group>
</references>
<database_comments>ANX: A2X3. Analysis: Mn2 O3. Formula from original source: Mn2 O3. ICSD Collection Code: 52348. Calculated Pattern Original Remarks: Alias type names: Yb2S3 (theta), Mg3P2, bixbyite, sesquisulfide T; SB:D5(3). AE: Mn1: 6o O6; Mn2: deformed 6o O6; O: 4t Mn4. Standardized by Structure Tidy. Tetragonal bixbyite, (Mn, Fe)2 O3 has a= 9.50, c= 18.93. Cell of Sc2 O3: 9.79, of Y2 O3: 10.60, of In2 O3: 10.12, of Tl2 O3: 10.57, of Sm2 O3: 10.85 to Lu2 O3: 10.37. Sample Source or Locality: Specimen from Langban, Sweden. Minor Warning: No R factors reported/abstracted. Magnitude of e.s.d. on cell dimension is &gt;1000 ppm. Wyckoff Sequence: e d a (IA3-). Unit Cell Data Source: Powder Diffraction.</database_comments>
<crystal_properties>Centrosymmetric</crystal_properties>
</pdf_data>
<graphs>
<wave_length>Cu Kα1 1.54056 Å</wave_length>
<chart_name>PDF Card - 01-071-3820.jpg</chart_name>
<stick_series type="Mn2 O3 - 01-071-3820 (Stick, Fixed Slit Intensity)">
<intensity>
<theta>18.845</theta>
<da>4.705000</da>
<intensity>3</intensity>
<h>2</h>
<k>0</k>
<l>0</l>
<F/>
</intensity>
<intensity>
<theta>23.133</theta>
<da>3.841620</da>
<intensity>174</intensity>
<h>2</h>
<k>1</k>
<l>1</l>
<F/>
</intensity>
<intensity>
<theta>26.774</theta>
<da>3.326940</da>
<intensity>1</intensity>
<h>2</h>
<k>2</k>
<l>0</l>
<F/>
</intensity>
<intensity>
<theta>32.946</theta>
<da>2.716430</da>
<intensity>1000</intensity>
<h>2</h>
<k>2</k>
<l>2</l>
<F/>
</intensity>
<intensity>
<theta>35.671</theta>
<da>2.514930</da>
<intensity>2</intensity>
<h>1</h>
<k>2</k>
<l>3</l>
<F/>
</intensity>
<intensity>
<theta>38.226</theta>
<da>2.352500</da>
<intensity>140</intensity>
<h>4</h>
<k>0</k>
<l>0</l>
<F/>
</intensity>
<intensity>
<theta>40.644</theta>
<da>2.217960</da>
<intensity>34</intensity>
<h>4</h>
<k>1</k>
<l>1</l>
<F/>
</intensity>
<intensity>
<theta>42.948</theta>
<da>2.104140</da>
<intensity>7</intensity>
<h>0</h>
<k>2</k>
<l>4</l>
<F/>
</intensity>
<intensity>
<theta>45.157</theta>
<da>2.006220</da>
<intensity>64</intensity>
<h>3</h>
<k>3</k>
<l>2</l>
<F/>
</intensity>
<intensity>
<theta>47.284</theta>
<da>1.920810</da>
<intensity>5</intensity>
<h>4</h>
<k>2</k>
<l>2</l>
<F/>
</intensity>
<intensity>
<theta>49.340</theta>
<da>1.845450</da>
<intensity>64</intensity>
<h>4</h>
<k>3</k>
<l>1</l>
<F/>
</intensity>
<intensity>
<theta>53.276</theta>
<da>1.718020</da>
<intensity>13</intensity>
<h>5</h>
<k>2</k>
<l>1</l>
<F/>
</intensity>
<intensity>
<theta>55.169</theta>
<da>1.663470</da>
<intensity>420</intensity>
<h>4</h>
<k>4</k>
<l>0</l>
<F/>
</intensity>
<intensity>
<theta>57.019</theta>
<da>1.613800</da>
<intensity>12</intensity>
<h>4</h>
<k>3</k>
<l>3</l>
<F/>
</intensity>
<intensity>
<theta>58.832</theta>
<da>1.568330</da>
<intensity>2</intensity>
<h>6</h>
<k>0</k>
<l>0</l>
<F/>
</intensity>
<intensity>
<theta>60.610</theta>
<da>1.526500</da>
<intensity>31</intensity>
<h>6</h>
<k>1</k>
<l>1</l>
<F/>
</intensity>
<intensity>
<theta>62.358</theta>
<da>1.487850</da>
<intensity>6</intensity>
<h>6</h>
<k>2</k>
<l>0</l>
<F/>
</intensity>
<intensity>
<theta>64.078</theta>
<da>1.451990</da>
<intensity>25</intensity>
<h>5</h>
<k>4</k>
<l>1</l>
<F/>
</intensity>
<intensity>
<theta>65.774</theta>
<da>1.418610</da>
<intensity>184</intensity>
<h>6</h>
<k>2</k>
<l>2</l>
<F/>
</intensity>
<intensity>
<theta>67.447</theta>
<da>1.387430</da>
<intensity>42</intensity>
<h>6</h>
<k>3</k>
<l>1</l>
<F/>
</intensity>
<intensity>
<theta>69.100</theta>
<da>1.358220</da>
<intensity>18</intensity>
<h>4</h>
<k>4</k>
<l>4</l>
<F/>
</intensity>
<intensity>
<theta>70.735</theta>
<da>1.330780</da>
<intensity>9</intensity>
<h>3</h>
<k>4</k>
<l>5</l>
<F/>
</intensity>
<intensity>
<theta>72.354</theta>
<da>1.304930</da>
<intensity>6</intensity>
<h>6</h>
<k>4</k>
<l>0</l>
<F/>
</intensity>
<intensity>
<theta>73.959</theta>
<da>1.280540</da>
<intensity>19</intensity>
<h>1</h>
<k>2</k>
<l>7</l>
<F/>
</intensity>
<intensity>
<theta>75.551</theta>
<da>1.257460</da>
<intensity>6</intensity>
<h>2</h>
<k>4</k>
<l>6</l>
<F/>
</intensity>
<intensity>
<theta>80.264</theta>
<da>1.195070</da>
<intensity>11</intensity>
<h>6</h>
<k>5</k>
<l>1</l>
<F/>
</intensity>
<intensity>
<theta>81.818</theta>
<da>1.176250</da>
<intensity>31</intensity>
<h>8</h>
<k>0</k>
<l>0</l>
<F/>
</intensity>
<intensity>
<theta>83.367</theta>
<da>1.158290</da>
<intensity>16</intensity>
<h>8</h>
<k>1</k>
<l>1</l>
<F/>
</intensity>
<intensity>
<theta>84.911</theta>
<da>1.141130</da>
<intensity>7</intensity>
<h>0</h>
<k>2</k>
<l>8</l>
<F/>
</intensity>
<intensity>
<theta>86.451</theta>
<da>1.124710</da>
<intensity>8</intensity>
<h>6</h>
<k>5</k>
<l>3</l>
<F/>
</intensity>
<intensity>
<theta>87.988</theta>
<da>1.108980</da>
<intensity>5</intensity>
<h>8</h>
<k>2</k>
<l>2</l>
<F/>
</intensity>
<intensity>
<theta>89.524</theta>
<da>1.093890</da>
<intensity>13</intensity>
<h>1</h>
<k>3</k>
<l>8</l>
<F/>
</intensity>
<intensity>
<theta>91.060</theta>
<da>1.079400</da>
<intensity>37</intensity>
<h>6</h>
<k>6</k>
<l>2</l>
<F/>
</intensity>
<intensity>
<theta>92.597</theta>
<da>1.065470</da>
<intensity>1</intensity>
<h>2</h>
<k>5</k>
<l>7</l>
<F/>
</intensity>
<intensity>
<theta>94.135</theta>
<da>1.052070</da>
<intensity>14</intensity>
<h>8</h>
<k>4</k>
<l>0</l>
<F/>
</intensity>
<intensity>
<theta>95.676</theta>
<da>1.039160</da>
<intensity>5</intensity>
<h>8</h>
<k>3</k>
<l>3</l>
<F/>
</intensity>
<intensity>
<theta>97.221</theta>
<da>1.026720</da>
<intensity>4</intensity>
<h>8</h>
<k>4</k>
<l>2</l>
<F/>
</intensity>
<intensity>
<theta>98.772</theta>
<da>1.014710</da>
<intensity>7</intensity>
<h>6</h>
<k>5</k>
<l>5</l>
<F/>
</intensity>
<intensity>
<theta>100.330</theta>
<da>1.003110</da>
<intensity>1</intensity>
<h>6</h>
<k>6</k>
<l>4</l>
<F/>
</intensity>
<intensity>
<theta>101.895</theta>
<da>0.991901</da>
<intensity>8</intensity>
<h>8</h>
<k>5</k>
<l>1</l>
<F/>
</intensity>
<intensity>
<theta>105.054</theta>
<da>0.970567</da>
<intensity>12</intensity>
<h>3</h>
<k>6</k>
<l>7</l>
<F/>
</intensity>
<intensity>
<theta>106.650</theta>
<da>0.960404</da>
<intensity>35</intensity>
<h>8</h>
<k>4</k>
<l>4</l>
<F/>
</intensity>
<intensity>
<theta>108.260</theta>
<da>0.950554</da>
<intensity>10</intensity>
<h>3</h>
<k>5</k>
<l>8</l>
<F/>
</intensity>
<intensity>
<theta>109.885</theta>
<da>0.941000</da>
<intensity>5</intensity>
<h>0</h>
<k>6</k>
<l>8</l>
<F/>
</intensity>
<intensity>
<theta>111.527</theta>
<da>0.931729</da>
<intensity>5</intensity>
<h>10</h>
<k>1</k>
<l>1</l>
<F/>
</intensity>
<intensity>
<theta>113.187</theta>
<da>0.922726</da>
<intensity>11</intensity>
<h>8</h>
<k>6</k>
<l>2</l>
<F/>
</intensity>
<intensity>
<theta>114.869</theta>
<da>0.913980</da>
<intensity>3</intensity>
<h>9</h>
<k>4</k>
<l>3</l>
<F/>
</intensity>
<intensity>
<theta>116.573</theta>
<da>0.905478</da>
<intensity>21</intensity>
<h>10</h>
<k>2</k>
<l>2</l>
<F/>
</intensity>
<intensity>
<theta>118.304</theta>
<da>0.897208</da>
<intensity>12</intensity>
<h>5</h>
<k>6</k>
<l>7</l>
<F/>
</intensity>
<intensity>
<theta>121.854</theta>
<da>0.881327</da>
<intensity>10</intensity>
<h>8</h>
<k>5</k>
<l>5</l>
<F/>
</intensity>
<intensity>
<theta>123.680</theta>
<da>0.873697</da>
<intensity>8</intensity>
<h>4</h>
<k>6</k>
<l>8</l>
<F/>
</intensity>
<intensity>
<theta>125.546</theta>
<da>0.866261</da>
<intensity>9</intensity>
<h>10</h>
<k>3</k>
<l>3</l>
<F/>
</intensity>
<intensity>
<theta>127.456</theta>
<da>0.859012</da>
<intensity>7</intensity>
<h>2</h>
<k>4</k>
<l>10</l>
<F/>
</intensity>
<intensity>
<theta>129.417</theta>
<da>0.851941</da>
<intensity>7</intensity>
<h>3</h>
<k>7</k>
<l>8</l>
<F/>
</intensity>
<intensity>
<theta>133.517</theta>
<da>0.838309</da>
<intensity>9</intensity>
<h>1</h>
<k>5</k>
<l>10</l>
<F/>
</intensity>
<intensity>
<theta>135.674</theta>
<da>0.831734</da>
<intensity>9</intensity>
<h>8</h>
<k>8</k>
<l>0</l>
<F/>
</intensity>
<intensity>
<theta>140.262</theta>
<da>0.819035</da>
<intensity>4</intensity>
<h>10</h>
<k>4</k>
<l>4</l>
<F/>
</intensity>
<intensity>
<theta>142.729</theta>
<da>0.812900</da>
<intensity>9</intensity>
<h>11</h>
<k>3</k>
<l>2</l>
<F/>
</intensity>
<intensity>
<theta>145.344</theta>
<da>0.806901</da>
<intensity>3</intensity>
<h>8</h>
<k>6</k>
<l>6</l>
<F/>
</intensity>
<intensity>
<theta>148.145</theta>
<da>0.801032</da>
<intensity>5</intensity>
<h>5</h>
<k>7</k>
<l>8</l>
<F/>
</intensity>
</stick_series>
</graphs>
</pdfcard>
