Repository: ComputationalMaterials-WestLake-Univ/phasemapy

# Automated Phase Mapping of XRD (AutoMapper)

The AutoMapper is an unsupervised solver to tackle the phase mapping challenge in high-throughput X-ray diffraction datasets. Besides leveraging robust fitting abilities of machine learning algorithms,it is integrated various material information, including first-principles calculated thermodynamic data, crystallography, X-ray diffraction, and texture.

Its main functionalities:

- correctly identify the number, identity, fraction, peak shift and texture of present phases.

File: data/icdd/Indexed/PDF Card - 01-075-6707.xml
<?xml version="1.0" encoding="UTF-8" standalone="no"?>
<?xml-stylesheet type="text/xsl" href="pdfcard.xsl"?><pdfcard>
<pdf_data ApplicationName="PDF-4+ 2020" ApplicationVersion="4.20.0.1" CurrentYear="2019">
<pdf_number>01-075-6707</pdf_number>
<chemical_formula>V7 O3</chemical_formula>
<empirical_formula>O3 V7</empirical_formula>
<anx>A7X3</anx>
<chemical_name>Vanadium Oxide</chemical_name>
<xstal_system>Monoclinic</xstal_system>
<xtldx>6.259</xtldx>
<ds>6.26</ds>
<rep_struc>V7 O3</rep_struc>
<pressure_temperature>Ambient</pressure_temperature>
<status>Alternate</status>
<cell_a>9.507</cell_a>
<cell_b>2.935</cell_b>
<cell_c>7.695</cell_c>
<cell_beta>90.84</cell_beta>
<z>2.00</z>
<cell_vol>214.69</cell_vol>
<cell_mv>107.34</cell_mv>
<authcovera>0.809</authcovera>
<authaoverb>3.239</authaoverb>
<authcoverb>2.622</authcoverb>
<xtlvol>214.69</xtlvol>
<redcellvol>107.35</redcellvol>
<xtla>9.507</xtla>
<xtlb>2.935</xtlb>
<xtlc>7.695</xtlc>
<xtlal>90.00</xtlal>
<xtlbe>90.84</xtlbe>
<xtlga>90.00</xtlga>
<xtlcovera>0.809</xtlcovera>
<xtlaoverb>3.239</xtlaoverb>
<xtlcoverb>2.622</xtlcoverb>
<redcell_a>2.935</redcell_a>
<redcell_b>4.975</redcell_b>
<redcell_c>7.695</redcell_c>
<redcell_al>90.80</redcell_al>
<redcell_be>90.00</redcell_be>
<redcell_ga>107.16</redcell_ga>
<xtlz>2.00</xtlz>
<ss>F(30) = 256.0(0.0031, 38)</ss>
<xtlsg>C2/m (12)</xtlsg>
<xtlmolwt>404.59</xtlmolwt>
<quality_mark>Indexed</quality_mark>
<iic>2.99</iic>
<iic_nd>0.19</iic_nd>
<lambda>1.5406</lambda>
<patrad>CuKα1</patrad>
<source>Calculated - Peak</source>
<instrument>Calculated</instrument>
<temperature>298.0</temperature>
<aspectn>12</aspectn>
<spgr_label>Space Group</spgr_label>
<spgr>C2/m (12)</spgr>
<pearson>mC20.00</pearson>
<entry_date>09/01/2008</entry_date>
<last_mod_date>09/01/2015</last_mod_date>
<last_modifications>Update</last_modifications>
<weight_percent>O11.86 V88.14</weight_percent>
<atomic_percent>O30.00 V70.00</atomic_percent>
<sg_sym_ops/>
<idp_column>IDP</idp_column>
<adp_column>ADP</adp_column>
<ani_temp_facs/>
<subfile_indicator>Inorganic, Metal &amp; Alloy</subfile_indicator>
<cross_ref_pdf_numbers>00-025-1004 (Primary), 00-027-1347 (Deleted), 00-030-1425 (Primary), 03-065-5488 (Alternate), 04-007-0520 (Alternate), 04-008-6619 (Primary), 04-015-2270 (Alternate)</cross_ref_pdf_numbers>
<references>
<reference_group>
<type>Primary Reference</type>
<reference>Calculated from ICSD using POWD-12++.</reference>
</reference_group>
<reference_group>
<type>Structure</type>
<doi>10.1016/0022-4596(75)90026-2</doi>
<reference>Hiraga, K., Hirabayashi, M. "Crystal structure of vanadium suboxide". J. Solid State Chem. 1975, 14, 219.</reference>
</reference_group>
</references>
<database_comments>ANX: A7X3. Analysis: O3 V7. Formula from original source: V7 O3. ICSD Collection Code: 77706. Calculated Pattern Original Remarks: AE: V1: 8cb V8; V2: 6p3c V4 O5; V3: 6p3c V6 O3; V4: 6p3c V8 O; O1,2: 6o V6. Minor Warning: No e.s.d reported/abstracted on the cell dimension. No R factors reported/abstracted. Wyckoff Sequence: i4 d a (C12/M1). Unit Cell Data Source: Powder Diffraction.</database_comments>
<crystal_properties>Centrosymmetric</crystal_properties>
</pdf_data>
<graphs>
<wave_length>Cu Kα1 1.54056 Å</wave_length>
<chart_name>PDF Card - 01-075-6707.jpg</chart_name>
<stick_series type="V7 O3 - 01-075-6707 (Stick, Fixed Slit Intensity)">
<intensity>
<theta>11.491</theta>
<da>7.694170</da>
<intensity>9</intensity>
<h>0</h>
<k>0</k>
<l>1</l>
<F/>
</intensity>
<intensity>
<theta>18.653</theta>
<da>4.752990</da>
<intensity>2</intensity>
<h>2</h>
<k>0</k>
<l>0</l>
<F/>
</intensity>
<intensity>
<theta>21.817</theta>
<da>4.070440</da>
<intensity>1</intensity>
<h>-2</h>
<k>0</k>
<l>1</l>
<F/>
</intensity>
<intensity>
<theta>22.108</theta>
<da>4.017420</da>
<intensity>1</intensity>
<h>2</h>
<k>0</k>
<l>1</l>
<F/>
</intensity>
<intensity>
<theta>23.100</theta>
<da>3.847090</da>
<intensity>2</intensity>
<h>0</h>
<k>0</k>
<l>2</l>
<F/>
</intensity>
<intensity>
<theta>29.635</theta>
<da>3.011980</da>
<intensity>4</intensity>
<h>-2</h>
<k>0</k>
<l>2</l>
<F/>
</intensity>
<intensity>
<theta>30.073</theta>
<da>2.969090</da>
<intensity>14</intensity>
<h>2</h>
<k>0</k>
<l>2</l>
<F/>
</intensity>
<intensity>
<theta>31.885</theta>
<da>2.804370</da>
<intensity>1</intensity>
<h>1</h>
<k>1</k>
<l>0</l>
<F/>
</intensity>
<intensity>
<theta>34.046</theta>
<da>2.631160</da>
<intensity>6</intensity>
<h>1</h>
<k>1</k>
<l>1</l>
<F/>
</intensity>
<intensity>
<theta>34.956</theta>
<da>2.564720</da>
<intensity>22</intensity>
<h>0</h>
<k>0</k>
<l>3</l>
<F/>
</intensity>
<intensity>
<theta>37.825</theta>
<da>2.376490</da>
<intensity>2</intensity>
<h>4</h>
<k>0</k>
<l>0</l>
<F/>
</intensity>
<intensity>
<theta>39.653</theta>
<da>2.271050</da>
<intensity>332m</intensity>
<h>-1</h>
<k>1</k>
<l>2</l>
<F/>
</intensity>
<intensity>
<theta>39.653</theta>
<da>2.271050</da>
<intensity>332m</intensity>
<h>-2</h>
<k>0</k>
<l>3</l>
<F/>
</intensity>
<intensity>
<theta>39.827</theta>
<da>2.261530</da>
<intensity>936m</intensity>
<h>1</h>
<k>1</k>
<l>2</l>
<F/>
</intensity>
<intensity>
<theta>39.827</theta>
<da>2.261530</da>
<intensity>936m</intensity>
<h>4</h>
<k>0</k>
<l>1</l>
<F/>
</intensity>
<intensity>
<theta>40.163</theta>
<da>2.243390</da>
<intensity>111</intensity>
<h>2</h>
<k>0</k>
<l>3</l>
<F/>
</intensity>
<intensity>
<theta>41.922</theta>
<da>2.153230</da>
<intensity>1</intensity>
<h>3</h>
<k>1</k>
<l>0</l>
<F/>
</intensity>
<intensity>
<theta>43.495</theta>
<da>2.078940</da>
<intensity>1000</intensity>
<h>-3</h>
<k>1</k>
<l>1</l>
<F/>
</intensity>
<intensity>
<theta>44.479</theta>
<da>2.035220</da>
<intensity>2</intensity>
<h>-4</h>
<k>0</k>
<l>2</l>
<F/>
</intensity>
<intensity>
<theta>45.098</theta>
<da>2.008710</da>
<intensity>108</intensity>
<h>4</h>
<k>0</k>
<l>2</l>
<F/>
</intensity>
<intensity>
<theta>47.213</theta>
<da>1.923540</da>
<intensity>8</intensity>
<h>0</h>
<k>0</k>
<l>4</l>
<F/>
</intensity>
<intensity>
<theta>47.922</theta>
<da>1.896690</da>
<intensity>11</intensity>
<h>-1</h>
<k>1</k>
<l>3</l>
<F/>
</intensity>
<intensity>
<theta>48.143</theta>
<da>1.888530</da>
<intensity>179m</intensity>
<h>1</h>
<k>1</k>
<l>3</l>
<F/>
</intensity>
<intensity>
<theta>48.143</theta>
<da>1.888530</da>
<intensity>179m</intensity>
<h>-3</h>
<k>1</k>
<l>2</l>
<F/>
</intensity>
<intensity>
<theta>48.622</theta>
<da>1.871020</da>
<intensity>12</intensity>
<h>3</h>
<k>1</k>
<l>2</l>
<F/>
</intensity>
<intensity>
<theta>50.909</theta>
<da>1.792220</da>
<intensity>78</intensity>
<h>-2</h>
<k>0</k>
<l>4</l>
<F/>
</intensity>
<intensity>
<theta>51.468</theta>
<da>1.774040</da>
<intensity>114</intensity>
<h>2</h>
<k>0</k>
<l>4</l>
<F/>
</intensity>
<intensity>
<theta>52.034</theta>
<da>1.756070</da>
<intensity>1</intensity>
<h>-4</h>
<k>0</k>
<l>3</l>
<F/>
</intensity>
<intensity>
<theta>52.859</theta>
<da>1.730580</da>
<intensity>2</intensity>
<h>4</h>
<k>0</k>
<l>3</l>
<F/>
</intensity>
<intensity>
<theta>55.394</theta>
<da>1.657250</da>
<intensity>1</intensity>
<h>-3</h>
<k>1</k>
<l>3</l>
<F/>
</intensity>
<intensity>
<theta>55.988</theta>
<da>1.641070</da>
<intensity>7</intensity>
<h>3</h>
<k>1</k>
<l>3</l>
<F/>
</intensity>
<intensity>
<theta>57.974</theta>
<da>1.589470</da>
<intensity>48</intensity>
<h>-1</h>
<k>1</k>
<l>4</l>
<F/>
</intensity>
<intensity>
<theta>58.231</theta>
<da>1.583070</da>
<intensity>4m</intensity>
<h>1</h>
<k>1</k>
<l>4</l>
<F/>
</intensity>
<intensity>
<theta>58.231</theta>
<da>1.583070</da>
<intensity>4m</intensity>
<h>6</h>
<k>0</k>
<l>0</l>
<F/>
</intensity>
<intensity>
<theta>58.917</theta>
<da>1.566260</da>
<intensity>1</intensity>
<h>-5</h>
<k>1</k>
<l>1</l>
<F/>
</intensity>
<intensity>
<theta>59.235</theta>
<da>1.558620</da>
<intensity>2</intensity>
<h>5</h>
<k>1</k>
<l>1</l>
<F/>
</intensity>
<intensity>
<theta>59.712</theta>
<da>1.547300</da>
<intensity>2</intensity>
<h>6</h>
<k>0</k>
<l>1</l>
<F/>
</intensity>
<intensity>
<theta>60.074</theta>
<da>1.538830</da>
<intensity>2</intensity>
<h>0</h>
<k>0</k>
<l>5</l>
<F/>
</intensity>
<intensity>
<theta>61.525</theta>
<da>1.505990</da>
<intensity>1</intensity>
<h>-4</h>
<k>0</k>
<l>4</l>
<F/>
</intensity>
<intensity>
<theta>62.512</theta>
<da>1.484550</da>
<intensity>4</intensity>
<h>4</h>
<k>0</k>
<l>4</l>
<F/>
</intensity>
<intensity>
<theta>63.078</theta>
<da>1.472580</da>
<intensity>121</intensity>
<h>-6</h>
<k>0</k>
<l>2</l>
<F/>
</intensity>
<intensity>
<theta>63.322</theta>
<da>1.467500</da>
<intensity>154m</intensity>
<h>0</h>
<k>2</k>
<l>0</l>
<F/>
</intensity>
<intensity>
<theta>63.322</theta>
<da>1.467500</da>
<intensity>154m</intensity>
<h>5</h>
<k>1</k>
<l>2</l>
<F/>
</intensity>
<intensity>
<theta>63.794</theta>
<da>1.457770</da>
<intensity>41m</intensity>
<h>2</h>
<k>0</k>
<l>5</l>
<F/>
</intensity>
<intensity>
<theta>63.794</theta>
<da>1.457770</da>
<intensity>41m</intensity>
<h>6</h>
<k>0</k>
<l>2</l>
<F/>
</intensity>
<intensity>
<theta>64.593</theta>
<da>1.441660</da>
<intensity>6m</intensity>
<h>0</h>
<k>2</k>
<l>1</l>
<F/>
</intensity>
<intensity>
<theta>64.593</theta>
<da>1.441660</da>
<intensity>6m</intensity>
<h>-3</h>
<k>1</k>
<l>4</l>
<F/>
</intensity>
<intensity>
<theta>65.315</theta>
<da>1.427460</da>
<intensity>3</intensity>
<h>3</h>
<k>1</k>
<l>4</l>
<F/>
</intensity>
<intensity>
<theta>66.644</theta>
<da>1.402190</da>
<intensity>1</intensity>
<h>2</h>
<k>2</k>
<l>0</l>
<F/>
</intensity>
<intensity>
<theta>67.948</theta>
<da>1.378420</da>
<intensity>1</intensity>
<h>2</h>
<k>2</k>
<l>1</l>
<F/>
</intensity>
<intensity>
<theta>68.359</theta>
<da>1.371130</da>
<intensity>1</intensity>
<h>0</h>
<k>2</k>
<l>2</l>
<F/>
</intensity>
<intensity>
<theta>68.859</theta>
<da>1.362390</da>
<intensity>1</intensity>
<h>-5</h>
<k>1</k>
<l>3</l>
<F/>
</intensity>
<intensity>
<theta>69.490</theta>
<da>1.351540</da>
<intensity>64</intensity>
<h>-1</h>
<k>1</k>
<l>5</l>
<F/>
</intensity>
<intensity>
<theta>69.732</theta>
<da>1.347440</da>
<intensity>71m</intensity>
<h>1</h>
<k>1</k>
<l>5</l>
<F/>
</intensity>
<intensity>
<theta>69.732</theta>
<da>1.347440</da>
<intensity>71m</intensity>
<h>5</h>
<k>1</k>
<l>3</l>
<F/>
</intensity>
<intensity>
<theta>70.228</theta>
<da>1.339140</da>
<intensity>2</intensity>
<h>6</h>
<k>0</k>
<l>3</l>
<F/>
</intensity>
<intensity>
<theta>71.447</theta>
<da>1.319250</da>
<intensity>1</intensity>
<h>-2</h>
<k>2</k>
<l>2</l>
<F/>
</intensity>
<intensity>
<theta>71.677</theta>
<da>1.315580</da>
<intensity>1</intensity>
<h>2</h>
<k>2</k>
<l>2</l>
<F/>
</intensity>
<intensity>
<theta>72.646</theta>
<da>1.300410</da>
<intensity>9</intensity>
<h>-4</h>
<k>0</k>
<l>5</l>
<F/>
</intensity>
<intensity>
<theta>73.836</theta>
<da>1.282360</da>
<intensity>5m</intensity>
<h>0</h>
<k>0</k>
<l>6</l>
<F/>
</intensity>
<intensity>
<theta>73.836</theta>
<da>1.282360</da>
<intensity>5m</intensity>
<h>4</h>
<k>0</k>
<l>5</l>
<F/>
</intensity>
<intensity>
<theta>74.421</theta>
<da>1.273730</da>
<intensity>2</intensity>
<h>0</h>
<k>2</k>
<l>3</l>
<F/>
</intensity>
<intensity>
<theta>75.518</theta>
<da>1.257920</da>
<intensity>2</intensity>
<h>-3</h>
<k>1</k>
<l>5</l>
<F/>
</intensity>
<intensity>
<theta>76.361</theta>
<da>1.246120</da>
<intensity>10</intensity>
<h>3</h>
<k>1</k>
<l>5</l>
<F/>
</intensity>
<intensity>
<theta>76.611</theta>
<da>1.242680</da>
<intensity>3</intensity>
<h>-2</h>
<k>0</k>
<l>6</l>
<F/>
</intensity>
<intensity>
<theta>77.130</theta>
<da>1.235610</da>
<intensity>52</intensity>
<h>-5</h>
<k>1</k>
<l>4</l>
<F/>
</intensity>
<intensity>
<theta>77.363</theta>
<da>1.232470</da>
<intensity>109m</intensity>
<h>7</h>
<k>1</k>
<l>0</l>
<F/>
</intensity>
<intensity>
<theta>77.363</theta>
<da>1.232470</da>
<intensity>109m</intensity>
<h>-2</h>
<k>2</k>
<l>3</l>
<F/>
</intensity>
<intensity>
<theta>77.472</theta>
<da>1.231000</da>
<intensity>65</intensity>
<h>4</h>
<k>2</k>
<l>1</l>
<F/>
</intensity>
<intensity>
<theta>77.691</theta>
<da>1.228080</da>
<intensity>18</intensity>
<h>2</h>
<k>2</k>
<l>3</l>
<F/>
</intensity>
<intensity>
<theta>78.246</theta>
<da>1.220750</da>
<intensity>33m</intensity>
<h>5</h>
<k>1</k>
<l>4</l>
<F/>
</intensity>
<intensity>
<theta>78.246</theta>
<da>1.220750</da>
<intensity>33m</intensity>
<h>-7</h>
<k>1</k>
<l>1</l>
<F/>
</intensity>
<intensity>
<theta>78.732</theta>
<da>1.214430</da>
<intensity>26m</intensity>
<h>6</h>
<k>0</k>
<l>4</l>
<F/>
</intensity>
<intensity>
<theta>78.732</theta>
<da>1.214430</da>
<intensity>26m</intensity>
<h>7</h>
<k>1</k>
<l>1</l>
<F/>
</intensity>
<intensity>
<theta>81.090</theta>
<da>1.184960</da>
<intensity>20</intensity>
<h>4</h>
<k>2</k>
<l>2</l>
<F/>
</intensity>
<intensity>
<theta>81.648</theta>
<da>1.178270</da>
<intensity>1</intensity>
<h>-7</h>
<k>1</k>
<l>2</l>
<F/>
</intensity>
<intensity>
<theta>82.201</theta>
<da>1.171740</da>
<intensity>7</intensity>
<h>8</h>
<k>0</k>
<l>1</l>
<F/>
</intensity>
<intensity>
<theta>82.510</theta>
<da>1.168130</da>
<intensity>30m</intensity>
<h>7</h>
<k>1</k>
<l>2</l>
<F/>
</intensity>
<intensity>
<theta>82.510</theta>
<da>1.168130</da>
<intensity>30m</intensity>
<h>-1</h>
<k>1</k>
<l>6</l>
<F/>
</intensity>
<intensity>
<theta>82.840</theta>
<da>1.164320</da>
<intensity>1</intensity>
<h>1</h>
<k>1</k>
<l>6</l>
<F/>
</intensity>
<intensity>
<theta>85.438</theta>
<da>1.135430</da>
<intensity>32m</intensity>
<h>-2</h>
<k>2</k>
<l>4</l>
<F/>
</intensity>
<intensity>
<theta>85.438</theta>
<da>1.135430</da>
<intensity>32m</intensity>
<h>-4</h>
<k>0</k>
<l>6</l>
<F/>
</intensity>
<intensity>
<theta>85.876</theta>
<da>1.130760</da>
<intensity>44m</intensity>
<h>2</h>
<k>2</k>
<l>4</l>
<F/>
</intensity>
<intensity>
<theta>85.876</theta>
<da>1.130760</da>
<intensity>44m</intensity>
<h>8</h>
<k>0</k>
<l>2</l>
<F/>
</intensity>
<intensity>
<theta>86.741</theta>
<da>1.121690</da>
<intensity>1</intensity>
<h>4</h>
<k>0</k>
<l>6</l>
<F/>
</intensity>
<intensity>
<theta>86.976</theta>
<da>1.119260</da>
<intensity>1</intensity>
<h>4</h>
<k>2</k>
<l>3</l>
<F/>
</intensity>
<intensity>
<theta>87.438</theta>
<da>1.114540</da>
<intensity>18</intensity>
<h>-5</h>
<k>1</k>
<l>5</l>
<F/>
</intensity>
<intensity>
<theta>87.685</theta>
<da>1.112030</da>
<intensity>2</intensity>
<h>-6</h>
<k>0</k>
<l>5</l>
<F/>
</intensity>
<intensity>
<theta>88.223</theta>
<da>1.106630</da>
<intensity>1</intensity>
<h>-3</h>
<k>1</k>
<l>6</l>
<F/>
</intensity>
<intensity>
<theta>88.374</theta>
<da>1.105130</da>
<intensity>2</intensity>
<h>7</h>
<k>1</k>
<l>3</l>
<F/>
</intensity>
<intensity>
<theta>88.801</theta>
<da>1.100920</da>
<intensity>1</intensity>
<h>5</h>
<k>1</k>
<l>5</l>
<F/>
</intensity>
<intensity>
<theta>88.980</theta>
<da>1.099170</da>
<intensity>1</intensity>
<h>0</h>
<k>0</k>
<l>7</l>
<F/>
</intensity>
<intensity>
<theta>89.205</theta>
<da>1.096980</da>
<intensity>1</intensity>
<h>3</h>
<k>1</k>
<l>6</l>
<F/>
</intensity>
<intensity>
<theta>89.321</theta>
<da>1.095850</da>
<intensity>1</intensity>
<h>6</h>
<k>0</k>
<l>5</l>
<F/>
</intensity>
<intensity>
<theta>90.541</theta>
<da>1.084230</da>
<intensity>1</intensity>
<h>-8</h>
<k>0</k>
<l>3</l>
<F/>
</intensity>
<intensity>
<theta>91.849</theta>
<da>1.072180</da>
<intensity>8</intensity>
<h>8</h>
<k>0</k>
<l>3</l>
<F/>
</intensity>
<intensity>
<theta>92.372</theta>
<da>1.067470</da>
<intensity>2m</intensity>
<h>2</h>
<k>0</k>
<l>7</l>
<F/>
</intensity>
<intensity>
<theta>92.372</theta>
<da>1.067470</da>
<intensity>2m</intensity>
<h>-6</h>
<k>2</k>
<l>1</l>
<F/>
</intensity>
<intensity>
<theta>92.676</theta>
<da>1.064770</da>
<intensity>1</intensity>
<h>6</h>
<k>2</k>
<l>1</l>
<F/>
</intensity>
<intensity>
<theta>92.989</theta>
<da>1.062000</da>
<intensity>1</intensity>
<h>0</h>
<k>2</k>
<l>5</l>
<F/>
</intensity>
<intensity>
<theta>94.258</theta>
<da>1.051020</da>
<intensity>1</intensity>
<h>-4</h>
<k>2</k>
<l>4</l>
<F/>
</intensity>
<intensity>
<theta>95.133</theta>
<da>1.043650</da>
<intensity>2m</intensity>
<h>4</h>
<k>2</k>
<l>4</l>
<F/>
</intensity>
<intensity>
<theta>95.133</theta>
<da>1.043650</da>
<intensity>2m</intensity>
<h>-7</h>
<k>1</k>
<l>4</l>
<F/>
</intensity>
<intensity>
<theta>95.639</theta>
<da>1.039470</da>
<intensity>47m</intensity>
<h>-2</h>
<k>2</k>
<l>5</l>
<F/>
</intensity>
<intensity>
<theta>95.639</theta>
<da>1.039470</da>
<intensity>47m</intensity>
<h>-6</h>
<k>2</k>
<l>2</l>
<F/>
</intensity>
<intensity>
<theta>96.283</theta>
<da>1.034220</da>
<intensity>17m</intensity>
<h>2</h>
<k>2</k>
<l>5</l>
<F/>
</intensity>
<intensity>
<theta>96.283</theta>
<da>1.034220</da>
<intensity>17m</intensity>
<h>6</h>
<k>2</k>
<l>2</l>
<F/>
</intensity>
<intensity>
<theta>96.619</theta>
<da>1.031510</da>
<intensity>1</intensity>
<h>7</h>
<k>1</k>
<l>4</l>
<F/>
</intensity>
<intensity>
<theta>97.455</theta>
<da>1.024880</da>
<intensity>1</intensity>
<h>-1</h>
<k>1</k>
<l>7</l>
<F/>
</intensity>
<intensity>
<theta>97.840</theta>
<da>1.021870</da>
<intensity>1</intensity>
<h>1</h>
<k>1</k>
<l>7</l>
<F/>
</intensity>
<intensity>
<theta>98.392</theta>
<da>1.017610</da>
<intensity>1</intensity>
<h>-8</h>
<k>0</k>
<l>4</l>
<F/>
</intensity>
<intensity>
<theta>99.986</theta>
<da>1.005630</da>
<intensity>1</intensity>
<h>-5</h>
<k>1</k>
<l>6</l>
<F/>
</intensity>
<intensity>
<theta>100.311</theta>
<da>1.003250</da>
<intensity>8m</intensity>
<h>-4</h>
<k>0</k>
<l>7</l>
<F/>
</intensity>
<intensity>
<theta>100.311</theta>
<da>1.003250</da>
<intensity>8m</intensity>
<h>-6</h>
<k>0</k>
<l>6</l>
<F/>
</intensity>
<intensity>
<theta>101.281</theta>
<da>0.996247</da>
<intensity>1</intensity>
<h>-6</h>
<k>2</k>
<l>3</l>
<F/>
</intensity>
<intensity>
<theta>101.651</theta>
<da>0.993622</da>
<intensity>3m</intensity>
<h>5</h>
<k>1</k>
<l>6</l>
<F/>
</intensity>
<intensity>
<theta>101.651</theta>
<da>0.993622</da>
<intensity>3m</intensity>
<h>9</h>
<k>1</k>
<l>0</l>
<F/>
</intensity>
<intensity>
<theta>101.866</theta>
<da>0.992102</da>
<intensity>3</intensity>
<h>4</h>
<k>0</k>
<l>7</l>
<F/>
</intensity>
<intensity>
<theta>102.210</theta>
<da>0.989698</da>
<intensity>15m</intensity>
<h>6</h>
<k>0</k>
<l>6</l>
<F/>
</intensity>
<intensity>
<theta>102.210</theta>
<da>0.989698</da>
<intensity>15m</intensity>
<h>6</h>
<k>2</k>
<l>3</l>
<F/>
</intensity>
<intensity>
<theta>103.188</theta>
<da>0.982963</da>
<intensity>3</intensity>
<h>-3</h>
<k>1</k>
<l>7</l>
<F/>
</intensity>
<intensity>
<theta>104.367</theta>
<da>0.975064</da>
<intensity>29</intensity>
<h>3</h>
<k>1</k>
<l>7</l>
<F/>
</intensity>
<intensity>
<theta>104.640</theta>
<da>0.973267</da>
<intensity>6m</intensity>
<h>1</h>
<k>3</k>
<l>0</l>
<F/>
</intensity>
<intensity>
<theta>104.640</theta>
<da>0.973267</da>
<intensity>6m</intensity>
<h>-4</h>
<k>2</k>
<l>5</l>
<F/>
</intensity>
<intensity>
<theta>105.409</theta>
<da>0.968274</da>
<intensity>1</intensity>
<h>-7</h>
<k>1</k>
<l>5</l>
<F/>
</intensity>
<intensity>
<theta>105.821</theta>
<da>0.965630</da>
<intensity>3m</intensity>
<h>0</h>
<k>2</k>
<l>6</l>
<F/>
</intensity>
<intensity>
<theta>105.821</theta>
<da>0.965630</da>
<intensity>3m</intensity>
<h>1</h>
<k>3</k>
<l>1</l>
<F/>
</intensity>
<intensity>
<theta>106.432</theta>
<da>0.961772</da>
<intensity>14</intensity>
<h>0</h>
<k>0</k>
<l>8</l>
<F/>
</intensity>
<intensity>
<theta>106.870</theta>
<da>0.959037</da>
<intensity>1</intensity>
<h>9</h>
<k>1</k>
<l>2</l>
<F/>
</intensity>
<intensity>
<theta>107.397</theta>
<da>0.955783</da>
<intensity>1</intensity>
<h>7</h>
<k>1</k>
<l>5</l>
<F/>
</intensity>
<intensity>
<theta>108.253</theta>
<da>0.950598</da>
<intensity>4</intensity>
<h>10</h>
<k>0</k>
<l>0</l>
<F/>
</intensity>
<intensity>
<theta>108.630</theta>
<da>0.948343</da>
<intensity>2</intensity>
<h>-2</h>
<k>2</k>
<l>6</l>
<F/>
</intensity>
<intensity>
<theta>108.817</theta>
<da>0.947236</da>
<intensity>8</intensity>
<h>-8</h>
<k>0</k>
<l>5</l>
<F/>
</intensity>
<intensity>
<theta>109.178</theta>
<da>0.945112</da>
<intensity>10m</intensity>
<h>-2</h>
<k>0</k>
<l>8</l>
<F/>
</intensity>
<intensity>
<theta>109.178</theta>
<da>0.945112</da>
<intensity>10m</intensity>
<h>-10</h>
<k>0</k>
<l>1</l>
<F/>
</intensity>
<intensity>
<theta>109.516</theta>
<da>0.943137</da>
<intensity>18m</intensity>
<h>1</h>
<k>3</k>
<l>2</l>
<F/>
</intensity>
<intensity>
<theta>109.516</theta>
<da>0.943137</da>
<intensity>18m</intensity>
<h>-6</h>
<k>2</k>
<l>4</l>
<F/>
</intensity>
<intensity>
<theta>110.849</theta>
<da>0.935508</da>
<intensity>4</intensity>
<h>6</h>
<k>2</k>
<l>4</l>
<F/>
</intensity>
<intensity>
<theta>111.137</theta>
<da>0.933895</da>
<intensity>2</intensity>
<h>8</h>
<k>0</k>
<l>5</l>
<F/>
</intensity>
<intensity>
<theta>111.655</theta>
<da>0.931021</da>
<intensity>32</intensity>
<h>-9</h>
<k>1</k>
<l>3</l>
<F/>
</intensity>
<intensity>
<theta>112.124</theta>
<da>0.928449</da>
<intensity>32</intensity>
<h>-3</h>
<k>3</k>
<l>1</l>
<F/>
</intensity>
<intensity>
<theta>113.248</theta>
<da>0.922407</da>
<intensity>4</intensity>
<h>9</h>
<k>1</k>
<l>3</l>
<F/>
</intensity>
<intensity>
<theta>113.760</theta>
<da>0.919708</da>
<intensity>1</intensity>
<h>10</h>
<k>0</k>
<l>2</l>
<F/>
</intensity>
<intensity>
<theta>114.540</theta>
<da>0.915662</da>
<intensity>5</intensity>
<h>8</h>
<k>2</k>
<l>1</l>
<F/>
</intensity>
<intensity>
<theta>115.465</theta>
<da>0.910967</da>
<intensity>2</intensity>
<h>-1</h>
<k>1</k>
<l>8</l>
<F/>
</intensity>
<intensity>
<theta>115.570</theta>
<da>0.910441</da>
<intensity>2m</intensity>
<h>-1</h>
<k>3</k>
<l>3</l>
<F/>
</intensity>
<intensity>
<theta>115.570</theta>
<da>0.910441</da>
<intensity>2m</intensity>
<h>-5</h>
<k>1</k>
<l>7</l>
<F/>
</intensity>
<intensity>
<theta>115.771</theta>
<da>0.909437</da>
<intensity>8m</intensity>
<h>1</h>
<k>3</k>
<l>3</l>
<F/>
</intensity>
<intensity>
<theta>115.771</theta>
<da>0.909437</da>
<intensity>8m</intensity>
<h>-3</h>
<k>3</k>
<l>2</l>
<F/>
</intensity>
<intensity>
<theta>115.949</theta>
<da>0.908552</da>
<intensity>4</intensity>
<h>1</h>
<k>1</k>
<l>8</l>
<F/>
</intensity>
<intensity>
<theta>116.169</theta>
<da>0.907460</da>
<intensity>1</intensity>
<h>3</h>
<k>3</k>
<l>2</l>
<F/>
</intensity>
<intensity>
<theta>117.704</theta>
<da>0.900033</da>
<intensity>1m</intensity>
<h>5</h>
<k>1</k>
<l>7</l>
<F/>
</intensity>
<intensity>
<theta>117.704</theta>
<da>0.900033</da>
<intensity>1m</intensity>
<h>-8</h>
<k>2</k>
<l>2</l>
<F/>
</intensity>
<intensity>
<theta>118.121</theta>
<da>0.898065</da>
<intensity>11</intensity>
<h>-4</h>
<k>2</k>
<l>6</l>
<F/>
</intensity>
<intensity>
<theta>118.638</theta>
<da>0.895654</da>
<intensity>14m</intensity>
<h>8</h>
<k>2</k>
<l>2</l>
<F/>
</intensity>
<intensity>
<theta>118.638</theta>
<da>0.895654</da>
<intensity>14m</intensity>
<h>-10</h>
<k>0</k>
<l>3</l>
<F/>
</intensity>
<intensity>
<theta>118.873</theta>
<da>0.894567</da>
<intensity>5</intensity>
<h>-7</h>
<k>1</k>
<l>6</l>
<F/>
</intensity>
<intensity>
<theta>119.615</theta>
<da>0.891176</da>
<intensity>1</intensity>
<h>4</h>
<k>2</k>
<l>6</l>
<F/>
</intensity>
<intensity>
<theta>120.335</theta>
<da>0.887950</da>
<intensity>1</intensity>
<h>-9</h>
<k>1</k>
<l>4</l>
<F/>
</intensity>
<intensity>
<theta>120.706</theta>
<da>0.886308</da>
<intensity>1</intensity>
<h>-6</h>
<k>2</k>
<l>5</l>
<F/>
</intensity>
<intensity>
<theta>121.522</theta>
<da>0.882752</da>
<intensity>4</intensity>
<h>7</h>
<k>1</k>
<l>6</l>
<F/>
</intensity>
<intensity>
<theta>121.830</theta>
<da>0.881429</da>
<intensity>1</intensity>
<h>-3</h>
<k>1</k>
<l>8</l>
<F/>
</intensity>
<intensity>
<theta>122.224</theta>
<da>0.879753</da>
<intensity>1m</intensity>
<h>0</h>
<k>2</k>
<l>7</l>
<F/>
</intensity>
<intensity>
<theta>122.224</theta>
<da>0.879753</da>
<intensity>1m</intensity>
<h>-3</h>
<k>3</k>
<l>3</l>
<F/>
</intensity>
<intensity>
<theta>122.631</theta>
<da>0.878034</da>
<intensity>5m</intensity>
<h>9</h>
<k>1</k>
<l>4</l>
<F/>
</intensity>
<intensity>
<theta>122.631</theta>
<da>0.878034</da>
<intensity>5m</intensity>
<h>-8</h>
<k>0</k>
<l>6</l>
<F/>
</intensity>
<intensity>
<theta>123.383</theta>
<da>0.874913</da>
<intensity>1</intensity>
<h>3</h>
<k>1</k>
<l>8</l>
<F/>
</intensity>
<intensity>
<theta>124.088</theta>
<da>0.872040</da>
<intensity>1</intensity>
<h>-8</h>
<k>2</k>
<l>3</l>
<F/>
</intensity>
<intensity>
<theta>124.873</theta>
<da>0.868903</da>
<intensity>4</intensity>
<h>-1</h>
<k>3</k>
<l>4</l>
<F/>
</intensity>
<intensity>
<theta>125.139</theta>
<da>0.867853</da>
<intensity>1</intensity>
<h>1</h>
<k>3</k>
<l>4</l>
<F/>
</intensity>
<intensity>
<theta>125.683</theta>
<da>0.865730</da>
<intensity>9m</intensity>
<h>8</h>
<k>0</k>
<l>6</l>
<F/>
</intensity>
<intensity>
<theta>125.683</theta>
<da>0.865730</da>
<intensity>9m</intensity>
<h>8</h>
<k>2</k>
<l>3</l>
<F/>
</intensity>
<intensity>
<theta>126.328</theta>
<da>0.863249</da>
<intensity>2m</intensity>
<h>2</h>
<k>2</k>
<l>7</l>
<F/>
</intensity>
<intensity>
<theta>126.328</theta>
<da>0.863249</da>
<intensity>2m</intensity>
<h>5</h>
<k>3</k>
<l>1</l>
<F/>
</intensity>
<intensity>
<theta>127.944</theta>
<da>0.857218</da>
<intensity>1</intensity>
<h>-10</h>
<k>0</k>
<l>4</l>
<F/>
</intensity>
<intensity>
<theta>128.582</theta>
<da>0.854908</da>
<intensity>1</intensity>
<h>0</h>
<k>0</k>
<l>9</l>
<F/>
</intensity>
<intensity>
<theta>130.772</theta>
<da>0.847269</da>
<intensity>4m</intensity>
<h>5</h>
<k>3</k>
<l>2</l>
<F/>
</intensity>
<intensity>
<theta>130.772</theta>
<da>0.847269</da>
<intensity>4m</intensity>
<h>10</h>
<k>0</k>
<l>4</l>
<F/>
</intensity>
<intensity>
<theta>131.882</theta>
<da>0.843563</da>
<intensity>1</intensity>
<h>-2</h>
<k>0</k>
<l>9</l>
<F/>
</intensity>
<intensity>
<theta>132.299</theta>
<da>0.842200</da>
<intensity>1</intensity>
<h>-3</h>
<k>3</k>
<l>4</l>
<F/>
</intensity>
<intensity>
<theta>132.935</theta>
<da>0.840152</da>
<intensity>1</intensity>
<h>-9</h>
<k>1</k>
<l>5</l>
<F/>
</intensity>
<intensity>
<theta>133.190</theta>
<da>0.839341</da>
<intensity>1m</intensity>
<h>2</h>
<k>0</k>
<l>9</l>
<F/>
</intensity>
<intensity>
<theta>133.190</theta>
<da>0.839341</da>
<intensity>1m</intensity>
<h>3</h>
<k>3</k>
<l>4</l>
<F/>
</intensity>
<intensity>
<theta>134.185</theta>
<da>0.836231</da>
<intensity>1</intensity>
<h>-8</h>
<k>2</k>
<l>4</l>
<F/>
</intensity>
<intensity>
<theta>136.384</theta>
<da>0.829654</da>
<intensity>20</intensity>
<h>9</h>
<k>1</k>
<l>5</l>
<F/>
</intensity>
<intensity>
<theta>136.888</theta>
<da>0.828206</da>
<intensity>12m</intensity>
<h>-4</h>
<k>2</k>
<l>7</l>
<F/>
</intensity>
<intensity>
<theta>136.888</theta>
<da>0.828206</da>
<intensity>12m</intensity>
<h>-5</h>
<k>1</k>
<l>8</l>
<F/>
</intensity>
<intensity>
<theta>137.741</theta>
<da>0.825799</da>
<intensity>9m</intensity>
<h>-7</h>
<k>1</k>
<l>7</l>
<F/>
</intensity>
<intensity>
<theta>137.741</theta>
<da>0.825799</da>
<intensity>9m</intensity>
<h>-11</h>
<k>1</k>
<l>1</l>
<F/>
</intensity>
<intensity>
<theta>138.765</theta>
<da>0.822990</da>
<intensity>22m</intensity>
<h>-1</h>
<k>3</k>
<l>5</l>
<F/>
</intensity>
<intensity>
<theta>138.765</theta>
<da>0.822990</da>
<intensity>22m</intensity>
<h>11</h>
<k>1</k>
<l>1</l>
<F/>
</intensity>
<intensity>
<theta>139.082</theta>
<da>0.822139</da>
<intensity>15m</intensity>
<h>4</h>
<k>2</k>
<l>7</l>
<F/>
</intensity>
<intensity>
<theta>139.082</theta>
<da>0.822139</da>
<intensity>15m</intensity>
<h>5</h>
<k>3</k>
<l>3</l>
<F/>
</intensity>
<intensity>
<theta>139.687</theta>
<da>0.820534</da>
<intensity>20</intensity>
<h>6</h>
<k>2</k>
<l>6</l>
<F/>
</intensity>
<intensity>
<theta>141.120</theta>
<da>0.816848</da>
<intensity>1m</intensity>
<h>1</h>
<k>1</k>
<l>9</l>
<F/>
</intensity>
<intensity>
<theta>141.120</theta>
<da>0.816848</da>
<intensity>1m</intensity>
<h>6</h>
<k>0</k>
<l>8</l>
<F/>
</intensity>
<intensity>
<theta>141.881</theta>
<da>0.814955</da>
<intensity>1</intensity>
<h>7</h>
<k>1</k>
<l>7</l>
<F/>
</intensity>
<intensity>
<theta>142.237</theta>
<da>0.814087</da>
<intensity>1</intensity>
<h>-10</h>
<k>0</k>
<l>5</l>
<F/>
</intensity>
</stick_series>
</graphs>
</pdfcard>
