Repository: ComputationalMaterials-WestLake-Univ/phasemapy

# Automated Phase Mapping of XRD (AutoMapper)

The AutoMapper is an unsupervised solver to tackle the phase mapping challenge in high-throughput X-ray diffraction datasets. Besides leveraging robust fitting abilities of machine learning algorithms,it is integrated various material information, including first-principles calculated thermodynamic data, crystallography, X-ray diffraction, and texture.

Its main functionalities:

- correctly identify the number, identity, fraction, peak shift and texture of present phases.

File: data/icdd/Indexed/PDF Card - 01-086-6099.xml
<?xml version="1.0" encoding="UTF-8" standalone="no"?>
<?xml-stylesheet type="text/xsl" href="pdfcard.xsl"?><pdfcard>
<pdf_data ApplicationName="PDF-4+ 2020" ApplicationVersion="4.20.0.1" CurrentYear="2019">
<pdf_number>01-086-6099</pdf_number>
<chemical_formula>V O2</chemical_formula>
<empirical_formula>O2 V</empirical_formula>
<anx>AX2</anx>
<chemical_name>Vanadium Oxide</chemical_name>
<xstal_system>Hexagonal</xstal_system>
<xtldx>4.523</xtldx>
<ds>4.522</ds>
<pressure_temperature>Ambient</pressure_temperature>
<status>Primary</status>
<cell_a>7.37329(8)</cell_a>
<cell_c>4.52703(8)</cell_c>
<z>7.00</z>
<cell_vol>213.14</cell_vol>
<cell_mv>30.45</cell_mv>
<authcovera>0.614</authcovera>
<xtlvol>213.14</xtlvol>
<redcellvol>213.14</redcellvol>
<xtla>7.373</xtla>
<xtlb>7.373</xtlb>
<xtlc>4.527</xtlc>
<xtlal>90.00</xtlal>
<xtlbe>90.00</xtlbe>
<xtlga>120.00</xtlga>
<xtlcovera>0.614</xtlcovera>
<xtlaoverb>1.000</xtlaoverb>
<xtlcoverb>0.614</xtlcoverb>
<redcell_a>4.527</redcell_a>
<redcell_b>7.373</redcell_b>
<redcell_c>7.373</redcell_c>
<redcell_al>120.00</redcell_al>
<redcell_be>90.00</redcell_be>
<redcell_ga>90.00</redcell_ga>
<xtlz>7.00</xtlz>
<ss>F(30) = 223.5(0.0034, 40)</ss>
<xtlsg>P3 (143)</xtlsg>
<xtlmolwt>82.94</xtlmolwt>
<quality_mark>Indexed</quality_mark>
<iic>0.93</iic>
<iic_nd>0.31</iic_nd>
<lambda>1.5406</lambda>
<patrad>CuKα1</patrad>
<source>Calculated - Peak</source>
<instrument>Calculated</instrument>
<temperature>298.0</temperature>
<aspectn>143</aspectn>
<spgr_label>Space Group</spgr_label>
<spgr>P3 (143)</spgr>
<rfactor>0.105</rfactor>
<pearson>hP21.00</pearson>
<entry_date>09/01/2019</entry_date>
<weight_percent>O38.58 V61.42</weight_percent>
<atomic_percent>O66.67 V33.33</atomic_percent>
<tf_type>U</tf_type>
<sg_sym_ops>
<sg_sym_op>
<seq>1</seq>
<operator>x,y,z</operator>
</sg_sym_op>
<sg_sym_op>
<seq>2</seq>
<operator>-y,x-y,z</operator>
</sg_sym_op>
<sg_sym_op>
<seq>3</seq>
<operator>-x+y,-x,z</operator>
</sg_sym_op>
</sg_sym_ops>
<idp_column>Uiso</idp_column>
<adp_column>Uani</adp_column>
<atomic_coords>
<atomic_coord>
<atom>V</atom>
<num>1</num>
<wyckoff>3d</wyckoff>
<symmetry/>
<x>0.10354</x>
<y>0.40009</y>
<z>0.92355</z>
<sof>1.0</sof>
<idp>0.00963</idp>
<aet/>
</atomic_coord>
<atomic_coord>
<atom>V</atom>
<num>2</num>
<wyckoff>3d</wyckoff>
<symmetry/>
<x>0.39832</x>
<y>0.28944</y>
<z>0.42333</z>
<sof>1.0</sof>
<idp>0.06028</idp>
<aet/>
</atomic_coord>
<atomic_coord>
<atom>O</atom>
<num>3</num>
<wyckoff>3d</wyckoff>
<symmetry/>
<x>0.2059</x>
<y>0.01984</y>
<z>0.68267</z>
<sof>1.0</sof>
<idp>0.025</idp>
<aet/>
</atomic_coord>
<atomic_coord>
<atom>O</atom>
<num>4</num>
<wyckoff>3d</wyckoff>
<symmetry/>
<x>0.36853</x>
<y>0.4772</y>
<z>0.55384</z>
<sof>1.0</sof>
<idp>0.025</idp>
<aet/>
</atomic_coord>
<atomic_coord>
<atom>O</atom>
<num>5</num>
<wyckoff>3d</wyckoff>
<symmetry/>
<x>0.18076</x>
<y>0.24636</y>
<z>0.1235</z>
<sof>1.0</sof>
<idp>0.025</idp>
<aet/>
</atomic_coord>
<atomic_coord>
<atom>O</atom>
<num>6</num>
<wyckoff>3d</wyckoff>
<symmetry/>
<x>0.43256</x>
<y>0.0639</y>
<z>0.24891</z>
<sof>1.0</sof>
<idp>0.025</idp>
<aet/>
</atomic_coord>
<atomic_coord>
<atom>O</atom>
<num>7</num>
<wyckoff>1b</wyckoff>
<symmetry/>
<x>0.33333</x>
<y>0.66667</y>
<z>0.11886</z>
<sof>1.0</sof>
<idp>0.025</idp>
<aet/>
</atomic_coord>
<atomic_coord>
<atom>O</atom>
<num>8</num>
<wyckoff>1c</wyckoff>
<symmetry/>
<x>0.66667</x>
<y>0.33333</y>
<z>0.58611</z>
<sof>1.0</sof>
<idp>0.025</idp>
<aet/>
</atomic_coord>
<atomic_coord>
<atom>V</atom>
<num>9</num>
<wyckoff>1a</wyckoff>
<symmetry/>
<x>0.0</x>
<y>0.0</y>
<z>0.97272</z>
<sof>1.0</sof>
<idp>0.025</idp>
<aet/>
</atomic_coord>
<atomic_coord>
<atom>V</atom>
<num>10</num>
<wyckoff>1a</wyckoff>
<symmetry/>
<x>0.0</x>
<y>0.0</y>
<z>0.5</z>
<sof>1.0E-4</sof>
<idp>0.025</idp>
<aet/>
</atomic_coord>
</atomic_coords>
<ani_temp_facs/>
<ac_space_group>P3 (143)</ac_space_group>
<ac_unit_cell_a>7.37329(8)</ac_unit_cell_a>
<ac_unit_cell_b>7.37329(8)</ac_unit_cell_b>
<ac_unit_cell_c>4.52703(8)</ac_unit_cell_c>
<ac_unit_cell_alpha>90.0</ac_unit_cell_alpha>
<ac_unit_cell_beta>90.0</ac_unit_cell_beta>
<ac_unit_cell_gamma>120.0</ac_unit_cell_gamma>
<subfile_indicator>Inorganic, Metal &amp; Alloy</subfile_indicator>
<references>
<reference_group>
<type>Primary Reference</type>
<reference>Calculated from ICSD using POWD-12++.</reference>
</reference_group>
<reference_group>
<type>Structure</type>
<doi>10.1134/S0020168516090181</doi>
<reference>Zibrov, I.P.;Filonenko, V.P.;Sidorov, V.A.;Lyapin, S.G. "V3.047 O7, a new high-pressure oxide with the simpsonite structure". Inorg. Mater. (Engl. Transl.) 2016, 52 (9), 902.</reference>
</reference_group>
</references>
<database_comments>ANX: AX2. Analysis: O2 V1. Formula from original source: V O2. ICSD Collection Code: 428198. Calculated Pattern Original Remarks: Structure refinement by Rietveld method. Biphasic refinement or two refinement models ?, for VO2(C2/m) phase/model, see ICSD428198. _pd_phase_name `VO2`. R = _refine_ls_R_Fsqd_factor. Temperature of Data Collection: 298 K. Minor Warning: 10%&lt;R factor&lt;15% (for powder). Wyckoff Sequence: d6 c b a2 (P3). Unit Cell Data Source: Powder Diffraction.</database_comments>
<crystal_properties>Non-centrosymmetric - Enantiomorphic, Optical Activity, Pyro / Piezo (p), Piezo (2nd Harm.)</crystal_properties>
</pdf_data>
<graphs>
<wave_length>Cu Kα1 1.54056 Å</wave_length>
<chart_name>PDF Card - 01-086-6099.jpg</chart_name>
<stick_series type="V O2 - 01-086-6099 (Stick, Fixed Slit Intensity)">
<intensity>
<theta>13.857</theta>
<da>6.385460</da>
<intensity>126</intensity>
<h>1</h>
<k>0</k>
<l>0</l>
<F/>
</intensity>
<intensity>
<theta>19.593</theta>
<da>4.527030</da>
<intensity>12</intensity>
<h>0</h>
<k>0</k>
<l>1</l>
<F/>
</intensity>
<intensity>
<theta>24.078</theta>
<da>3.693080</da>
<intensity>1000</intensity>
<h>1</h>
<k>0</k>
<l>1</l>
<F/>
</intensity>
<intensity>
<theta>27.922</theta>
<da>3.192730</da>
<intensity>10</intensity>
<h>2</h>
<k>0</k>
<l>0</l>
<F/>
</intensity>
<intensity>
<theta>31.264</theta>
<da>2.858650</da>
<intensity>905</intensity>
<h>1</h>
<k>1</k>
<l>-1</l>
<F/>
</intensity>
<intensity>
<theta>34.342</theta>
<da>2.609120</da>
<intensity>385</intensity>
<h>2</h>
<k>0</k>
<l>1</l>
<F/>
</intensity>
<intensity>
<theta>37.224</theta>
<da>2.413480</da>
<intensity>340</intensity>
<h>1</h>
<k>2</k>
<l>0</l>
<F/>
</intensity>
<intensity>
<theta>39.791</theta>
<da>2.263520</da>
<intensity>96</intensity>
<h>0</h>
<k>0</k>
<l>2</l>
<F/>
</intensity>
<intensity>
<theta>42.407</theta>
<da>2.129720</da>
<intensity>511m</intensity>
<h>1</h>
<k>2</k>
<l>1</l>
<F/>
</intensity>
<intensity>
<theta>42.407</theta>
<da>2.129720</da>
<intensity>511m</intensity>
<h>3</h>
<k>0</k>
<l>0</l>
<F/>
</intensity>
<intensity>
<theta>47.072</theta>
<da>1.928950</da>
<intensity>76</intensity>
<h>1</h>
<k>1</k>
<l>-2</l>
<F/>
</intensity>
<intensity>
<theta>47.143</theta>
<da>1.926200</da>
<intensity>78</intensity>
<h>0</h>
<k>3</k>
<l>1</l>
<F/>
</intensity>
<intensity>
<theta>49.309</theta>
<da>1.846540</da>
<intensity>10</intensity>
<h>0</h>
<k>2</k>
<l>2</l>
<F/>
</intensity>
<intensity>
<theta>51.563</theta>
<da>1.771010</da>
<intensity>26</intensity>
<h>1</h>
<k>3</k>
<l>0</l>
<F/>
</intensity>
<intensity>
<theta>53.640</theta>
<da>1.707220</da>
<intensity>18</intensity>
<h>2</h>
<k>2</k>
<l>-1</l>
<F/>
</intensity>
<intensity>
<theta>55.621</theta>
<da>1.651020</da>
<intensity>494m</intensity>
<h>1</h>
<k>2</k>
<l>-2</l>
<F/>
</intensity>
<intensity>
<theta>55.621</theta>
<da>1.651020</da>
<intensity>494m</intensity>
<h>3</h>
<k>1</k>
<l>-1</l>
<F/>
</intensity>
<intensity>
<theta>57.701</theta>
<da>1.596360</da>
<intensity>12</intensity>
<h>4</h>
<k>0</k>
<l>0</l>
<F/>
</intensity>
<intensity>
<theta>59.572</theta>
<da>1.550610</da>
<intensity>30</intensity>
<h>0</h>
<k>3</k>
<l>2</l>
<F/>
</intensity>
<intensity>
<theta>61.388</theta>
<da>1.509010</da>
<intensity>11</intensity>
<h>0</h>
<k>0</k>
<l>3</l>
<F/>
</intensity>
<intensity>
<theta>61.547</theta>
<da>1.505500</da>
<intensity>89</intensity>
<h>4</h>
<k>0</k>
<l>1</l>
<F/>
</intensity>
<intensity>
<theta>63.271</theta>
<da>1.468560</da>
<intensity>20</intensity>
<h>1</h>
<k>0</k>
<l>3</l>
<F/>
</intensity>
<intensity>
<theta>63.447</theta>
<da>1.464920</da>
<intensity>19</intensity>
<h>2</h>
<k>3</k>
<l>0</l>
<F/>
</intensity>
<intensity>
<theta>65.219</theta>
<da>1.429320</da>
<intensity>6</intensity>
<h>2</h>
<k>2</k>
<l>-2</l>
<F/>
</intensity>
<intensity>
<theta>66.948</theta>
<da>1.396550</da>
<intensity>77</intensity>
<h>1</h>
<k>1</k>
<l>-3</l>
<F/>
</intensity>
<intensity>
<theta>67.118</theta>
<da>1.393420</da>
<intensity>227m</intensity>
<h>3</h>
<k>2</k>
<l>-1</l>
<F/>
</intensity>
<intensity>
<theta>67.118</theta>
<da>1.393420</da>
<intensity>227m</intensity>
<h>4</h>
<k>1</k>
<l>0</l>
<F/>
</intensity>
<intensity>
<theta>68.749</theta>
<da>1.364300</da>
<intensity>32</intensity>
<h>2</h>
<k>0</k>
<l>3</l>
<F/>
</intensity>
<intensity>
<theta>70.675</theta>
<da>1.331760</da>
<intensity>22</intensity>
<h>4</h>
<k>1</k>
<l>-1</l>
<F/>
</intensity>
<intensity>
<theta>72.378</theta>
<da>1.304560</da>
<intensity>15</intensity>
<h>4</h>
<k>0</k>
<l>2</l>
<F/>
</intensity>
<intensity>
<theta>74.029</theta>
<da>1.279500</da>
<intensity>31</intensity>
<h>2</h>
<k>1</k>
<l>-3</l>
<F/>
</intensity>
<intensity>
<theta>77.470</theta>
<da>1.231030</da>
<intensity>13</intensity>
<h>0</h>
<k>3</k>
<l>3</l>
<F/>
</intensity>
<intensity>
<theta>77.560</theta>
<da>1.229830</da>
<intensity>18m</intensity>
<h>2</h>
<k>3</k>
<l>2</l>
<F/>
</intensity>
<intensity>
<theta>77.560</theta>
<da>1.229830</da>
<intensity>18m</intensity>
<h>3</h>
<k>3</k>
<l>0</l>
<F/>
</intensity>
<intensity>
<theta>79.333</theta>
<da>1.206740</da>
<intensity>22</intensity>
<h>4</h>
<k>2</k>
<l>0</l>
<F/>
</intensity>
<intensity>
<theta>80.955</theta>
<da>1.186600</da>
<intensity>25m</intensity>
<h>3</h>
<k>3</k>
<l>-1</l>
<F/>
</intensity>
<intensity>
<theta>80.955</theta>
<da>1.186600</da>
<intensity>25m</intensity>
<h>4</h>
<k>1</k>
<l>2</l>
<F/>
</intensity>
<intensity>
<theta>82.692</theta>
<da>1.166020</da>
<intensity>24</intensity>
<h>2</h>
<k>4</k>
<l>-1</l>
<F/>
</intensity>
<intensity>
<theta>84.231</theta>
<da>1.148600</da>
<intensity>18</intensity>
<h>3</h>
<k>1</k>
<l>-3</l>
<F/>
</intensity>
<intensity>
<theta>84.388</theta>
<da>1.146860</da>
<intensity>12</intensity>
<h>1</h>
<k>5</k>
<l>0</l>
<F/>
</intensity>
<intensity>
<theta>85.782</theta>
<da>1.131760</da>
<intensity>7</intensity>
<h>0</h>
<k>0</k>
<l>4</l>
<F/>
</intensity>
<intensity>
<theta>87.452</theta>
<da>1.114390</da>
<intensity>2</intensity>
<h>1</h>
<k>0</k>
<l>4</l>
<F/>
</intensity>
<intensity>
<theta>87.714</theta>
<da>1.111740</da>
<intensity>12</intensity>
<h>5</h>
<k>1</k>
<l>-1</l>
<F/>
</intensity>
<intensity>
<theta>89.243</theta>
<da>1.096610</da>
<intensity>12</intensity>
<h>4</h>
<k>0</k>
<l>3</l>
<F/>
</intensity>
<intensity>
<theta>90.789</theta>
<da>1.081920</da>
<intensity>6</intensity>
<h>1</h>
<k>1</k>
<l>-4</l>
<F/>
</intensity>
<intensity>
<theta>90.998</theta>
<da>1.079980</da>
<intensity>3</intensity>
<h>3</h>
<k>3</k>
<l>-2</l>
<F/>
</intensity>
<intensity>
<theta>92.456</theta>
<da>1.066720</da>
<intensity>5</intensity>
<h>2</h>
<k>0</k>
<l>4</l>
<F/>
</intensity>
<intensity>
<theta>92.666</theta>
<da>1.064860</da>
<intensity>35m</intensity>
<h>2</h>
<k>4</k>
<l>2</l>
<F/>
</intensity>
<intensity>
<theta>92.666</theta>
<da>1.064860</da>
<intensity>35m</intensity>
<h>6</h>
<k>0</k>
<l>0</l>
<F/>
</intensity>
<intensity>
<theta>94.249</theta>
<da>1.051100</da>
<intensity>22</intensity>
<h>2</h>
<k>3</k>
<l>3</l>
<F/>
</intensity>
<intensity>
<theta>96.063</theta>
<da>1.036000</da>
<intensity>14</intensity>
<h>6</h>
<k>0</k>
<l>1</l>
<F/>
</intensity>
<intensity>
<theta>97.479</theta>
<da>1.024690</da>
<intensity>31</intensity>
<h>1</h>
<k>2</k>
<l>-4</l>
<F/>
</intensity>
<intensity>
<theta>97.602</theta>
<da>1.023730</da>
<intensity>20</intensity>
<h>1</h>
<k>4</k>
<l>-3</l>
<F/>
</intensity>
<intensity>
<theta>97.690</theta>
<da>1.023040</da>
<intensity>27m</intensity>
<h>1</h>
<k>5</k>
<l>-2</l>
<F/>
</intensity>
<intensity>
<theta>97.690</theta>
<da>1.023040</da>
<intensity>27m</intensity>
<h>2</h>
<k>5</k>
<l>0</l>
<F/>
</intensity>
<intensity>
<theta>100.858</theta>
<da>0.999278</da>
<intensity>3</intensity>
<h>3</h>
<k>0</k>
<l>4</l>
<F/>
</intensity>
<intensity>
<theta>101.124</theta>
<da>0.997368</da>
<intensity>16</intensity>
<h>5</h>
<k>2</k>
<l>-1</l>
<F/>
</intensity>
<intensity>
<theta>104.401</theta>
<da>0.974839</da>
<intensity>2</intensity>
<h>5</h>
<k>0</k>
<l>3</l>
<F/>
</intensity>
<intensity>
<theta>104.563</theta>
<da>0.973773</da>
<intensity>1</intensity>
<h>1</h>
<k>6</k>
<l>0</l>
<F/>
</intensity>
<intensity>
<theta>106.003</theta>
<da>0.964476</da>
<intensity>1</intensity>
<h>2</h>
<k>2</k>
<l>-4</l>
<F/>
</intensity>
<intensity>
<theta>106.220</theta>
<da>0.963101</da>
<intensity>5</intensity>
<h>0</h>
<k>6</k>
<l>2</l>
<F/>
</intensity>
<intensity>
<theta>107.746</theta>
<da>0.953659</da>
<intensity>5</intensity>
<h>3</h>
<k>1</k>
<l>-4</l>
<F/>
</intensity>
<intensity>
<theta>108.020</theta>
<da>0.951998</da>
<intensity>7</intensity>
<h>1</h>
<k>6</k>
<l>-1</l>
<F/>
</intensity>
<intensity>
<theta>109.635</theta>
<da>0.942447</da>
<intensity>5</intensity>
<h>4</h>
<k>2</k>
<l>-3</l>
<F/>
</intensity>
<intensity>
<theta>111.509</theta>
<da>0.931829</da>
<intensity>9</intensity>
<h>5</h>
<k>2</k>
<l>2</l>
<F/>
</intensity>
<intensity>
<theta>113.085</theta>
<da>0.923269</da>
<intensity>4</intensity>
<h>4</h>
<k>0</k>
<l>4</l>
<F/>
</intensity>
<intensity>
<theta>113.388</theta>
<da>0.921661</da>
<intensity>3</intensity>
<h>4</h>
<k>4</k>
<l>0</l>
<F/>
</intensity>
<intensity>
<theta>115.045</theta>
<da>0.913084</da>
<intensity>6</intensity>
<h>5</h>
<k>1</k>
<l>-3</l>
<F/>
</intensity>
<intensity>
<theta>115.218</theta>
<da>0.912208</da>
<intensity>5</intensity>
<h>3</h>
<k>5</k>
<l>0</l>
<F/>
</intensity>
<intensity>
<theta>116.588</theta>
<da>0.905406</da>
<intensity>1</intensity>
<h>0</h>
<k>0</k>
<l>5</l>
<F/>
</intensity>
<intensity>
<theta>117.056</theta>
<da>0.903134</da>
<intensity>3</intensity>
<h>4</h>
<k>4</k>
<l>1</l>
<F/>
</intensity>
<intensity>
<theta>118.469</theta>
<da>0.896439</da>
<intensity>4</intensity>
<h>1</h>
<k>0</k>
<l>5</l>
<F/>
</intensity>
<intensity>
<theta>118.647</theta>
<da>0.895611</da>
<intensity>11</intensity>
<h>3</h>
<k>2</k>
<l>-4</l>
<F/>
</intensity>
<intensity>
<theta>118.945</theta>
<da>0.894234</da>
<intensity>22</intensity>
<h>0</h>
<k>7</k>
<l>1</l>
<F/>
</intensity>
<intensity>
<theta>122.336</theta>
<da>0.879277</da>
<intensity>5</intensity>
<h>1</h>
<k>1</k>
<l>5</l>
<F/>
</intensity>
<intensity>
<theta>122.522</theta>
<da>0.878495</da>
<intensity>8</intensity>
<h>4</h>
<k>1</k>
<l>-4</l>
<F/>
</intensity>
<intensity>
<theta>124.332</theta>
<da>0.871058</da>
<intensity>4</intensity>
<h>2</h>
<k>0</k>
<l>5</l>
<F/>
</intensity>
<intensity>
<theta>124.670</theta>
<da>0.869708</da>
<intensity>10</intensity>
<h>0</h>
<k>6</k>
<l>3</l>
<F/>
</intensity>
<intensity>
<theta>126.723</theta>
<da>0.861751</da>
<intensity>4</intensity>
<h>4</h>
<k>3</k>
<l>-3</l>
<F/>
</intensity>
<intensity>
<theta>128.945</theta>
<da>0.853611</da>
<intensity>4</intensity>
<h>4</h>
<k>4</k>
<l>-2</l>
<F/>
</intensity>
<intensity>
<theta>130.640</theta>
<da>0.847717</da>
<intensity>7</intensity>
<h>2</h>
<k>1</k>
<l>-5</l>
<F/>
</intensity>
<intensity>
<theta>131.216</theta>
<da>0.845774</da>
<intensity>23</intensity>
<h>7</h>
<k>1</k>
<l>0</l>
<F/>
</intensity>
<intensity>
<theta>135.195</theta>
<da>0.833160</da>
<intensity>1</intensity>
<h>0</h>
<k>3</k>
<l>5</l>
<F/>
</intensity>
<intensity>
<theta>135.417</theta>
<da>0.832495</da>
<intensity>3</intensity>
<h>3</h>
<k>3</k>
<l>-4</l>
<F/>
</intensity>
<intensity>
<theta>135.791</theta>
<da>0.831389</da>
<intensity>7</intensity>
<h>7</h>
<k>1</k>
<l>-1</l>
<F/>
</intensity>
<intensity>
<theta>137.846</theta>
<da>0.825509</da>
<intensity>11</intensity>
<h>2</h>
<k>4</k>
<l>-4</l>
<F/>
</intensity>
<intensity>
<theta>140.585</theta>
<da>0.818204</da>
<intensity>6</intensity>
<h>1</h>
<k>6</k>
<l>-3</l>
<F/>
</intensity>
<intensity>
<theta>140.833</theta>
<da>0.817574</da>
<intensity>5</intensity>
<h>5</h>
<k>4</k>
<l>0</l>
<F/>
</intensity>
<intensity>
<theta>142.827</theta>
<da>0.812666</da>
<intensity>1</intensity>
<h>2</h>
<k>2</k>
<l>-5</l>
<F/>
</intensity>
<intensity>
<theta>145.681</theta>
<da>0.806164</da>
<intensity>8</intensity>
<h>3</h>
<k>1</k>
<l>-5</l>
<F/>
</intensity>
<intensity>
<theta>145.960</theta>
<da>0.805561</da>
<intensity>7</intensity>
<h>5</h>
<k>1</k>
<l>-4</l>
<F/>
</intensity>
<intensity>
<theta>146.461</theta>
<da>0.804492</da>
<intensity>9</intensity>
<h>3</h>
<k>6</k>
<l>0</l>
<F/>
</intensity>
<intensity>
<theta>149.612</theta>
<da>0.798182</da>
<intensity>1</intensity>
<h>8</h>
<k>0</k>
<l>0</l>
<F/>
</intensity>
</stick_series>
</graphs>
</pdfcard>
