Repository: ComputationalMaterials-WestLake-Univ/phasemapy

# Automated Phase Mapping of XRD (AutoMapper)

The AutoMapper is an unsupervised solver to tackle the phase mapping challenge in high-throughput X-ray diffraction datasets. Besides leveraging robust fitting abilities of machine learning algorithms,it is integrated various material information, including first-principles calculated thermodynamic data, crystallography, X-ray diffraction, and texture.

Its main functionalities:

- correctly identify the number, identity, fraction, peak shift and texture of present phases.

File: data/icdd/Indexed/PDF Card - 04-002-8161.xml
<?xml version="1.0" encoding="UTF-8" standalone="no"?>
<?xml-stylesheet type="text/xsl" href="pdfcard.xsl"?><pdfcard>
<pdf_data ApplicationName="PDF-4+ 2020" ApplicationVersion="4.20.0.1" CurrentYear="2019">
<pdf_number>04-002-8161</pdf_number>
<chemical_formula>Mn0.95 O</chemical_formula>
<empirical_formula>Mn0.95 O</empirical_formula>
<anx>NO</anx>
<chemical_name>Manganese Oxide</chemical_name>
<mineral_name>Manganosite, syn</mineral_name>
<xstal_system>Cubic</xstal_system>
<xtldx>5.175</xtldx>
<ds>5.17</ds>
<rep_struc>Na Cl</rep_struc>
<rep_struc_alpha_order>Cl Na</rep_struc_alpha_order>
<lpf_rep_struc>Na Cl,cF8,225</lpf_rep_struc>
<lpf_rep_struc_alpha_order>Cl Na,cF8,225</lpf_rep_struc_alpha_order>
<pressure_temperature>Ambient</pressure_temperature>
<status>Primary</status>
<cell_a>4.44</cell_a>
<z>4.00</z>
<cell_vol>87.53</cell_vol>
<cell_mv>21.88</cell_mv>
<xtlvol>87.53</xtlvol>
<redcellvol>21.88</redcellvol>
<xtla>4.440</xtla>
<xtlb>4.440</xtlb>
<xtlc>4.440</xtlc>
<xtlal>90.00</xtlal>
<xtlbe>90.00</xtlbe>
<xtlga>90.00</xtlga>
<xtlaoverb>1.000</xtlaoverb>
<xtlcoverb>1.000</xtlcoverb>
<redcell_a>3.140</redcell_a>
<redcell_b>3.140</redcell_b>
<redcell_c>3.140</redcell_c>
<redcell_al>60.00</redcell_al>
<redcell_be>60.00</redcell_be>
<redcell_ga>60.00</redcell_ga>
<xtlz>4.00</xtlz>
<ss>F(10) = 999.9(0.0001, 10)</ss>
<xtlsg>Fm-3m (225)</xtlsg>
<xtlmolwt>68.19</xtlmolwt>
<quality_mark>Indexed</quality_mark>
<iic>4.75</iic>
<iic_nd>1.11</iic_nd>
<lambda>1.5406</lambda>
<patrad>CuKα1</patrad>
<source>Calculated - Peak</source>
<instrument>Calculated</instrument>
<temperature>298.0</temperature>
<aspectn>225</aspectn>
<spgr_label>Space Group</spgr_label>
<spgr>Fm-3m (225)</spgr>
<pearson>cF7.80</pearson>
<pdf_minclass>Halite (group), oxide (subgroup)</pdf_minclass>
<entry_date>09/01/2005</entry_date>
<last_mod_date>09/01/2011</last_mod_date>
<last_modifications>Reflections</last_modifications>
<weight_percent>Mn76.54 O23.46</weight_percent>
<atomic_percent>Mn48.72 O51.28</atomic_percent>
<sg_sym_ops>
<sg_sym_op>
<seq>1</seq>
<operator>x,y,z</operator>
</sg_sym_op>
<sg_sym_op>
<seq>2</seq>
<operator>-x,-y,-z</operator>
</sg_sym_op>
<sg_sym_op>
<seq>3</seq>
<operator>z,x,y</operator>
</sg_sym_op>
<sg_sym_op>
<seq>4</seq>
<operator>-z,-x,-y</operator>
</sg_sym_op>
<sg_sym_op>
<seq>5</seq>
<operator>y,z,x</operator>
</sg_sym_op>
<sg_sym_op>
<seq>6</seq>
<operator>-y,-z,-x</operator>
</sg_sym_op>
<sg_sym_op>
<seq>7</seq>
<operator>x,z,y</operator>
</sg_sym_op>
<sg_sym_op>
<seq>8</seq>
<operator>-x,-z,-y</operator>
</sg_sym_op>
<sg_sym_op>
<seq>9</seq>
<operator>y,x,z</operator>
</sg_sym_op>
<sg_sym_op>
<seq>10</seq>
<operator>-y,-x,-z</operator>
</sg_sym_op>
<sg_sym_op>
<seq>11</seq>
<operator>z,y,x</operator>
</sg_sym_op>
<sg_sym_op>
<seq>12</seq>
<operator>-z,-y,-x</operator>
</sg_sym_op>
<sg_sym_op>
<seq>13</seq>
<operator>x,-y,-z</operator>
</sg_sym_op>
<sg_sym_op>
<seq>14</seq>
<operator>-x,y,z</operator>
</sg_sym_op>
<sg_sym_op>
<seq>15</seq>
<operator>z,-x,-y</operator>
</sg_sym_op>
<sg_sym_op>
<seq>16</seq>
<operator>-z,x,y</operator>
</sg_sym_op>
<sg_sym_op>
<seq>17</seq>
<operator>y,-z,-x</operator>
</sg_sym_op>
<sg_sym_op>
<seq>18</seq>
<operator>-y,z,x</operator>
</sg_sym_op>
<sg_sym_op>
<seq>19</seq>
<operator>x,-z,-y</operator>
</sg_sym_op>
<sg_sym_op>
<seq>20</seq>
<operator>-x,z,y</operator>
</sg_sym_op>
<sg_sym_op>
<seq>21</seq>
<operator>y,-x,-z</operator>
</sg_sym_op>
<sg_sym_op>
<seq>22</seq>
<operator>-y,x,z</operator>
</sg_sym_op>
<sg_sym_op>
<seq>23</seq>
<operator>z,-y,-x</operator>
</sg_sym_op>
<sg_sym_op>
<seq>24</seq>
<operator>-z,y,x</operator>
</sg_sym_op>
<sg_sym_op>
<seq>25</seq>
<operator>-x,y,-z</operator>
</sg_sym_op>
<sg_sym_op>
<seq>26</seq>
<operator>x,-y,z</operator>
</sg_sym_op>
<sg_sym_op>
<seq>27</seq>
<operator>-z,x,-y</operator>
</sg_sym_op>
<sg_sym_op>
<seq>28</seq>
<operator>z,-x,y</operator>
</sg_sym_op>
<sg_sym_op>
<seq>29</seq>
<operator>-y,z,-x</operator>
</sg_sym_op>
<sg_sym_op>
<seq>30</seq>
<operator>y,-z,x</operator>
</sg_sym_op>
<sg_sym_op>
<seq>31</seq>
<operator>-x,z,-y</operator>
</sg_sym_op>
<sg_sym_op>
<seq>32</seq>
<operator>x,-z,y</operator>
</sg_sym_op>
<sg_sym_op>
<seq>33</seq>
<operator>-y,x,-z</operator>
</sg_sym_op>
<sg_sym_op>
<seq>34</seq>
<operator>y,-x,z</operator>
</sg_sym_op>
<sg_sym_op>
<seq>35</seq>
<operator>-z,y,-x</operator>
</sg_sym_op>
<sg_sym_op>
<seq>36</seq>
<operator>z,-y,x</operator>
</sg_sym_op>
<sg_sym_op>
<seq>37</seq>
<operator>-x,-y,z</operator>
</sg_sym_op>
<sg_sym_op>
<seq>38</seq>
<operator>x,y,-z</operator>
</sg_sym_op>
<sg_sym_op>
<seq>39</seq>
<operator>-z,-x,y</operator>
</sg_sym_op>
<sg_sym_op>
<seq>40</seq>
<operator>z,x,-y</operator>
</sg_sym_op>
<sg_sym_op>
<seq>41</seq>
<operator>-y,-z,x</operator>
</sg_sym_op>
<sg_sym_op>
<seq>42</seq>
<operator>y,z,-x</operator>
</sg_sym_op>
<sg_sym_op>
<seq>43</seq>
<operator>-x,-z,y</operator>
</sg_sym_op>
<sg_sym_op>
<seq>44</seq>
<operator>x,z,-y</operator>
</sg_sym_op>
<sg_sym_op>
<seq>45</seq>
<operator>-y,-x,z</operator>
</sg_sym_op>
<sg_sym_op>
<seq>46</seq>
<operator>y,x,-z</operator>
</sg_sym_op>
<sg_sym_op>
<seq>47</seq>
<operator>-z,-y,x</operator>
</sg_sym_op>
<sg_sym_op>
<seq>48</seq>
<operator>z,y,-x</operator>
</sg_sym_op>
</sg_sym_ops>
<idp_column>IDP</idp_column>
<adp_column>ADP</adp_column>
<atomic_coords>
<atomic_coord>
<atom>Mn</atom>
<num>1</num>
<wyckoff>4a</wyckoff>
<symmetry>m-3m</symmetry>
<x>0.0</x>
<y>0.0</y>
<z>0.0</z>
<sof>0.95</sof>
<aet>6-a</aet>
</atomic_coord>
<atomic_coord>
<atom>O</atom>
<num>2</num>
<wyckoff>4b</wyckoff>
<symmetry>m-3m</symmetry>
<x>0.5</x>
<y>0.5</y>
<z>0.5</z>
<sof>1.0</sof>
<aet>6-a</aet>
</atomic_coord>
</atomic_coords>
<ani_temp_facs/>
<ac_space_group>Fm-3m (225)</ac_space_group>
<ac_unit_cell_a>4.44</ac_unit_cell_a>
<ac_unit_cell_b>4.44</ac_unit_cell_b>
<ac_unit_cell_c>4.44</ac_unit_cell_c>
<ac_unit_cell_alpha>90</ac_unit_cell_alpha>
<ac_unit_cell_beta>90</ac_unit_cell_beta>
<ac_unit_cell_gamma>90</ac_unit_cell_gamma>
<subfile_indicator>Inorganic, Metal &amp; Alloy, Mineral Related (Mineral, Synthetic)</subfile_indicator>
<references>
<reference_group>
<type>Primary Reference</type>
<reference>Calculated from LPF using POWD-12++.</reference>
</reference_group>
<reference_group>
<type>Structure</type>
<reference>Bocquet J.P., Dornelas W., Lacombe P. "Contribution a l`Etude des variations du parametre cristallin avec la composition des solutions solides entre protoxydes de fer et de manganese a 1050° C". C. R. Hebd. Seances Acad. Sci. 1965, 260, 4771.</reference>
</reference_group>
</references>
<database_comments>ANX: NO. LPF Collection Code: 381961. Sample Preparation: Compound Preparation: powder metallurgical technique.  Minor Warning: No e.s.d reported/abstracted on the cell dimension. No R factor reported/abstracted. Unit Cell Data Source: Powder Diffraction.</database_comments>
<crystal_properties>Centrosymmetric</crystal_properties>
</pdf_data>
<graphs>
<wave_length>Cu Kα1 1.54056 Å</wave_length>
<chart_name>PDF Card - 04-002-8161.jpg</chart_name>
<stick_series type="Mn0.95 O - 04-002-8161 (Stick, Fixed Slit Intensity)">
<intensity>
<theta>34.974</theta>
<da>2.563440</da>
<intensity>587</intensity>
<h>1</h>
<k>1</k>
<l>1</l>
<F/>
</intensity>
<intensity>
<theta>40.605</theta>
<da>2.220000</da>
<intensity>1000</intensity>
<h>2</h>
<k>0</k>
<l>0</l>
<F/>
</intensity>
<intensity>
<theta>58.772</theta>
<da>1.569780</da>
<intensity>483</intensity>
<h>2</h>
<k>2</k>
<l>0</l>
<F/>
</intensity>
<intensity>
<theta>70.254</theta>
<da>1.338710</da>
<intensity>160</intensity>
<h>3</h>
<k>1</k>
<l>1</l>
<F/>
</intensity>
<intensity>
<theta>73.879</theta>
<da>1.281720</da>
<intensity>121</intensity>
<h>2</h>
<k>2</k>
<l>2</l>
<F/>
</intensity>
<intensity>
<theta>87.887</theta>
<da>1.110000</da>
<intensity>46</intensity>
<h>4</h>
<k>0</k>
<l>0</l>
<F/>
</intensity>
<intensity>
<theta>98.262</theta>
<da>1.018610</da>
<intensity>49</intensity>
<h>3</h>
<k>3</k>
<l>1</l>
<F/>
</intensity>
<intensity>
<theta>101.765</theta>
<da>0.992814</da>
<intensity>112</intensity>
<h>4</h>
<k>2</k>
<l>0</l>
<F/>
</intensity>
<intensity>
<theta>116.403</theta>
<da>0.906311</da>
<intensity>84</intensity>
<h>4</h>
<k>2</k>
<l>2</l>
<F/>
</intensity>
<intensity>
<theta>128.702</theta>
<da>0.854478</da>
<intensity>40</intensity>
<h>5</h>
<k>1</k>
<l>1</l>
<F/>
</intensity>
</stick_series>
</graphs>
</pdfcard>

File: data/icdd/Indexed/PDF Card - 04-002-8341.xml
<?xml version="1.0" encoding="UTF-8" standalone="no"?>
<?xml-stylesheet type="text/xsl" href="pdfcard.xsl"?><pdfcard>
<pdf_data ApplicationName="PDF-4+ 2020" ApplicationVersion="4.20.0.1" CurrentYear="2019">
<pdf_number>04-002-8341</pdf_number>
<chemical_formula>V O0.99</chemical_formula>
<empirical_formula>O0.99 V</empirical_formula>
<chemical_name>Vanadium Oxide</chemical_name>
<xstal_system>Cubic</xstal_system>
<xtldx>6.483</xtldx>
<ds>6.48</ds>
<rep_struc>Na Cl</rep_struc>
<rep_struc_alpha_order>Cl Na</rep_struc_alpha_order>
<lpf_rep_struc>Na Cl,cF8,225</lpf_rep_struc>
<lpf_rep_struc_alpha_order>Cl Na,cF8,225</lpf_rep_struc_alpha_order>
<pressure_temperature>Ambient</pressure_temperature>
<status>Alternate</status>
<cell_a>4.09</cell_a>
<z>4.00</z>
<cell_vol>68.42</cell_vol>
<cell_mv>17.11</cell_mv>
<xtlvol>68.42</xtlvol>
<redcellvol>17.10</redcellvol>
<xtla>4.090</xtla>
<xtlb>4.090</xtlb>
<xtlc>4.090</xtlc>
<xtlal>90.00</xtlal>
<xtlbe>90.00</xtlbe>
<xtlga>90.00</xtlga>
<xtlaoverb>1.000</xtlaoverb>
<xtlcoverb>1.000</xtlcoverb>
<redcell_a>2.892</redcell_a>
<redcell_b>2.892</redcell_b>
<redcell_c>2.892</redcell_c>
<redcell_al>60.00</redcell_al>
<redcell_be>60.00</redcell_be>
<redcell_ga>60.00</redcell_ga>
<xtlz>4.00</xtlz>
<ss>F(9) = 999.9(0.0001, 9)</ss>
<xtlsg>Fm-3m (225)</xtlsg>
<xtlmolwt>66.78</xtlmolwt>
<quality_mark>Indexed</quality_mark>
<iic>4.38</iic>
<iic_nd>0.53</iic_nd>
<lambda>1.5406</lambda>
<patrad>CuKα1</patrad>
<source>Calculated - Peak</source>
<instrument>Calculated</instrument>
<temperature>298.0</temperature>
<aspectn>225</aspectn>
<spgr_label>Space Group</spgr_label>
<spgr>Fm-3m (225)</spgr>
<pearson>cF7.96</pearson>
<entry_date>09/01/2005</entry_date>
<last_mod_date>09/01/2011</last_mod_date>
<last_modifications>Reflections</last_modifications>
<weight_percent>O23.72 V76.28</weight_percent>
<atomic_percent>O49.75 V50.25</atomic_percent>
<sg_sym_ops>
<sg_sym_op>
<seq>1</seq>
<operator>x,y,z</operator>
</sg_sym_op>
<sg_sym_op>
<seq>2</seq>
<operator>-x,-y,-z</operator>
</sg_sym_op>
<sg_sym_op>
<seq>3</seq>
<operator>z,x,y</operator>
</sg_sym_op>
<sg_sym_op>
<seq>4</seq>
<operator>-z,-x,-y</operator>
</sg_sym_op>
<sg_sym_op>
<seq>5</seq>
<operator>y,z,x</operator>
</sg_sym_op>
<sg_sym_op>
<seq>6</seq>
<operator>-y,-z,-x</operator>
</sg_sym_op>
<sg_sym_op>
<seq>7</seq>
<operator>x,z,y</operator>
</sg_sym_op>
<sg_sym_op>
<seq>8</seq>
<operator>-x,-z,-y</operator>
</sg_sym_op>
<sg_sym_op>
<seq>9</seq>
<operator>y,x,z</operator>
</sg_sym_op>
<sg_sym_op>
<seq>10</seq>
<operator>-y,-x,-z</operator>
</sg_sym_op>
<sg_sym_op>
<seq>11</seq>
<operator>z,y,x</operator>
</sg_sym_op>
<sg_sym_op>
<seq>12</seq>
<operator>-z,-y,-x</operator>
</sg_sym_op>
<sg_sym_op>
<seq>13</seq>
<operator>x,-y,-z</operator>
</sg_sym_op>
<sg_sym_op>
<seq>14</seq>
<operator>-x,y,z</operator>
</sg_sym_op>
<sg_sym_op>
<seq>15</seq>
<operator>z,-x,-y</operator>
</sg_sym_op>
<sg_sym_op>
<seq>16</seq>
<operator>-z,x,y</operator>
</sg_sym_op>
<sg_sym_op>
<seq>17</seq>
<operator>y,-z,-x</operator>
</sg_sym_op>
<sg_sym_op>
<seq>18</seq>
<operator>-y,z,x</operator>
</sg_sym_op>
<sg_sym_op>
<seq>19</seq>
<operator>x,-z,-y</operator>
</sg_sym_op>
<sg_sym_op>
<seq>20</seq>
<operator>-x,z,y</operator>
</sg_sym_op>
<sg_sym_op>
<seq>21</seq>
<operator>y,-x,-z</operator>
</sg_sym_op>
<sg_sym_op>
<seq>22</seq>
<operator>-y,x,z</operator>
</sg_sym_op>
<sg_sym_op>
<seq>23</seq>
<operator>z,-y,-x</operator>
</sg_sym_op>
<sg_sym_op>
<seq>24</seq>
<operator>-z,y,x</operator>
</sg_sym_op>
<sg_sym_op>
<seq>25</seq>
<operator>-x,y,-z</operator>
</sg_sym_op>
<sg_sym_op>
<seq>26</seq>
<operator>x,-y,z</operator>
</sg_sym_op>
<sg_sym_op>
<seq>27</seq>
<operator>-z,x,-y</operator>
</sg_sym_op>
<sg_sym_op>
<seq>28</seq>
<operator>z,-x,y</operator>
</sg_sym_op>
<sg_sym_op>
<seq>29</seq>
<operator>-y,z,-x</operator>
</sg_sym_op>
<sg_sym_op>
<seq>30</seq>
<operator>y,-z,x</operator>
</sg_sym_op>
<sg_sym_op>
<seq>31</seq>
<operator>-x,z,-y</operator>
</sg_sym_op>
<sg_sym_op>
<seq>32</seq>
<operator>x,-z,y</operator>
</sg_sym_op>
<sg_sym_op>
<seq>33</seq>
<operator>-y,x,-z</operator>
</sg_sym_op>
<sg_sym_op>
<seq>34</seq>
<operator>y,-x,z</operator>
</sg_sym_op>
<sg_sym_op>
<seq>35</seq>
<operator>-z,y,-x</operator>
</sg_sym_op>
<sg_sym_op>
<seq>36</seq>
<operator>z,-y,x</operator>
</sg_sym_op>
<sg_sym_op>
<seq>37</seq>
<operator>-x,-y,z</operator>
</sg_sym_op>
<sg_sym_op>
<seq>38</seq>
<operator>x,y,-z</operator>
</sg_sym_op>
<sg_sym_op>
<seq>39</seq>
<operator>-z,-x,y</operator>
</sg_sym_op>
<sg_sym_op>
<seq>40</seq>
<operator>z,x,-y</operator>
</sg_sym_op>
<sg_sym_op>
<seq>41</seq>
<operator>-y,-z,x</operator>
</sg_sym_op>
<sg_sym_op>
<seq>42</seq>
<operator>y,z,-x</operator>
</sg_sym_op>
<sg_sym_op>
<seq>43</seq>
<operator>-x,-z,y</operator>
</sg_sym_op>
<sg_sym_op>
<seq>44</seq>
<operator>x,z,-y</operator>
</sg_sym_op>
<sg_sym_op>
<seq>45</seq>
<operator>-y,-x,z</operator>
</sg_sym_op>
<sg_sym_op>
<seq>46</seq>
<operator>y,x,-z</operator>
</sg_sym_op>
<sg_sym_op>
<seq>47</seq>
<operator>-z,-y,x</operator>
</sg_sym_op>
<sg_sym_op>
<seq>48</seq>
<operator>z,y,-x</operator>
</sg_sym_op>
</sg_sym_ops>
<idp_column>IDP</idp_column>
<adp_column>ADP</adp_column>
<atomic_coords>
<atomic_coord>
<atom>V</atom>
<num>1</num>
<wyckoff>4a</wyckoff>
<symmetry>m-3m</symmetry>
<x>0.0</x>
<y>0.0</y>
<z>0.0</z>
<sof>1.0</sof>
<aet>6-a</aet>
</atomic_coord>
<atomic_coord>
<atom>O</atom>
<num>2</num>
<wyckoff>4b</wyckoff>
<symmetry>m-3m</symmetry>
<x>0.5</x>
<y>0.5</y>
<z>0.5</z>
<sof>0.99</sof>
<aet>6-a</aet>
</atomic_coord>
</atomic_coords>
<ani_temp_facs/>
<ac_space_group>Fm-3m (225)</ac_space_group>
<ac_unit_cell_a>4.09</ac_unit_cell_a>
<ac_unit_cell_b>4.09</ac_unit_cell_b>
<ac_unit_cell_c>4.09</ac_unit_cell_c>
<ac_unit_cell_alpha>90</ac_unit_cell_alpha>
<ac_unit_cell_beta>90</ac_unit_cell_beta>
<ac_unit_cell_gamma>90</ac_unit_cell_gamma>
<subfile_indicator>Inorganic, Metal &amp; Alloy</subfile_indicator>
<cross_ref_pdf_numbers>04-002-5616 (Primary), 04-002-5628 (Alternate), 04-006-1711 (Alternate)</cross_ref_pdf_numbers>
<references>
<reference_group>
<type>Primary Reference</type>
<reference>Calculated from LPF using POWD-12++.</reference>
</reference_group>
<reference_group>
<type>Structure</type>
<reference>Muranevich A.K. "Heat Transfer in VO-MO (M= Ni, Co, Mn) Solid Solutions". J. Am. Ceram. Soc. 1978, 61, 257.</reference>
</reference_group>
</references>
<database_comments>LPF Collection Code: 382233. Sample Preparation: Compound Preparation: prepared by ceramic method.  Minor Warning: No e.s.d reported/abstracted on the cell dimension. No R factor reported/abstracted. LPF Editor Comment: published calculated density Dx differs significantly from published measured density Dm. Unit Cell Data Source: Powder Diffraction.</database_comments>
<crystal_properties>Centrosymmetric</crystal_properties>
</pdf_data>
<graphs>
<wave_length>Cu Kα1 1.54056 Å</wave_length>
<chart_name>PDF Card - 04-002-8341.jpg</chart_name>
<stick_series type="V O0.99 - 04-002-8341 (Stick, Fixed Slit Intensity)">
<intensity>
<theta>38.077</theta>
<da>2.361360</da>
<intensity>607</intensity>
<h>1</h>
<k>1</k>
<l>1</l>
<F/>
</intensity>
<intensity>
<theta>44.255</theta>
<da>2.045000</da>
<intensity>1000</intensity>
<h>2</h>
<k>0</k>
<l>0</l>
<F/>
</intensity>
<intensity>
<theta>64.374</theta>
<da>1.446030</da>
<intensity>444</intensity>
<h>2</h>
<k>2</k>
<l>0</l>
<F/>
</intensity>
<intensity>
<theta>77.310</theta>
<da>1.233180</da>
<intensity>147</intensity>
<h>3</h>
<k>1</k>
<l>1</l>
<F/>
</intensity>
<intensity>
<theta>81.446</theta>
<da>1.180680</da>
<intensity>113</intensity>
<h>2</h>
<k>2</k>
<l>2</l>
<F/>
</intensity>
<intensity>
<theta>97.759</theta>
<da>1.022500</da>
<intensity>44</intensity>
<h>4</h>
<k>0</k>
<l>0</l>
<F/>
</intensity>
<intensity>
<theta>110.355</theta>
<da>0.938310</da>
<intensity>51</intensity>
<h>3</h>
<k>3</k>
<l>1</l>
<F/>
</intensity>
<intensity>
<theta>114.757</theta>
<da>0.914552</da>
<intensity>122</intensity>
<h>4</h>
<k>2</k>
<l>0</l>
<F/>
</intensity>
<intensity>
<theta>134.629</theta>
<da>0.834868</da>
<intensity>100</intensity>
<h>4</h>
<k>2</k>
<l>2</l>
<F/>
</intensity>
</stick_series>
</graphs>
</pdfcard>

File: data/icdd/Indexed/PDF Card - 04-002-8349.xml
<?xml version="1.0" encoding="UTF-8" standalone="no"?>
<?xml-stylesheet type="text/xsl" href="pdfcard.xsl"?><pdfcard>
<pdf_data ApplicationName="PDF-4+ 2020" ApplicationVersion="4.20.0.1" CurrentYear="2019">
<pdf_number>04-002-8349</pdf_number>
<chemical_formula>V0.42 Mn0.56 O</chemical_formula>
<empirical_formula>Mn0.56 O V0.42</empirical_formula>
<anx>AX</anx>
<chemical_name>Vanadium Manganese Oxide</chemical_name>
<xstal_system>Cubic</xstal_system>
<xtldx>5.172</xtldx>
<dm>5</dm>
<ds>5.17</ds>
<lpf_rep_struc>Na Cl,cF8,225</lpf_rep_struc>
<lpf_rep_struc_alpha_order>Cl Na,cF8,225</lpf_rep_struc_alpha_order>
<pressure_temperature>Ambient</pressure_temperature>
<status>Alternate</status>
<cell_a>4.44</cell_a>
<z>4.00</z>
<cell_vol>87.53</cell_vol>
<cell_mv>21.88</cell_mv>
<xtlvol>87.53</xtlvol>
<redcellvol>21.88</redcellvol>
<xtla>4.440</xtla>
<xtlb>4.440</xtlb>
<xtlc>4.440</xtlc>
<xtlal>90.00</xtlal>
<xtlbe>90.00</xtlbe>
<xtlga>90.00</xtlga>
<xtlaoverb>1.000</xtlaoverb>
<xtlcoverb>1.000</xtlcoverb>
<redcell_a>3.140</redcell_a>
<redcell_b>3.140</redcell_b>
<redcell_c>3.140</redcell_c>
<redcell_al>60.00</redcell_al>
<redcell_be>60.00</redcell_be>
<redcell_ga>60.00</redcell_ga>
<xtlz>4.00</xtlz>
<ss>F(10) = 999.9(0.0001, 10)</ss>
<xtlsg>Fm-3m (225)</xtlsg>
<xtlmolwt>68.16</xtlmolwt>
<quality_mark>Indexed</quality_mark>
<iic>4.73</iic>
<iic_nd>0.82</iic_nd>
<lambda>1.5406</lambda>
<patrad>CuKα1</patrad>
<source>Calculated - Peak</source>
<instrument>Calculated</instrument>
<temperature>298.0</temperature>
<aspectn>225</aspectn>
<spgr_label>Space Group</spgr_label>
<spgr>Fm-3m (225)</spgr>
<pearson>cF7.92</pearson>
<entry_date>09/01/2005</entry_date>
<last_mod_date>09/01/2011</last_mod_date>
<last_modifications>Reflections</last_modifications>
<weight_percent>Mn45.14 O23.47 V31.39</weight_percent>
<atomic_percent>Mn28.28 O50.51 V21.21</atomic_percent>
<sg_sym_ops>
<sg_sym_op>
<seq>1</seq>
<operator>x,y,z</operator>
</sg_sym_op>
<sg_sym_op>
<seq>2</seq>
<operator>-x,-y,-z</operator>
</sg_sym_op>
<sg_sym_op>
<seq>3</seq>
<operator>z,x,y</operator>
</sg_sym_op>
<sg_sym_op>
<seq>4</seq>
<operator>-z,-x,-y</operator>
</sg_sym_op>
<sg_sym_op>
<seq>5</seq>
<operator>y,z,x</operator>
</sg_sym_op>
<sg_sym_op>
<seq>6</seq>
<operator>-y,-z,-x</operator>
</sg_sym_op>
<sg_sym_op>
<seq>7</seq>
<operator>x,z,y</operator>
</sg_sym_op>
<sg_sym_op>
<seq>8</seq>
<operator>-x,-z,-y</operator>
</sg_sym_op>
<sg_sym_op>
<seq>9</seq>
<operator>y,x,z</operator>
</sg_sym_op>
<sg_sym_op>
<seq>10</seq>
<operator>-y,-x,-z</operator>
</sg_sym_op>
<sg_sym_op>
<seq>11</seq>
<operator>z,y,x</operator>
</sg_sym_op>
<sg_sym_op>
<seq>12</seq>
<operator>-z,-y,-x</operator>
</sg_sym_op>
<sg_sym_op>
<seq>13</seq>
<operator>x,-y,-z</operator>
</sg_sym_op>
<sg_sym_op>
<seq>14</seq>
<operator>-x,y,z</operator>
</sg_sym_op>
<sg_sym_op>
<seq>15</seq>
<operator>z,-x,-y</operator>
</sg_sym_op>
<sg_sym_op>
<seq>16</seq>
<operator>-z,x,y</operator>
</sg_sym_op>
<sg_sym_op>
<seq>17</seq>
<operator>y,-z,-x</operator>
</sg_sym_op>
<sg_sym_op>
<seq>18</seq>
<operator>-y,z,x</operator>
</sg_sym_op>
<sg_sym_op>
<seq>19</seq>
<operator>x,-z,-y</operator>
</sg_sym_op>
<sg_sym_op>
<seq>20</seq>
<operator>-x,z,y</operator>
</sg_sym_op>
<sg_sym_op>
<seq>21</seq>
<operator>y,-x,-z</operator>
</sg_sym_op>
<sg_sym_op>
<seq>22</seq>
<operator>-y,x,z</operator>
</sg_sym_op>
<sg_sym_op>
<seq>23</seq>
<operator>z,-y,-x</operator>
</sg_sym_op>
<sg_sym_op>
<seq>24</seq>
<operator>-z,y,x</operator>
</sg_sym_op>
<sg_sym_op>
<seq>25</seq>
<operator>-x,y,-z</operator>
</sg_sym_op>
<sg_sym_op>
<seq>26</seq>
<operator>x,-y,z</operator>
</sg_sym_op>
<sg_sym_op>
<seq>27</seq>
<operator>-z,x,-y</operator>
</sg_sym_op>
<sg_sym_op>
<seq>28</seq>
<operator>z,-x,y</operator>
</sg_sym_op>
<sg_sym_op>
<seq>29</seq>
<operator>-y,z,-x</operator>
</sg_sym_op>
<sg_sym_op>
<seq>30</seq>
<operator>y,-z,x</operator>
</sg_sym_op>
<sg_sym_op>
<seq>31</seq>
<operator>-x,z,-y</operator>
</sg_sym_op>
<sg_sym_op>
<seq>32</seq>
<operator>x,-z,y</operator>
</sg_sym_op>
<sg_sym_op>
<seq>33</seq>
<operator>-y,x,-z</operator>
</sg_sym_op>
<sg_sym_op>
<seq>34</seq>
<operator>y,-x,z</operator>
</sg_sym_op>
<sg_sym_op>
<seq>35</seq>
<operator>-z,y,-x</operator>
</sg_sym_op>
<sg_sym_op>
<seq>36</seq>
<operator>z,-y,x</operator>
</sg_sym_op>
<sg_sym_op>
<seq>37</seq>
<operator>-x,-y,z</operator>
</sg_sym_op>
<sg_sym_op>
<seq>38</seq>
<operator>x,y,-z</operator>
</sg_sym_op>
<sg_sym_op>
<seq>39</seq>
<operator>-z,-x,y</operator>
</sg_sym_op>
<sg_sym_op>
<seq>40</seq>
<operator>z,x,-y</operator>
</sg_sym_op>
<sg_sym_op>
<seq>41</seq>
<operator>-y,-z,x</operator>
</sg_sym_op>
<sg_sym_op>
<seq>42</seq>
<operator>y,z,-x</operator>
</sg_sym_op>
<sg_sym_op>
<seq>43</seq>
<operator>-x,-z,y</operator>
</sg_sym_op>
<sg_sym_op>
<seq>44</seq>
<operator>x,z,-y</operator>
</sg_sym_op>
<sg_sym_op>
<seq>45</seq>
<operator>-y,-x,z</operator>
</sg_sym_op>
<sg_sym_op>
<seq>46</seq>
<operator>y,x,-z</operator>
</sg_sym_op>
<sg_sym_op>
<seq>47</seq>
<operator>-z,-y,x</operator>
</sg_sym_op>
<sg_sym_op>
<seq>48</seq>
<operator>z,y,-x</operator>
</sg_sym_op>
</sg_sym_ops>
<idp_column>IDP</idp_column>
<adp_column>ADP</adp_column>
<atomic_coords>
<atomic_coord>
<atom>V</atom>
<num>1</num>
<wyckoff>4a</wyckoff>
<symmetry>m-3m</symmetry>
<x>0.0</x>
<y>0.0</y>
<z>0.0</z>
<sof>0.4214</sof>
<aet>6-a</aet>
</atomic_coord>
<atomic_coord>
<atom>Mn</atom>
<num>2</num>
<wyckoff>4a</wyckoff>
<symmetry>m-3m</symmetry>
<x>0.0</x>
<y>0.0</y>
<z>0.0</z>
<sof>0.5586</sof>
<aet>6-a</aet>
</atomic_coord>
<atomic_coord>
<atom>O</atom>
<num>3</num>
<wyckoff>4b</wyckoff>
<symmetry>m-3m</symmetry>
<x>0.5</x>
<y>0.5</y>
<z>0.5</z>
<sof>1.0</sof>
<aet>6-a</aet>
</atomic_coord>
</atomic_coords>
<ani_temp_facs/>
<ac_space_group>Fm-3m (225)</ac_space_group>
<ac_unit_cell_a>4.44</ac_unit_cell_a>
<ac_unit_cell_b>4.44</ac_unit_cell_b>
<ac_unit_cell_c>4.44</ac_unit_cell_c>
<ac_unit_cell_alpha>90</ac_unit_cell_alpha>
<ac_unit_cell_beta>90</ac_unit_cell_beta>
<ac_unit_cell_gamma>90</ac_unit_cell_gamma>
<subfile_indicator>Inorganic</subfile_indicator>
<cross_ref_pdf_numbers>04-002-5618 (Primary)</cross_ref_pdf_numbers>
<references>
<reference_group>
<type>Primary Reference</type>
<reference>Calculated from LPF using POWD-12++.</reference>
</reference_group>
<reference_group>
<type>Structure</type>
<reference>Muranevich A.K. "Heat Transfer in VO-MO (M= Ni, Co, Mn) Solid Solutions". J. Am. Ceram. Soc. 1978, 61, 257.</reference>
</reference_group>
</references>
<database_comments>ANX: AX. LPF Collection Code: 382241. Sample Preparation: Compound Preparation: prepared by ceramic method.  Minor Warning: No e.s.d reported/abstracted on the cell dimension. No R factor reported/abstracted. Unit Cell Data Source: Powder Diffraction.</database_comments>
<crystal_properties>Centrosymmetric</crystal_properties>
</pdf_data>
<graphs>
<wave_length>Cu Kα1 1.54056 Å</wave_length>
<chart_name>PDF Card - 04-002-8349.jpg</chart_name>
<stick_series type="V0.42 Mn0.56 O - 04-002-8349 (Stick, Fixed Slit Intensity)">
<intensity>
<theta>34.974</theta>
<da>2.563440</da>
<intensity>582</intensity>
<h>1</h>
<k>1</k>
<l>1</l>
<F/>
</intensity>
<intensity>
<theta>40.605</theta>
<da>2.220000</da>
<intensity>1000</intensity>
<h>2</h>
<k>0</k>
<l>0</l>
<F/>
</intensity>
<intensity>
<theta>58.772</theta>
<da>1.569780</da>
<intensity>482</intensity>
<h>2</h>
<k>2</k>
<l>0</l>
<F/>
</intensity>
<intensity>
<theta>70.254</theta>
<da>1.338710</da>
<intensity>158</intensity>
<h>3</h>
<k>1</k>
<l>1</l>
<F/>
</intensity>
<intensity>
<theta>73.879</theta>
<da>1.281720</da>
<intensity>121</intensity>
<h>2</h>
<k>2</k>
<l>2</l>
<F/>
</intensity>
<intensity>
<theta>87.887</theta>
<da>1.110000</da>
<intensity>46</intensity>
<h>4</h>
<k>0</k>
<l>0</l>
<F/>
</intensity>
<intensity>
<theta>98.262</theta>
<da>1.018610</da>
<intensity>49</intensity>
<h>3</h>
<k>3</k>
<l>1</l>
<F/>
</intensity>
<intensity>
<theta>101.765</theta>
<da>0.992814</da>
<intensity>114</intensity>
<h>4</h>
<k>2</k>
<l>0</l>
<F/>
</intensity>
<intensity>
<theta>116.403</theta>
<da>0.906311</da>
<intensity>86</intensity>
<h>4</h>
<k>2</k>
<l>2</l>
<F/>
</intensity>
<intensity>
<theta>128.702</theta>
<da>0.854478</da>
<intensity>41</intensity>
<h>5</h>
<k>1</k>
<l>1</l>
<F/>
</intensity>
</stick_series>
</graphs>
</pdfcard>

File: data/icdd/Indexed/PDF Card - 04-004-3859.xml
<?xml version="1.0" encoding="UTF-8" standalone="no"?>
<?xml-stylesheet type="text/xsl" href="pdfcard.xsl"?><pdfcard>
<pdf_data ApplicationName="PDF-4+ 2020" ApplicationVersion="4.20.0.1" CurrentYear="2019">
<pdf_number>04-004-3859</pdf_number>
<chemical_formula>Mn0.910 O</chemical_formula>
<empirical_formula>Mn0.91 O</empirical_formula>
<anx>NO</anx>
<chemical_name>Manganese Oxide</chemical_name>
<xstal_system>Cubic</xstal_system>
<xtldx>4.849</xtldx>
<ds>4.85</ds>
<rep_struc>Na Cl</rep_struc>
<rep_struc_alpha_order>Cl Na</rep_struc_alpha_order>
<lpf_rep_struc>Na Cl,cF8,225</lpf_rep_struc>
<lpf_rep_struc_alpha_order>Cl Na,cF8,225</lpf_rep_struc_alpha_order>
<pressure_temperature>Non-ambient Temperature</pressure_temperature>
<status>Primary</status>
<cell_a>4.488</cell_a>
<z>4.00</z>
<cell_vol>90.40</cell_vol>
<cell_mv>22.60</cell_mv>
<xtlvol>90.40</xtlvol>
<redcellvol>22.60</redcellvol>
<xtla>4.488</xtla>
<xtlb>4.488</xtlb>
<xtlc>4.488</xtlc>
<xtlal>90.00</xtlal>
<xtlbe>90.00</xtlbe>
<xtlga>90.00</xtlga>
<xtlaoverb>1.000</xtlaoverb>
<xtlcoverb>1.000</xtlcoverb>
<redcell_a>3.173</redcell_a>
<redcell_b>3.173</redcell_b>
<redcell_c>3.173</redcell_c>
<redcell_al>60.00</redcell_al>
<redcell_be>60.00</redcell_be>
<redcell_ga>60.00</redcell_ga>
<xtlz>4.00</xtlz>
<ss>F(10) = 999.9(0.0001, 10)</ss>
<xtlsg>Fm-3m (225)</xtlsg>
<xtlmolwt>65.99</xtlmolwt>
<quality_mark>Indexed</quality_mark>
<iic>3.65</iic>
<iic_nd>0.91</iic_nd>
<lambda>1.5406</lambda>
<patrad>CuKα1</patrad>
<source>Calculated - Peak</source>
<instrument>Calculated</instrument>
<temperature>1673.0</temperature>
<aspectn>225</aspectn>
<spgr_label>Space Group</spgr_label>
<spgr>Fm-3m (225)</spgr>
<rfactor>0.021</rfactor>
<pearson>cF7.64</pearson>
<entry_date>09/01/2005</entry_date>
<last_mod_date>09/01/2011</last_mod_date>
<last_modifications>Reflections</last_modifications>
<weight_percent>Mn75.76 O24.24</weight_percent>
<atomic_percent>Mn47.64 O52.36</atomic_percent>
<tf_type>B</tf_type>
<sg_sym_ops>
<sg_sym_op>
<seq>1</seq>
<operator>x,y,z</operator>
</sg_sym_op>
<sg_sym_op>
<seq>2</seq>
<operator>-x,-y,-z</operator>
</sg_sym_op>
<sg_sym_op>
<seq>3</seq>
<operator>z,x,y</operator>
</sg_sym_op>
<sg_sym_op>
<seq>4</seq>
<operator>-z,-x,-y</operator>
</sg_sym_op>
<sg_sym_op>
<seq>5</seq>
<operator>y,z,x</operator>
</sg_sym_op>
<sg_sym_op>
<seq>6</seq>
<operator>-y,-z,-x</operator>
</sg_sym_op>
<sg_sym_op>
<seq>7</seq>
<operator>x,z,y</operator>
</sg_sym_op>
<sg_sym_op>
<seq>8</seq>
<operator>-x,-z,-y</operator>
</sg_sym_op>
<sg_sym_op>
<seq>9</seq>
<operator>y,x,z</operator>
</sg_sym_op>
<sg_sym_op>
<seq>10</seq>
<operator>-y,-x,-z</operator>
</sg_sym_op>
<sg_sym_op>
<seq>11</seq>
<operator>z,y,x</operator>
</sg_sym_op>
<sg_sym_op>
<seq>12</seq>
<operator>-z,-y,-x</operator>
</sg_sym_op>
<sg_sym_op>
<seq>13</seq>
<operator>x,-y,-z</operator>
</sg_sym_op>
<sg_sym_op>
<seq>14</seq>
<operator>-x,y,z</operator>
</sg_sym_op>
<sg_sym_op>
<seq>15</seq>
<operator>z,-x,-y</operator>
</sg_sym_op>
<sg_sym_op>
<seq>16</seq>
<operator>-z,x,y</operator>
</sg_sym_op>
<sg_sym_op>
<seq>17</seq>
<operator>y,-z,-x</operator>
</sg_sym_op>
<sg_sym_op>
<seq>18</seq>
<operator>-y,z,x</operator>
</sg_sym_op>
<sg_sym_op>
<seq>19</seq>
<operator>x,-z,-y</operator>
</sg_sym_op>
<sg_sym_op>
<seq>20</seq>
<operator>-x,z,y</operator>
</sg_sym_op>
<sg_sym_op>
<seq>21</seq>
<operator>y,-x,-z</operator>
</sg_sym_op>
<sg_sym_op>
<seq>22</seq>
<operator>-y,x,z</operator>
</sg_sym_op>
<sg_sym_op>
<seq>23</seq>
<operator>z,-y,-x</operator>
</sg_sym_op>
<sg_sym_op>
<seq>24</seq>
<operator>-z,y,x</operator>
</sg_sym_op>
<sg_sym_op>
<seq>25</seq>
<operator>-x,y,-z</operator>
</sg_sym_op>
<sg_sym_op>
<seq>26</seq>
<operator>x,-y,z</operator>
</sg_sym_op>
<sg_sym_op>
<seq>27</seq>
<operator>-z,x,-y</operator>
</sg_sym_op>
<sg_sym_op>
<seq>28</seq>
<operator>z,-x,y</operator>
</sg_sym_op>
<sg_sym_op>
<seq>29</seq>
<operator>-y,z,-x</operator>
</sg_sym_op>
<sg_sym_op>
<seq>30</seq>
<operator>y,-z,x</operator>
</sg_sym_op>
<sg_sym_op>
<seq>31</seq>
<operator>-x,z,-y</operator>
</sg_sym_op>
<sg_sym_op>
<seq>32</seq>
<operator>x,-z,y</operator>
</sg_sym_op>
<sg_sym_op>
<seq>33</seq>
<operator>-y,x,-z</operator>
</sg_sym_op>
<sg_sym_op>
<seq>34</seq>
<operator>y,-x,z</operator>
</sg_sym_op>
<sg_sym_op>
<seq>35</seq>
<operator>-z,y,-x</operator>
</sg_sym_op>
<sg_sym_op>
<seq>36</seq>
<operator>z,-y,x</operator>
</sg_sym_op>
<sg_sym_op>
<seq>37</seq>
<operator>-x,-y,z</operator>
</sg_sym_op>
<sg_sym_op>
<seq>38</seq>
<operator>x,y,-z</operator>
</sg_sym_op>
<sg_sym_op>
<seq>39</seq>
<operator>-z,-x,y</operator>
</sg_sym_op>
<sg_sym_op>
<seq>40</seq>
<operator>z,x,-y</operator>
</sg_sym_op>
<sg_sym_op>
<seq>41</seq>
<operator>-y,-z,x</operator>
</sg_sym_op>
<sg_sym_op>
<seq>42</seq>
<operator>y,z,-x</operator>
</sg_sym_op>
<sg_sym_op>
<seq>43</seq>
<operator>-x,-z,y</operator>
</sg_sym_op>
<sg_sym_op>
<seq>44</seq>
<operator>x,z,-y</operator>
</sg_sym_op>
<sg_sym_op>
<seq>45</seq>
<operator>-y,-x,z</operator>
</sg_sym_op>
<sg_sym_op>
<seq>46</seq>
<operator>y,x,-z</operator>
</sg_sym_op>
<sg_sym_op>
<seq>47</seq>
<operator>-z,-y,x</operator>
</sg_sym_op>
<sg_sym_op>
<seq>48</seq>
<operator>z,y,-x</operator>
</sg_sym_op>
</sg_sym_ops>
<idp_column>Biso</idp_column>
<adp_column>Bani</adp_column>
<atomic_coords>
<atomic_coord>
<atom>Mn</atom>
<num>1</num>
<wyckoff>4a</wyckoff>
<symmetry>m-3m</symmetry>
<x>0.0</x>
<y>0.0</y>
<z>0.0</z>
<sof>0.91</sof>
<idp>3.28</idp>
<aet>6-a</aet>
</atomic_coord>
<atomic_coord>
<atom>O</atom>
<num>2</num>
<wyckoff>4b</wyckoff>
<symmetry>m-3m</symmetry>
<x>0.5</x>
<y>0.5</y>
<z>0.5</z>
<sof>1.0</sof>
<idp>3.71</idp>
<aet>6-a</aet>
</atomic_coord>
</atomic_coords>
<ani_temp_facs/>
<ac_space_group>Fm-3m (225)</ac_space_group>
<ac_unit_cell_a>4.488</ac_unit_cell_a>
<ac_unit_cell_b>4.488</ac_unit_cell_b>
<ac_unit_cell_c>4.488</ac_unit_cell_c>
<ac_unit_cell_alpha>90</ac_unit_cell_alpha>
<ac_unit_cell_beta>90</ac_unit_cell_beta>
<ac_unit_cell_gamma>90</ac_unit_cell_gamma>
<subfile_indicator>Inorganic, Metal &amp; Alloy</subfile_indicator>
<references>
<reference_group>
<type>Primary Reference</type>
<reference>Calculated from LPF using POWD-12++.</reference>
</reference_group>
<reference_group>
<type>Structure</type>
<reference>Radler M.J., Cohen J.B., Sykora G.P., Mason T., Ellis D.E., Faber J. Jr. "THE DEFECT STRUCTURES OF Mn1-xO". J. Phys. Chem. Solids 1992, 53, 141.</reference>
</reference_group>
</references>
<database_comments>ANX: NO. LPF Collection Code: 528731. Sample Preparation: STARTING MATERIALS:MnO. Compound Preparation: powder metallurgical technique. ATMOSPHERE: carbon monoxide.  Temperature of Data Collection: 1673 K. Minor Warning: No e.s.d reported/abstracted on the cell dimension. Unit Cell Data Source: Powder Diffraction.</database_comments>
<crystal_properties>Centrosymmetric</crystal_properties>
</pdf_data>
<graphs>
<wave_length>Cu Kα1 1.54056 Å</wave_length>
<chart_name>PDF Card - 04-004-3859.jpg</chart_name>
<stick_series type="Mn0.910 O - 04-004-3859 (Stick, Fixed Slit Intensity)">
<intensity>
<theta>34.588</theta>
<da>2.591150</da>
<intensity>597</intensity>
<h>1</h>
<k>1</k>
<l>1</l>
<F/>
</intensity>
<intensity>
<theta>40.151</theta>
<da>2.244000</da>
<intensity>1000</intensity>
<h>2</h>
<k>0</k>
<l>0</l>
<F/>
</intensity>
<intensity>
<theta>58.083</theta>
<da>1.586750</da>
<intensity>380</intensity>
<h>2</h>
<k>2</k>
<l>0</l>
<F/>
</intensity>
<intensity>
<theta>69.394</theta>
<da>1.353180</da>
<intensity>108</intensity>
<h>3</h>
<k>1</k>
<l>1</l>
<F/>
</intensity>
<intensity>
<theta>72.961</theta>
<da>1.295570</da>
<intensity>76</intensity>
<h>2</h>
<k>2</k>
<l>2</l>
<F/>
</intensity>
<intensity>
<theta>86.711</theta>
<da>1.122000</da>
<intensity>23</intensity>
<h>4</h>
<k>0</k>
<l>0</l>
<F/>
</intensity>
<intensity>
<theta>96.856</theta>
<da>1.029620</da>
<intensity>21</intensity>
<h>3</h>
<k>3</k>
<l>1</l>
<F/>
</intensity>
<intensity>
<theta>100.270</theta>
<da>1.003550</da>
<intensity>44</intensity>
<h>4</h>
<k>2</k>
<l>0</l>
<F/>
</intensity>
<intensity>
<theta>114.453</theta>
<da>0.916109</da>
<intensity>26</intensity>
<h>4</h>
<k>2</k>
<l>2</l>
<F/>
</intensity>
<intensity>
<theta>126.206</theta>
<da>0.863716</da>
<intensity>11</intensity>
<h>5</h>
<k>1</k>
<l>1</l>
<F/>
</intensity>
</stick_series>
</graphs>
</pdfcard>
