Repository: ComputationalMaterials-WestLake-Univ/phasemapy

# Automated Phase Mapping of XRD (AutoMapper)

The AutoMapper is an unsupervised solver to tackle the phase mapping challenge in high-throughput X-ray diffraction datasets. Besides leveraging robust fitting abilities of machine learning algorithms,it is integrated various material information, including first-principles calculated thermodynamic data, crystallography, X-ray diffraction, and texture.

Its main functionalities:

- correctly identify the number, identity, fraction, peak shift and texture of present phases.

File: data/icdd/Indexed/PDF Card - 04-004-3861.xml
<?xml version="1.0" encoding="UTF-8" standalone="no"?>
<?xml-stylesheet type="text/xsl" href="pdfcard.xsl"?><pdfcard>
<pdf_data ApplicationName="PDF-4+ 2020" ApplicationVersion="4.20.0.1" CurrentYear="2019">
<pdf_number>04-004-3861</pdf_number>
<chemical_formula>Mn0.959 O</chemical_formula>
<empirical_formula>Mn0.959 O</empirical_formula>
<anx>NO</anx>
<chemical_name>Manganese Oxide</chemical_name>
<xstal_system>Cubic</xstal_system>
<xtldx>4.947</xtldx>
<ds>4.95</ds>
<rep_struc>Na Cl</rep_struc>
<rep_struc_alpha_order>Cl Na</rep_struc_alpha_order>
<lpf_rep_struc>Na Cl,cF8,225</lpf_rep_struc>
<lpf_rep_struc_alpha_order>Cl Na,cF8,225</lpf_rep_struc_alpha_order>
<pressure_temperature>Non-ambient Temperature</pressure_temperature>
<status>Primary</status>
<cell_a>4.518</cell_a>
<z>4.00</z>
<cell_vol>92.22</cell_vol>
<cell_mv>23.05</cell_mv>
<xtlvol>92.22</xtlvol>
<redcellvol>23.06</redcellvol>
<xtla>4.518</xtla>
<xtlb>4.518</xtlb>
<xtlc>4.518</xtlc>
<xtlal>90.00</xtlal>
<xtlbe>90.00</xtlbe>
<xtlga>90.00</xtlga>
<xtlaoverb>1.000</xtlaoverb>
<xtlcoverb>1.000</xtlcoverb>
<redcell_a>3.195</redcell_a>
<redcell_b>3.195</redcell_b>
<redcell_c>3.195</redcell_c>
<redcell_al>60.00</redcell_al>
<redcell_be>60.00</redcell_be>
<redcell_ga>60.00</redcell_ga>
<xtlz>4.00</xtlz>
<ss>F(11) = 999.9(0.0001, 11)</ss>
<xtlsg>Fm-3m (225)</xtlsg>
<xtlmolwt>68.68</xtlmolwt>
<quality_mark>Indexed</quality_mark>
<iic>3.82</iic>
<iic_nd>0.91</iic_nd>
<lambda>1.5406</lambda>
<patrad>CuKα1</patrad>
<source>Calculated - Peak</source>
<instrument>Calculated</instrument>
<temperature>1673.0</temperature>
<aspectn>225</aspectn>
<spgr_label>Space Group</spgr_label>
<spgr>Fm-3m (225)</spgr>
<rfactor>0.019</rfactor>
<pearson>cF7.84</pearson>
<entry_date>09/01/2005</entry_date>
<last_mod_date>09/01/2011</last_mod_date>
<last_modifications>Reflections</last_modifications>
<weight_percent>Mn76.71 O23.29</weight_percent>
<atomic_percent>Mn48.95 O51.05</atomic_percent>
<tf_type>B</tf_type>
<sg_sym_ops>
<sg_sym_op>
<seq>1</seq>
<operator>x,y,z</operator>
</sg_sym_op>
<sg_sym_op>
<seq>2</seq>
<operator>-x,-y,-z</operator>
</sg_sym_op>
<sg_sym_op>
<seq>3</seq>
<operator>z,x,y</operator>
</sg_sym_op>
<sg_sym_op>
<seq>4</seq>
<operator>-z,-x,-y</operator>
</sg_sym_op>
<sg_sym_op>
<seq>5</seq>
<operator>y,z,x</operator>
</sg_sym_op>
<sg_sym_op>
<seq>6</seq>
<operator>-y,-z,-x</operator>
</sg_sym_op>
<sg_sym_op>
<seq>7</seq>
<operator>x,z,y</operator>
</sg_sym_op>
<sg_sym_op>
<seq>8</seq>
<operator>-x,-z,-y</operator>
</sg_sym_op>
<sg_sym_op>
<seq>9</seq>
<operator>y,x,z</operator>
</sg_sym_op>
<sg_sym_op>
<seq>10</seq>
<operator>-y,-x,-z</operator>
</sg_sym_op>
<sg_sym_op>
<seq>11</seq>
<operator>z,y,x</operator>
</sg_sym_op>
<sg_sym_op>
<seq>12</seq>
<operator>-z,-y,-x</operator>
</sg_sym_op>
<sg_sym_op>
<seq>13</seq>
<operator>x,-y,-z</operator>
</sg_sym_op>
<sg_sym_op>
<seq>14</seq>
<operator>-x,y,z</operator>
</sg_sym_op>
<sg_sym_op>
<seq>15</seq>
<operator>z,-x,-y</operator>
</sg_sym_op>
<sg_sym_op>
<seq>16</seq>
<operator>-z,x,y</operator>
</sg_sym_op>
<sg_sym_op>
<seq>17</seq>
<operator>y,-z,-x</operator>
</sg_sym_op>
<sg_sym_op>
<seq>18</seq>
<operator>-y,z,x</operator>
</sg_sym_op>
<sg_sym_op>
<seq>19</seq>
<operator>x,-z,-y</operator>
</sg_sym_op>
<sg_sym_op>
<seq>20</seq>
<operator>-x,z,y</operator>
</sg_sym_op>
<sg_sym_op>
<seq>21</seq>
<operator>y,-x,-z</operator>
</sg_sym_op>
<sg_sym_op>
<seq>22</seq>
<operator>-y,x,z</operator>
</sg_sym_op>
<sg_sym_op>
<seq>23</seq>
<operator>z,-y,-x</operator>
</sg_sym_op>
<sg_sym_op>
<seq>24</seq>
<operator>-z,y,x</operator>
</sg_sym_op>
<sg_sym_op>
<seq>25</seq>
<operator>-x,y,-z</operator>
</sg_sym_op>
<sg_sym_op>
<seq>26</seq>
<operator>x,-y,z</operator>
</sg_sym_op>
<sg_sym_op>
<seq>27</seq>
<operator>-z,x,-y</operator>
</sg_sym_op>
<sg_sym_op>
<seq>28</seq>
<operator>z,-x,y</operator>
</sg_sym_op>
<sg_sym_op>
<seq>29</seq>
<operator>-y,z,-x</operator>
</sg_sym_op>
<sg_sym_op>
<seq>30</seq>
<operator>y,-z,x</operator>
</sg_sym_op>
<sg_sym_op>
<seq>31</seq>
<operator>-x,z,-y</operator>
</sg_sym_op>
<sg_sym_op>
<seq>32</seq>
<operator>x,-z,y</operator>
</sg_sym_op>
<sg_sym_op>
<seq>33</seq>
<operator>-y,x,-z</operator>
</sg_sym_op>
<sg_sym_op>
<seq>34</seq>
<operator>y,-x,z</operator>
</sg_sym_op>
<sg_sym_op>
<seq>35</seq>
<operator>-z,y,-x</operator>
</sg_sym_op>
<sg_sym_op>
<seq>36</seq>
<operator>z,-y,x</operator>
</sg_sym_op>
<sg_sym_op>
<seq>37</seq>
<operator>-x,-y,z</operator>
</sg_sym_op>
<sg_sym_op>
<seq>38</seq>
<operator>x,y,-z</operator>
</sg_sym_op>
<sg_sym_op>
<seq>39</seq>
<operator>-z,-x,y</operator>
</sg_sym_op>
<sg_sym_op>
<seq>40</seq>
<operator>z,x,-y</operator>
</sg_sym_op>
<sg_sym_op>
<seq>41</seq>
<operator>-y,-z,x</operator>
</sg_sym_op>
<sg_sym_op>
<seq>42</seq>
<operator>y,z,-x</operator>
</sg_sym_op>
<sg_sym_op>
<seq>43</seq>
<operator>-x,-z,y</operator>
</sg_sym_op>
<sg_sym_op>
<seq>44</seq>
<operator>x,z,-y</operator>
</sg_sym_op>
<sg_sym_op>
<seq>45</seq>
<operator>-y,-x,z</operator>
</sg_sym_op>
<sg_sym_op>
<seq>46</seq>
<operator>y,x,-z</operator>
</sg_sym_op>
<sg_sym_op>
<seq>47</seq>
<operator>-z,-y,x</operator>
</sg_sym_op>
<sg_sym_op>
<seq>48</seq>
<operator>z,y,-x</operator>
</sg_sym_op>
</sg_sym_ops>
<idp_column>Biso</idp_column>
<adp_column>Bani</adp_column>
<atomic_coords>
<atomic_coord>
<atom>Mn</atom>
<num>1</num>
<wyckoff>4a</wyckoff>
<symmetry>m-3m</symmetry>
<x>0.0</x>
<y>0.0</y>
<z>0.0</z>
<sof>0.959</sof>
<idp>3.3</idp>
<aet>6-a</aet>
</atomic_coord>
<atomic_coord>
<atom>O</atom>
<num>2</num>
<wyckoff>4b</wyckoff>
<symmetry>m-3m</symmetry>
<x>0.5</x>
<y>0.5</y>
<z>0.5</z>
<sof>1.0</sof>
<idp>3.69</idp>
<aet>6-a</aet>
</atomic_coord>
</atomic_coords>
<ani_temp_facs/>
<ac_space_group>Fm-3m (225)</ac_space_group>
<ac_unit_cell_a>4.518</ac_unit_cell_a>
<ac_unit_cell_b>4.518</ac_unit_cell_b>
<ac_unit_cell_c>4.518</ac_unit_cell_c>
<ac_unit_cell_alpha>90</ac_unit_cell_alpha>
<ac_unit_cell_beta>90</ac_unit_cell_beta>
<ac_unit_cell_gamma>90</ac_unit_cell_gamma>
<subfile_indicator>Inorganic, Metal &amp; Alloy</subfile_indicator>
<references>
<reference_group>
<type>Primary Reference</type>
<reference>Calculated from LPF using POWD-12++.</reference>
</reference_group>
<reference_group>
<type>Structure</type>
<reference>Radler M.J., Cohen J.B., Sykora G.P., Mason T., Ellis D.E., Faber J. Jr. "THE DEFECT STRUCTURES OF Mn1-xO". J. Phys. Chem. Solids 1992, 53, 141.</reference>
</reference_group>
</references>
<database_comments>ANX: NO. LPF Collection Code: 528733. Sample Preparation: STARTING MATERIALS:MnO. Compound Preparation: powder metallurgical technique. ATMOSPHERE: carbon monoxide.  Temperature of Data Collection: 1673 K. Minor Warning: No e.s.d reported/abstracted on the cell dimension. Unit Cell Data Source: Powder Diffraction.</database_comments>
<crystal_properties>Centrosymmetric</crystal_properties>
</pdf_data>
<graphs>
<wave_length>Cu Kα1 1.54056 Å</wave_length>
<chart_name>PDF Card - 04-004-3861.jpg</chart_name>
<stick_series type="Mn0.959 O - 04-004-3861 (Stick, Fixed Slit Intensity)">
<intensity>
<theta>34.351</theta>
<da>2.608470</da>
<intensity>643</intensity>
<h>1</h>
<k>1</k>
<l>1</l>
<F/>
</intensity>
<intensity>
<theta>39.874</theta>
<da>2.259000</da>
<intensity>1000</intensity>
<h>2</h>
<k>0</k>
<l>0</l>
<F/>
</intensity>
<intensity>
<theta>57.661</theta>
<da>1.597350</da>
<intensity>391</intensity>
<h>2</h>
<k>2</k>
<l>0</l>
<F/>
</intensity>
<intensity>
<theta>68.868</theta>
<da>1.362230</da>
<intensity>116</intensity>
<h>3</h>
<k>1</k>
<l>1</l>
<F/>
</intensity>
<intensity>
<theta>72.399</theta>
<da>1.304230</da>
<intensity>78</intensity>
<h>2</h>
<k>2</k>
<l>2</l>
<F/>
</intensity>
<intensity>
<theta>85.995</theta>
<da>1.129500</da>
<intensity>23</intensity>
<h>4</h>
<k>0</k>
<l>0</l>
<F/>
</intensity>
<intensity>
<theta>96.002</theta>
<da>1.036500</da>
<intensity>22</intensity>
<h>3</h>
<k>3</k>
<l>1</l>
<F/>
</intensity>
<intensity>
<theta>99.363</theta>
<da>1.010260</da>
<intensity>45</intensity>
<h>4</h>
<k>2</k>
<l>0</l>
<F/>
</intensity>
<intensity>
<theta>113.280</theta>
<da>0.922233</da>
<intensity>26</intensity>
<h>4</h>
<k>2</k>
<l>2</l>
<F/>
</intensity>
<intensity>
<theta>124.725</theta>
<da>0.869490</da>
<intensity>11</intensity>
<h>5</h>
<k>1</k>
<l>1</l>
<F/>
</intensity>
<intensity>
<theta>149.351</theta>
<da>0.798677</da>
<intensity>6</intensity>
<h>4</h>
<k>4</k>
<l>0</l>
<F/>
</intensity>
</stick_series>
</graphs>
</pdfcard>

File: data/icdd/Indexed/PDF Card - 04-005-4335.xml
<?xml version="1.0" encoding="UTF-8" standalone="no"?>
<?xml-stylesheet type="text/xsl" href="pdfcard.xsl"?><pdfcard>
<pdf_data ApplicationName="PDF-4+ 2020" ApplicationVersion="4.20.0.1" CurrentYear="2019">
<pdf_number>04-005-4335</pdf_number>
<chemical_formula>V2 O5</chemical_formula>
<empirical_formula>O5 V2</empirical_formula>
<anx>A2X5</anx>
<chemical_name>Vanadium Oxide</chemical_name>
<mineral_name>Shcherbinaite, syn</mineral_name>
<xstal_system>Orthorhombic</xstal_system>
<xtldx>3.365</xtldx>
<ds>3.36</ds>
<rep_struc>V2 O5</rep_struc>
<rep_struc_alpha_order>O5 V2</rep_struc_alpha_order>
<lpf_rep_struc>V2 O5,oP14,59</lpf_rep_struc>
<lpf_rep_struc_alpha_order>O5 V2,oP14,59</lpf_rep_struc_alpha_order>
<pressure_temperature>Ambient</pressure_temperature>
<status>Alternate</status>
<cell_a>11.519(6)</cell_a>
<cell_b>4.373(2)</cell_b>
<cell_c>3.564(2)</cell_c>
<z>2.00</z>
<cell_vol>179.53</cell_vol>
<cell_mv>89.77</cell_mv>
<authcovera>0.309</authcovera>
<authaoverb>2.634</authaoverb>
<authcoverb>0.815</authcoverb>
<xtlvol>179.53</xtlvol>
<redcellvol>179.53</redcellvol>
<xtla>4.373</xtla>
<xtlb>11.519</xtlb>
<xtlc>3.564</xtlc>
<xtlal>90.00</xtlal>
<xtlbe>90.00</xtlbe>
<xtlga>90.00</xtlga>
<xtlcovera>0.815</xtlcovera>
<xtlaoverb>0.380</xtlaoverb>
<xtlcoverb>0.309</xtlcoverb>
<redcell_a>3.564</redcell_a>
<redcell_b>4.373</redcell_b>
<redcell_c>11.519</redcell_c>
<redcell_al>90.00</redcell_al>
<redcell_be>90.00</redcell_be>
<redcell_ga>90.00</redcell_ga>
<xtlz>2.00</xtlz>
<ss>F(30) = 999.9(0.0001, 31)</ss>
<xtlsg>Pnmm (59)</xtlsg>
<xtlmolwt>181.88</xtlmolwt>
<quality_mark>Indexed</quality_mark>
<iic>2.16</iic>
<iic_nd>0.7</iic_nd>
<lambda>1.5406</lambda>
<patrad>CuKα1</patrad>
<source>Calculated - Peak</source>
<instrument>Calculated</instrument>
<temperature>298.0</temperature>
<aspectn>59C</aspectn>
<spgr_label>Space Group</spgr_label>
<spgr>Pmnm (59)</spgr>
<rfactor>0.1</rfactor>
<pearson>oP14.00</pearson>
<entry_date>09/01/2005</entry_date>
<last_mod_date>09/01/2011</last_mod_date>
<last_modifications>Reflections</last_modifications>
<weight_percent>O43.98 V56.02</weight_percent>
<atomic_percent>O71.43 V28.57</atomic_percent>
<origin>O1</origin>
<sg_sym_ops>
<sg_sym_op>
<seq>1</seq>
<operator>x,y,z</operator>
</sg_sym_op>
<sg_sym_op>
<seq>2</seq>
<operator>-x,y,-z</operator>
</sg_sym_op>
<sg_sym_op>
<seq>3</seq>
<operator>-x+1/2,-y,-z+1/2</operator>
</sg_sym_op>
<sg_sym_op>
<seq>4</seq>
<operator>x+1/2,-y,-z+1/2</operator>
</sg_sym_op>
<sg_sym_op>
<seq>5</seq>
<operator>x,y,-z</operator>
</sg_sym_op>
<sg_sym_op>
<seq>6</seq>
<operator>-x,y,z</operator>
</sg_sym_op>
<sg_sym_op>
<seq>7</seq>
<operator>x+1/2,-y,z+1/2</operator>
</sg_sym_op>
<sg_sym_op>
<seq>8</seq>
<operator>-x+1/2,-y,z+1/2</operator>
</sg_sym_op>
</sg_sym_ops>
<idp_column>IDP</idp_column>
<adp_column>ADP</adp_column>
<atomic_coords>
<atomic_coord>
<atom>V</atom>
<num>1</num>
<wyckoff>4e</wyckoff>
<symmetry>..m</symmetry>
<x>0.1486</x>
<y>0.105</y>
<z>0.0</z>
<sof>1.0</sof>
<aet>5-a</aet>
</atomic_coord>
<atomic_coord>
<atom>O</atom>
<num>2</num>
<wyckoff>4e</wyckoff>
<symmetry>..m</symmetry>
<x>0.149</x>
<y>0.458</y>
<z>0.0</z>
<sof>1.0</sof>
<aet>1#a</aet>
</atomic_coord>
<atomic_coord>
<atom>O</atom>
<num>3</num>
<wyckoff>4e</wyckoff>
<symmetry>..m</symmetry>
<x>0.32</x>
<y>0.0</y>
<z>0.0</z>
<sof>1.0</sof>
<aet>3#a</aet>
</atomic_coord>
<atomic_coord>
<atom>O</atom>
<num>4</num>
<wyckoff>2a</wyckoff>
<symmetry>m2m</symmetry>
<x>0.0</x>
<y>0.0</y>
<z>0.0</z>
<sof>1.0</sof>
<aet>2#a</aet>
</atomic_coord>
</atomic_coords>
<ani_temp_facs/>
<ac_space_group>Pmnm (59)</ac_space_group>
<ac_unit_cell_a>11.519(6)</ac_unit_cell_a>
<ac_unit_cell_b>4.373(2)</ac_unit_cell_b>
<ac_unit_cell_c>3.564(2)</ac_unit_cell_c>
<ac_unit_cell_alpha>90</ac_unit_cell_alpha>
<ac_unit_cell_beta>90</ac_unit_cell_beta>
<ac_unit_cell_gamma>90</ac_unit_cell_gamma>
<subfile_indicator>Battery Material, Common Phase, Forensic, Inorganic, Metal &amp; Alloy, Mineral Related (Mineral, Synthetic)</subfile_indicator>
<former_pdf_number>01-085-0601</former_pdf_number>
<cross_ref_pdf_numbers>00-009-0387 (Alternate), 00-041-1426 (Primary), 01-070-8747 (Alternate), 01-084-3349 (Alternate), 01-086-2720 (Alternate), 04-002-2453 (Alternate), 04-003-1780 (Alternate), 04-004-8623 (Alternate), 04-005-5922 (Alternate), 04-006-1730 (Alternate), 04-006-5671 (Alternate), 04-007-0398 (Primary), 04-007-6060 (Alternate), 04-007-6245 (Alternate), 04-007-8350 (Alternate), 04-008-4034 (Alternate), 04-008-4073 (Alternate), 04-008-4555 (Alternate), 04-008-7123 (Alternate), 04-008-8273 (Alternate), 04-015-2250 (Alternate), 04-015-2251 (Alternate), 04-015-7576 (Alternate)</cross_ref_pdf_numbers>
<references>
<reference_group>
<type>Primary Reference</type>
<reference>Calculated from LPF using POWD-12++.</reference>
</reference_group>
<reference_group>
<type>Structure</type>
<doi>10.3891/acta.chem.scand.04-1119</doi>
<reference>Bystrom A., Wilhelmi K.A., Brotzen O. "Vanadium Pentoxide - a Compound with Five-Coordinated Vanadium Atoms". Acta Chem. Scand. 1950, 4, 1119.</reference>
</reference_group>
</references>
<database_comments>ANX: A2X5. LPF Collection Code: 541375. Test from external database: Hermann-Mauguin symbol is assumed to be misprinted as Pmmn instead of Pmnm. Minor Warning: LPF comment on error in the publication exist. Unit Cell Data Source: Powder Diffraction.</database_comments>
<crystal_properties>Centrosymmetric</crystal_properties>
<phase>α</phase>
</pdf_data>
<graphs>
<wave_length>Cu Kα1 1.54056 Å</wave_length>
<chart_name>PDF Card - 04-005-4335.jpg</chart_name>
<stick_series type="V2 O5 - 04-005-4335 (Stick, Fixed Slit Intensity)">
<intensity>
<theta>15.372</theta>
<da>5.759500</da>
<intensity>410</intensity>
<h>2</h>
<k>0</k>
<l>0</l>
<F/>
</intensity>
<intensity>
<theta>20.291</theta>
<da>4.373000</da>
<intensity>1000</intensity>
<h>0</h>
<k>1</k>
<l>0</l>
<F/>
</intensity>
<intensity>
<theta>21.720</theta>
<da>4.088310</da>
<intensity>307</intensity>
<h>1</h>
<k>1</k>
<l>0</l>
<F/>
</intensity>
<intensity>
<theta>25.555</theta>
<da>3.482850</da>
<intensity>38</intensity>
<h>2</h>
<k>1</k>
<l>0</l>
<F/>
</intensity>
<intensity>
<theta>26.151</theta>
<da>3.404760</da>
<intensity>720</intensity>
<h>1</h>
<k>0</k>
<l>1</l>
<F/>
</intensity>
<intensity>
<theta>30.968</theta>
<da>2.885290</da>
<intensity>379</intensity>
<h>3</h>
<k>1</k>
<l>0</l>
<F/>
</intensity>
<intensity>
<theta>31.029</theta>
<da>2.879750</da>
<intensity>403</intensity>
<h>4</h>
<k>0</k>
<l>0</l>
<F/>
</intensity>
<intensity>
<theta>32.379</theta>
<da>2.762690</da>
<intensity>280</intensity>
<h>0</h>
<k>1</k>
<l>1</l>
<F/>
</intensity>
<intensity>
<theta>33.324</theta>
<da>2.686500</da>
<intensity>97</intensity>
<h>1</h>
<k>1</k>
<l>1</l>
<F/>
</intensity>
<intensity>
<theta>34.301</theta>
<da>2.612150</da>
<intensity>283</intensity>
<h>3</h>
<k>0</k>
<l>1</l>
<F/>
</intensity>
<intensity>
<theta>36.026</theta>
<da>2.490940</da>
<intensity>34</intensity>
<h>2</h>
<k>1</k>
<l>1</l>
<F/>
</intensity>
<intensity>
<theta>37.359</theta>
<da>2.405090</da>
<intensity>33</intensity>
<h>4</h>
<k>1</k>
<l>0</l>
<F/>
</intensity>
<intensity>
<theta>40.179</theta>
<da>2.242530</da>
<intensity>5</intensity>
<h>3</h>
<k>1</k>
<l>1</l>
<F/>
</intensity>
<intensity>
<theta>41.255</theta>
<da>2.186500</da>
<intensity>131</intensity>
<h>0</h>
<k>2</k>
<l>0</l>
<F/>
</intensity>
<intensity>
<theta>42.026</theta>
<da>2.148140</da>
<intensity>58</intensity>
<h>1</h>
<k>2</k>
<l>0</l>
<F/>
</intensity>
<intensity>
<theta>44.274</theta>
<da>2.044150</da>
<intensity>8</intensity>
<h>2</h>
<k>2</k>
<l>0</l>
<F/>
</intensity>
<intensity>
<theta>45.458</theta>
<da>1.993610</da>
<intensity>124</intensity>
<h>4</h>
<k>1</k>
<l>1</l>
<F/>
</intensity>
<intensity>
<theta>46.922</theta>
<da>1.934780</da>
<intensity>5</intensity>
<h>5</h>
<k>0</k>
<l>1</l>
<F/>
</intensity>
<intensity>
<theta>47.309</theta>
<da>1.919830</da>
<intensity>168</intensity>
<h>6</h>
<k>0</k>
<l>0</l>
<F/>
</intensity>
<intensity>
<theta>47.833</theta>
<da>1.900030</da>
<intensity>92</intensity>
<h>3</h>
<k>2</k>
<l>0</l>
<F/>
</intensity>
<intensity>
<theta>48.825</theta>
<da>1.863720</da>
<intensity>96</intensity>
<h>0</h>
<k>2</k>
<l>1</l>
<F/>
</intensity>
<intensity>
<theta>49.502</theta>
<da>1.839790</da>
<intensity>29</intensity>
<h>1</h>
<k>2</k>
<l>1</l>
<F/>
</intensity>
<intensity>
<theta>51.222</theta>
<da>1.782000</da>
<intensity>182</intensity>
<h>0</h>
<k>0</k>
<l>2</l>
<F/>
</intensity>
<intensity>
<theta>51.495</theta>
<da>1.773190</da>
<intensity>17</intensity>
<h>2</h>
<k>2</k>
<l>1</l>
<F/>
</intensity>
<intensity>
<theta>51.615</theta>
<da>1.769340</da>
<intensity>7</intensity>
<h>5</h>
<k>1</k>
<l>1</l>
<F/>
</intensity>
<intensity>
<theta>51.976</theta>
<da>1.757890</da>
<intensity>73</intensity>
<h>6</h>
<k>1</k>
<l>0</l>
<F/>
</intensity>
<intensity>
<theta>52.505</theta>
<da>1.741420</da>
<intensity>12</intensity>
<h>4</h>
<k>2</k>
<l>0</l>
<F/>
</intensity>
<intensity>
<theta>53.805</theta>
<da>1.702380</da>
<intensity>17</intensity>
<h>2</h>
<k>0</k>
<l>2</l>
<F/>
</intensity>
<intensity>
<theta>54.699</theta>
<da>1.676650</da>
<intensity>1</intensity>
<h>3</h>
<k>2</k>
<l>1</l>
<F/>
</intensity>
<intensity>
<theta>55.649</theta>
<da>1.650240</da>
<intensity>78</intensity>
<h>0</h>
<k>1</k>
<l>2</l>
<F/>
</intensity>
<intensity>
<theta>56.268</theta>
<da>1.633560</da>
<intensity>28</intensity>
<h>1</h>
<k>1</k>
<l>2</l>
<F/>
</intensity>
<intensity>
<theta>58.097</theta>
<da>1.586410</da>
<intensity>6m</intensity>
<h>2</h>
<k>1</k>
<l>2</l>
<F/>
</intensity>
<intensity>
<theta>58.097</theta>
<da>1.586410</da>
<intensity>6m</intensity>
<h>5</h>
<k>2</k>
<l>0</l>
<F/>
</intensity>
<intensity>
<theta>58.495</theta>
<da>1.576550</da>
<intensity>41</intensity>
<h>6</h>
<k>1</k>
<l>1</l>
<F/>
</intensity>
<intensity>
<theta>58.984</theta>
<da>1.564640</da>
<intensity>65</intensity>
<h>4</h>
<k>2</k>
<l>1</l>
<F/>
</intensity>
<intensity>
<theta>60.018</theta>
<da>1.540140</da>
<intensity>29</intensity>
<h>7</h>
<k>1</k>
<l>0</l>
<F/>
</intensity>
<intensity>
<theta>61.104</theta>
<da>1.515340</da>
<intensity>93m</intensity>
<h>3</h>
<k>1</k>
<l>2</l>
<F/>
</intensity>
<intensity>
<theta>61.104</theta>
<da>1.515340</da>
<intensity>93m</intensity>
<h>4</h>
<k>0</k>
<l>2</l>
<F/>
</intensity>
<intensity>
<theta>62.072</theta>
<da>1.494010</da>
<intensity>108</intensity>
<h>7</h>
<k>0</k>
<l>1</l>
<F/>
</intensity>
<intensity>
<theta>63.799</theta>
<da>1.457670</da>
<intensity>1</intensity>
<h>0</h>
<k>3</k>
<l>0</l>
<F/>
</intensity>
<intensity>
<theta>64.369</theta>
<da>1.446130</da>
<intensity>23</intensity>
<h>1</h>
<k>3</k>
<l>0</l>
<F/>
</intensity>
<intensity>
<theta>64.543</theta>
<da>1.442650</da>
<intensity>28</intensity>
<h>6</h>
<k>2</k>
<l>0</l>
<F/>
</intensity>
<intensity>
<theta>64.683</theta>
<da>1.439880</da>
<intensity>5</intensity>
<h>8</h>
<k>0</k>
<l>0</l>
<F/>
</intensity>
<intensity>
<theta>65.092</theta>
<da>1.431810</da>
<intensity>12</intensity>
<h>4</h>
<k>1</k>
<l>2</l>
<F/>
</intensity>
<intensity>
<theta>66.027</theta>
<da>1.413780</da>
<intensity>39m</intensity>
<h>2</h>
<k>3</k>
<l>0</l>
<F/>
</intensity>
<intensity>
<theta>66.027</theta>
<da>1.413780</da>
<intensity>39m</intensity>
<h>7</h>
<k>1</k>
<l>1</l>
<F/>
</intensity>
<intensity>
<theta>67.784</theta>
<da>1.381340</da>
<intensity>31</intensity>
<h>0</h>
<k>2</k>
<l>2</l>
<F/>
</intensity>
<intensity>
<theta>68.337</theta>
<da>1.371520</da>
<intensity>19</intensity>
<h>1</h>
<k>2</k>
<l>2</l>
<F/>
</intensity>
<intensity>
<theta>68.557</theta>
<da>1.367650</da>
<intensity>2</intensity>
<h>8</h>
<k>1</k>
<l>0</l>
<F/>
</intensity>
<intensity>
<theta>68.837</theta>
<da>1.362770</da>
<intensity>40</intensity>
<h>3</h>
<k>3</k>
<l>0</l>
<F/>
</intensity>
<intensity>
<theta>69.629</theta>
<da>1.349180</da>
<intensity>43</intensity>
<h>0</h>
<k>3</k>
<l>1</l>
<F/>
</intensity>
<intensity>
<theta>69.982</theta>
<da>1.343250</da>
<intensity>3</intensity>
<h>2</h>
<k>2</k>
<l>2</l>
<F/>
</intensity>
<intensity>
<theta>70.175</theta>
<da>1.340020</da>
<intensity>9</intensity>
<h>1</h>
<k>3</k>
<l>1</l>
<F/>
</intensity>
<intensity>
<theta>70.342</theta>
<da>1.337250</da>
<intensity>29</intensity>
<h>6</h>
<k>2</k>
<l>1</l>
<F/>
</intensity>
<intensity>
<theta>71.726</theta>
<da>1.314810</da>
<intensity>22m</intensity>
<h>2</h>
<k>3</k>
<l>1</l>
<F/>
</intensity>
<intensity>
<theta>71.726</theta>
<da>1.314810</da>
<intensity>22m</intensity>
<h>7</h>
<k>2</k>
<l>0</l>
<F/>
</intensity>
<intensity>
<theta>72.281</theta>
<da>1.306080</da>
<intensity>55</intensity>
<h>6</h>
<k>0</k>
<l>2</l>
<F/>
</intensity>
<intensity>
<theta>72.686</theta>
<da>1.299790</da>
<intensity>41m</intensity>
<h>3</h>
<k>2</k>
<l>2</l>
<F/>
</intensity>
<intensity>
<theta>72.686</theta>
<da>1.299790</da>
<intensity>41m</intensity>
<h>4</h>
<k>3</k>
<l>0</l>
<F/>
</intensity>
<intensity>
<theta>74.208</theta>
<da>1.276860</da>
<intensity>5</intensity>
<h>8</h>
<k>1</k>
<l>1</l>
<F/>
</intensity>
<intensity>
<theta>74.478</theta>
<da>1.272890</da>
<intensity>46</intensity>
<h>3</h>
<k>3</k>
<l>1</l>
<F/>
</intensity>
<intensity>
<theta>75.978</theta>
<da>1.251450</da>
<intensity>29</intensity>
<h>6</h>
<k>1</k>
<l>2</l>
<F/>
</intensity>
<intensity>
<theta>76.408</theta>
<da>1.245470</da>
<intensity>5</intensity>
<h>4</h>
<k>2</k>
<l>2</l>
<F/>
</intensity>
<intensity>
<theta>77.282</theta>
<da>1.233550</da>
<intensity>17</intensity>
<h>7</h>
<k>2</k>
<l>1</l>
<F/>
</intensity>
<intensity>
<theta>77.670</theta>
<da>1.228360</da>
<intensity>3</intensity>
<h>9</h>
<k>1</k>
<l>0</l>
<F/>
</intensity>
<intensity>
<theta>78.171</theta>
<da>1.221740</da>
<intensity>37</intensity>
<h>4</h>
<k>3</k>
<l>1</l>
<F/>
</intensity>
<intensity>
<theta>79.504</theta>
<da>1.204570</da>
<intensity>3</intensity>
<h>9</h>
<k>0</k>
<l>1</l>
<F/>
</intensity>
<intensity>
<theta>81.359</theta>
<da>1.181730</da>
<intensity>11</intensity>
<h>1</h>
<k>0</k>
<l>3</l>
<F/>
</intensity>
<intensity>
<theta>82.760</theta>
<da>1.165240</da>
<intensity>15m</intensity>
<h>5</h>
<k>3</k>
<l>1</l>
<F/>
</intensity>
<intensity>
<theta>82.760</theta>
<da>1.165240</da>
<intensity>15m</intensity>
<h>7</h>
<k>1</k>
<l>2</l>
<F/>
</intensity>
<intensity>
<theta>83.101</theta>
<da>1.161320</da>
<intensity>1m</intensity>
<h>6</h>
<k>3</k>
<l>0</l>
<F/>
</intensity>
<intensity>
<theta>83.101</theta>
<da>1.161320</da>
<intensity>1m</intensity>
<h>9</h>
<k>1</k>
<l>1</l>
<F/>
</intensity>
<intensity>
<theta>83.934</theta>
<da>1.151900</da>
<intensity>9</intensity>
<h>10</h>
<k>0</k>
<l>0</l>
<F/>
</intensity>
<intensity>
<theta>84.425</theta>
<da>1.146450</da>
<intensity>8</intensity>
<h>0</h>
<k>1</k>
<l>3</l>
<F/>
</intensity>
<intensity>
<theta>84.940</theta>
<da>1.140810</da>
<intensity>4</intensity>
<h>1</h>
<k>1</k>
<l>3</l>
<F/>
</intensity>
<intensity>
<theta>85.067</theta>
<da>1.139430</da>
<intensity>4</intensity>
<h>8</h>
<k>2</k>
<l>1</l>
<F/>
</intensity>
<intensity>
<theta>85.486</theta>
<da>1.134920</da>
<intensity>10</intensity>
<h>3</h>
<k>0</k>
<l>3</l>
<F/>
</intensity>
<intensity>
<theta>86.110</theta>
<da>1.128280</da>
<intensity>1</intensity>
<h>0</h>
<k>3</k>
<l>2</l>
<F/>
</intensity>
<intensity>
<theta>86.624</theta>
<da>1.122900</da>
<intensity>14</intensity>
<h>1</h>
<k>3</k>
<l>2</l>
<F/>
</intensity>
<intensity>
<theta>86.782</theta>
<da>1.121270</da>
<intensity>16</intensity>
<h>6</h>
<k>2</k>
<l>2</l>
<F/>
</intensity>
<intensity>
<theta>87.501</theta>
<da>1.113900</da>
<intensity>2</intensity>
<h>10</h>
<k>1</k>
<l>0</l>
<F/>
</intensity>
<intensity>
<theta>88.163</theta>
<da>1.107230</da>
<intensity>1</intensity>
<h>2</h>
<k>3</k>
<l>2</l>
<F/>
</intensity>
<intensity>
<theta>88.502</theta>
<da>1.103860</da>
<intensity>21m</intensity>
<h>6</h>
<k>3</k>
<l>1</l>
<F/>
</intensity>
<intensity>
<theta>88.502</theta>
<da>1.103860</da>
<intensity>21m</intensity>
<h>9</h>
<k>2</k>
<l>0</l>
<F/>
</intensity>
<intensity>
<theta>89.045</theta>
<da>1.098530</da>
<intensity>1</intensity>
<h>3</h>
<k>1</k>
<l>3</l>
<F/>
</intensity>
<intensity>
<theta>89.591</theta>
<da>1.093250</da>
<intensity>2</intensity>
<h>0</h>
<k>4</k>
<l>0</l>
<F/>
</intensity>
<intensity>
<theta>89.811</theta>
<da>1.091140</da>
<intensity>15</intensity>
<h>7</h>
<k>3</k>
<l>0</l>
<F/>
</intensity>
<intensity>
<theta>90.103</theta>
<da>1.088360</da>
<intensity>1</intensity>
<h>1</h>
<k>4</k>
<l>0</l>
<F/>
</intensity>
<intensity>
<theta>90.725</theta>
<da>1.082510</da>
<intensity>27</intensity>
<h>3</h>
<k>3</k>
<l>2</l>
<F/>
</intensity>
<intensity>
<theta>91.641</theta>
<da>1.074070</da>
<intensity>1</intensity>
<h>2</h>
<k>4</k>
<l>0</l>
<F/>
</intensity>
<intensity>
<theta>92.634</theta>
<da>1.065140</da>
<intensity>8</intensity>
<h>4</h>
<k>1</k>
<l>3</l>
<F/>
</intensity>
<intensity>
<theta>92.854</theta>
<da>1.063190</da>
<intensity>11</intensity>
<h>10</h>
<k>1</k>
<l>1</l>
<F/>
</intensity>
<intensity>
<theta>93.447</theta>
<da>1.058000</da>
<intensity>16</intensity>
<h>7</h>
<k>2</k>
<l>2</l>
<F/>
</intensity>
<intensity>
<theta>94.317</theta>
<da>1.050520</da>
<intensity>7</intensity>
<h>4</h>
<k>3</k>
<l>2</l>
<F/>
</intensity>
<intensity>
<theta>95.107</theta>
<da>1.043870</da>
<intensity>10m</intensity>
<h>0</h>
<k>2</k>
<l>3</l>
<F/>
</intensity>
<intensity>
<theta>95.107</theta>
<da>1.043870</da>
<intensity>10m</intensity>
<h>7</h>
<k>3</k>
<l>1</l>
<F/>
</intensity>
<intensity>
<theta>95.464</theta>
<da>1.040910</da>
<intensity>4</intensity>
<h>1</h>
<k>4</k>
<l>1</l>
<F/>
</intensity>
<intensity>
<theta>95.622</theta>
<da>1.039610</da>
<intensity>2</intensity>
<h>1</h>
<k>2</k>
<l>3</l>
<F/>
</intensity>
<intensity>
<theta>97.168</theta>
<da>1.027140</da>
<intensity>1m</intensity>
<h>2</h>
<k>2</k>
<l>3</l>
<F/>
</intensity>
<intensity>
<theta>97.168</theta>
<da>1.027140</da>
<intensity>1m</intensity>
<h>5</h>
<k>1</k>
<l>3</l>
<F/>
</intensity>
<intensity>
<theta>97.519</theta>
<da>1.024380</da>
<intensity>1</intensity>
<h>8</h>
<k>3</k>
<l>0</l>
<F/>
</intensity>
<intensity>
<theta>97.813</theta>
<da>1.022080</da>
<intensity>5</intensity>
<h>4</h>
<k>4</k>
<l>0</l>
<F/>
</intensity>
<intensity>
<theta>98.291</theta>
<da>1.018390</da>
<intensity>2m</intensity>
<h>10</h>
<k>2</k>
<l>0</l>
<F/>
</intensity>
<intensity>
<theta>98.291</theta>
<da>1.018390</da>
<intensity>2m</intensity>
<h>11</h>
<k>1</k>
<l>0</l>
<F/>
</intensity>
<intensity>
<theta>99.216</theta>
<da>1.011360</da>
<intensity>3</intensity>
<h>9</h>
<k>1</k>
<l>2</l>
<F/>
</intensity>
<intensity>
<theta>99.600</theta>
<da>1.008490</da>
<intensity>22</intensity>
<h>3</h>
<k>4</k>
<l>1</l>
<F/>
</intensity>
<intensity>
<theta>100.111</theta>
<da>1.004710</da>
<intensity>8</intensity>
<h>11</h>
<k>0</k>
<l>1</l>
<F/>
</intensity>
<intensity>
<theta>101.202</theta>
<da>0.996807</da>
<intensity>1</intensity>
<h>8</h>
<k>2</k>
<l>2</l>
<F/>
</intensity>
<intensity>
<theta>102.992</theta>
<da>0.984302</da>
<intensity>7m</intensity>
<h>6</h>
<k>1</k>
<l>3</l>
<F/>
</intensity>
<intensity>
<theta>102.992</theta>
<da>0.984302</da>
<intensity>7m</intensity>
<h>8</h>
<k>3</k>
<l>1</l>
<F/>
</intensity>
<intensity>
<theta>103.421</theta>
<da>0.981383</da>
<intensity>9</intensity>
<h>4</h>
<k>2</k>
<l>3</l>
<F/>
</intensity>
<intensity>
<theta>103.649</theta>
<da>0.979851</da>
<intensity>14m</intensity>
<h>10</h>
<k>2</k>
<l>1</l>
<F/>
</intensity>
<intensity>
<theta>103.649</theta>
<da>0.979851</da>
<intensity>14m</intensity>
<h>11</h>
<k>1</k>
<l>1</l>
<F/>
</intensity>
<intensity>
<theta>104.722</theta>
<da>0.972729</da>
<intensity>1</intensity>
<h>6</h>
<k>3</k>
<l>2</l>
<F/>
</intensity>
<intensity>
<theta>105.546</theta>
<da>0.967388</da>
<intensity>9</intensity>
<h>10</h>
<k>0</k>
<l>2</l>
<F/>
</intensity>
<intensity>
<theta>106.202</theta>
<da>0.963217</da>
<intensity>14</intensity>
<h>7</h>
<k>0</k>
<l>3</l>
<F/>
</intensity>
<intensity>
<theta>106.433</theta>
<da>0.961765</da>
<intensity>3</intensity>
<h>9</h>
<k>3</k>
<l>0</l>
<F/>
</intensity>
<intensity>
<theta>106.728</theta>
<da>0.959917</da>
<intensity>1</intensity>
<h>12</h>
<k>0</k>
<l>0</l>
<F/>
</intensity>
<intensity>
<theta>108.350</theta>
<da>0.950015</da>
<intensity>1</intensity>
<h>6</h>
<k>4</k>
<l>0</l>
<F/>
</intensity>
<intensity>
<theta>109.290</theta>
<da>0.944452</da>
<intensity>5m</intensity>
<h>10</h>
<k>1</k>
<l>2</l>
<F/>
</intensity>
<intensity>
<theta>109.290</theta>
<da>0.944452</da>
<intensity>5m</intensity>
<h>11</h>
<k>2</k>
<l>0</l>
<F/>
</intensity>
<intensity>
<theta>109.943</theta>
<da>0.940668</da>
<intensity>7</intensity>
<h>7</h>
<k>1</k>
<l>3</l>
<F/>
</intensity>
<intensity>
<theta>110.262</theta>
<da>0.938838</da>
<intensity>3</intensity>
<h>9</h>
<k>2</k>
<l>2</l>
<F/>
</intensity>
<intensity>
<theta>110.480</theta>
<da>0.937594</da>
<intensity>1</intensity>
<h>12</h>
<k>1</k>
<l>0</l>
<F/>
</intensity>
<intensity>
<theta>111.503</theta>
<da>0.931860</da>
<intensity>2</intensity>
<h>0</h>
<k>4</k>
<l>2</l>
<F/>
</intensity>
<intensity>
<theta>111.740</theta>
<da>0.930552</da>
<intensity>16</intensity>
<h>7</h>
<k>3</k>
<l>2</l>
<F/>
</intensity>
<intensity>
<theta>112.106</theta>
<da>0.928549</da>
<intensity>6m</intensity>
<h>1</h>
<k>4</k>
<l>2</l>
<F/>
</intensity>
<intensity>
<theta>112.106</theta>
<da>0.928549</da>
<intensity>6m</intensity>
<h>9</h>
<k>3</k>
<l>1</l>
<F/>
</intensity>
<intensity>
<theta>113.534</theta>
<da>0.920895</da>
<intensity>9</intensity>
<h>0</h>
<k>3</k>
<l>3</l>
<F/>
</intensity>
<intensity>
<theta>114.094</theta>
<da>0.917966</da>
<intensity>3m</intensity>
<h>1</h>
<k>3</k>
<l>3</l>
<F/>
</intensity>
<intensity>
<theta>114.094</theta>
<da>0.917966</da>
<intensity>3m</intensity>
<h>6</h>
<k>4</k>
<l>1</l>
<F/>
</intensity>
<intensity>
<theta>114.266</theta>
<da>0.917072</da>
<intensity>6</intensity>
<h>6</h>
<k>2</k>
<l>3</l>
<F/>
</intensity>
<intensity>
<theta>115.073</theta>
<da>0.912941</da>
<intensity>2</intensity>
<h>11</h>
<k>2</k>
<l>1</l>
<F/>
</intensity>
<intensity>
<theta>115.536</theta>
<da>0.910608</da>
<intensity>1</intensity>
<h>7</h>
<k>4</k>
<l>0</l>
<F/>
</intensity>
<intensity>
<theta>115.789</theta>
<da>0.909345</da>
<intensity>1</intensity>
<h>2</h>
<k>3</k>
<l>3</l>
<F/>
</intensity>
<intensity>
<theta>116.315</theta>
<da>0.906742</da>
<intensity>1</intensity>
<h>12</h>
<k>1</k>
<l>1</l>
<F/>
</intensity>
<intensity>
<theta>116.554</theta>
<da>0.905573</da>
<intensity>1</intensity>
<h>3</h>
<k>4</k>
<l>2</l>
<F/>
</intensity>
<intensity>
<theta>116.924</theta>
<da>0.903772</da>
<intensity>4</intensity>
<h>10</h>
<k>3</k>
<l>0</l>
<F/>
</intensity>
<intensity>
<theta>118.374</theta>
<da>0.896879</da>
<intensity>1</intensity>
<h>8</h>
<k>1</k>
<l>3</l>
<F/>
</intensity>
<intensity>
<theta>118.671</theta>
<da>0.895500</da>
<intensity>10</intensity>
<h>3</h>
<k>3</k>
<l>3</l>
<F/>
</intensity>
<intensity>
<theta>119.654</theta>
<da>0.891000</da>
<intensity>8</intensity>
<h>0</h>
<k>0</k>
<l>4</l>
<F/>
</intensity>
<intensity>
<theta>120.301</theta>
<da>0.888098</da>
<intensity>2</intensity>
<h>8</h>
<k>3</k>
<l>2</l>
<F/>
</intensity>
<intensity>
<theta>120.640</theta>
<da>0.886597</da>
<intensity>7</intensity>
<h>4</h>
<k>4</k>
<l>2</l>
<F/>
</intensity>
<intensity>
<theta>121.190</theta>
<da>0.884188</da>
<intensity>3m</intensity>
<h>10</h>
<k>2</k>
<l>2</l>
<F/>
</intensity>
<intensity>
<theta>121.190</theta>
<da>0.884188</da>
<intensity>3m</intensity>
<h>11</h>
<k>1</k>
<l>2</l>
<F/>
</intensity>
<intensity>
<theta>121.635</theta>
<da>0.882265</da>
<intensity>6</intensity>
<h>7</h>
<k>4</k>
<l>1</l>
<F/>
</intensity>
<intensity>
<theta>121.819</theta>
<da>0.881475</da>
<intensity>5</intensity>
<h>7</h>
<k>2</k>
<l>3</l>
<F/>
</intensity>
<intensity>
<theta>122.042</theta>
<da>0.880526</da>
<intensity>2</intensity>
<h>2</h>
<k>0</k>
<l>4</l>
<F/>
</intensity>
<intensity>
<theta>122.415</theta>
<da>0.878944</da>
<intensity>1</intensity>
<h>12</h>
<k>2</k>
<l>0</l>
<F/>
</intensity>
<intensity>
<theta>122.846</theta>
<da>0.877138</da>
<intensity>11</intensity>
<h>4</h>
<k>3</k>
<l>3</l>
<F/>
</intensity>
<intensity>
<theta>123.109</theta>
<da>0.876043</da>
<intensity>16</intensity>
<h>10</h>
<k>3</k>
<l>1</l>
<F/>
</intensity>
<intensity>
<theta>123.459</theta>
<da>0.874600</da>
<intensity>2</intensity>
<h>0</h>
<k>5</k>
<l>0</l>
<F/>
</intensity>
<intensity>
<theta>123.836</theta>
<da>0.873062</da>
<intensity>6</intensity>
<h>0</h>
<k>1</k>
<l>4</l>
<F/>
</intensity>
<intensity>
<theta>124.455</theta>
<da>0.870565</da>
<intensity>4m</intensity>
<h>1</h>
<k>1</k>
<l>4</l>
<F/>
</intensity>
<intensity>
<theta>124.455</theta>
<da>0.870565</da>
<intensity>4m</intensity>
<h>8</h>
<k>4</k>
<l>0</l>
<F/>
</intensity>
<intensity>
<theta>124.993</theta>
<da>0.868429</da>
<intensity>2</intensity>
<h>13</h>
<k>1</k>
<l>0</l>
<F/>
</intensity>
<intensity>
<theta>125.953</theta>
<da>0.864687</da>
<intensity>1</intensity>
<h>2</h>
<k>5</k>
<l>0</l>
<F/>
</intensity>
<intensity>
<theta>126.341</theta>
<da>0.863201</da>
<intensity>1</intensity>
<h>2</h>
<k>1</k>
<l>4</l>
<F/>
</intensity>
<intensity>
<theta>127.217</theta>
<da>0.859900</da>
<intensity>11</intensity>
<h>13</h>
<k>0</k>
<l>1</l>
<F/>
</intensity>
<intensity>
<theta>128.526</theta>
<da>0.855110</da>
<intensity>1</intensity>
<h>5</h>
<k>3</k>
<l>3</l>
<F/>
</intensity>
<intensity>
<theta>129.011</theta>
<da>0.853375</da>
<intensity>1m</intensity>
<h>9</h>
<k>1</k>
<l>3</l>
<F/>
</intensity>
<intensity>
<theta>129.011</theta>
<da>0.853375</da>
<intensity>1m</intensity>
<h>12</h>
<k>2</k>
<l>1</l>
<F/>
</intensity>
<intensity>
<theta>129.632</theta>
<da>0.851189</da>
<intensity>10m</intensity>
<h>3</h>
<k>1</k>
<l>4</l>
<F/>
</intensity>
<intensity>
<theta>129.632</theta>
<da>0.851189</da>
<intensity>10m</intensity>
<h>4</h>
<k>0</k>
<l>4</l>
<F/>
</intensity>
<intensity>
<theta>129.838</theta>
<da>0.850470</da>
<intensity>4</intensity>
<h>11</h>
<k>3</k>
<l>0</l>
<F/>
</intensity>
<intensity>
<theta>130.822</theta>
<da>0.847098</da>
<intensity>5</intensity>
<h>1</h>
<k>5</k>
<l>1</l>
<F/>
</intensity>
<intensity>
<theta>131.040</theta>
<da>0.846364</da>
<intensity>5m</intensity>
<h>8</h>
<k>4</k>
<l>1</l>
<F/>
</intensity>
<intensity>
<theta>131.040</theta>
<da>0.846364</da>
<intensity>5m</intensity>
<h>9</h>
<k>3</k>
<l>2</l>
<F/>
</intensity>
<intensity>
<theta>131.416</theta>
<da>0.845104</da>
<intensity>3m</intensity>
<h>8</h>
<k>2</k>
<l>3</l>
<F/>
</intensity>
<intensity>
<theta>131.416</theta>
<da>0.845104</da>
<intensity>3m</intensity>
<h>12</h>
<k>0</k>
<l>2</l>
<F/>
</intensity>
<intensity>
<theta>131.828</theta>
<da>0.843742</da>
<intensity>7</intensity>
<h>13</h>
<k>1</k>
<l>1</l>
<F/>
</intensity>
<intensity>
<theta>133.512</theta>
<da>0.838324</da>
<intensity>1</intensity>
<h>6</h>
<k>4</k>
<l>2</l>
<F/>
</intensity>
<intensity>
<theta>133.982</theta>
<da>0.836856</da>
<intensity>5</intensity>
<h>4</h>
<k>5</k>
<l>0</l>
<F/>
</intensity>
<intensity>
<theta>134.419</theta>
<da>0.835509</da>
<intensity>2</intensity>
<h>4</h>
<k>1</k>
<l>4</l>
<F/>
</intensity>
<intensity>
<theta>134.752</theta>
<da>0.834494</da>
<intensity>4</intensity>
<h>11</h>
<k>2</k>
<l>2</l>
<F/>
</intensity>
<intensity>
<theta>136.157</theta>
<da>0.830314</da>
<intensity>10</intensity>
<h>6</h>
<k>3</k>
<l>3</l>
<F/>
</intensity>
<intensity>
<theta>136.490</theta>
<da>0.829348</da>
<intensity>21m</intensity>
<h>3</h>
<k>5</k>
<l>1</l>
<F/>
</intensity>
<intensity>
<theta>136.490</theta>
<da>0.829348</da>
<intensity>21m</intensity>
<h>12</h>
<k>1</k>
<l>2</l>
<F/>
</intensity>
<intensity>
<theta>137.226</theta>
<da>0.827244</da>
<intensity>1</intensity>
<h>11</h>
<k>3</k>
<l>1</l>
<F/>
</intensity>
<intensity>
<theta>137.986</theta>
<da>0.825121</da>
<intensity>4</intensity>
<h>0</h>
<k>2</k>
<l>4</l>
<F/>
</intensity>
<intensity>
<theta>138.757</theta>
<da>0.823013</da>
<intensity>5m</intensity>
<h>1</h>
<k>2</k>
<l>4</l>
<F/>
</intensity>
<intensity>
<theta>138.757</theta>
<da>0.823013</da>
<intensity>5m</intensity>
<h>14</h>
<k>0</k>
<l>0</l>
<F/>
</intensity>
<intensity>
<theta>139.432</theta>
<da>0.821207</da>
<intensity>4</intensity>
<h>13</h>
<k>2</k>
<l>0</l>
<F/>
</intensity>
<intensity>
<theta>141.146</theta>
<da>0.816782</da>
<intensity>1m</intensity>
<h>2</h>
<k>2</k>
<l>4</l>
<F/>
</intensity>
<intensity>
<theta>141.146</theta>
<da>0.816782</da>
<intensity>1m</intensity>
<h>5</h>
<k>1</k>
<l>4</l>
<F/>
</intensity>
<intensity>
<theta>141.986</theta>
<da>0.814698</da>
<intensity>1</intensity>
<h>4</h>
<k>5</k>
<l>1</l>
<F/>
</intensity>
<intensity>
<theta>142.862</theta>
<da>0.812582</da>
<intensity>5</intensity>
<h>10</h>
<k>1</k>
<l>3</l>
<F/>
</intensity>
<intensity>
<theta>143.588</theta>
<da>0.810872</da>
<intensity>1</intensity>
<h>7</h>
<k>4</k>
<l>2</l>
<F/>
</intensity>
<intensity>
<theta>144.163</theta>
<da>0.809546</da>
<intensity>6</intensity>
<h>9</h>
<k>4</k>
<l>1</l>
<F/>
</intensity>
<intensity>
<theta>144.758</theta>
<da>0.808201</da>
<intensity>10m</intensity>
<h>6</h>
<k>0</k>
<l>4</l>
<F/>
</intensity>
<intensity>
<theta>144.758</theta>
<da>0.808201</da>
<intensity>10m</intensity>
<h>14</h>
<k>1</k>
<l>0</l>
<F/>
</intensity>
<intensity>
<theta>145.433</theta>
<da>0.806705</da>
<intensity>8</intensity>
<h>3</h>
<k>2</k>
<l>4</l>
<F/>
</intensity>
<intensity>
<theta>145.741</theta>
<da>0.806034</da>
<intensity>7</intensity>
<h>10</h>
<k>3</k>
<l>2</l>
<F/>
</intensity>
<intensity>
<theta>146.477</theta>
<da>0.804459</da>
<intensity>1</intensity>
<h>0</h>
<k>4</k>
<l>3</l>
<F/>
</intensity>
<intensity>
<theta>146.878</theta>
<da>0.803617</da>
<intensity>2</intensity>
<h>7</h>
<k>3</k>
<l>3</l>
<F/>
</intensity>
<intensity>
<theta>147.416</theta>
<da>0.802504</da>
<intensity>2</intensity>
<h>1</h>
<k>4</k>
<l>3</l>
<F/>
</intensity>
<intensity>
<theta>148.545</theta>
<da>0.800239</da>
<intensity>5</intensity>
<h>13</h>
<k>2</k>
<l>1</l>
<F/>
</intensity>
</stick_series>
</graphs>
</pdfcard>
