Repository: ComputationalMaterials-WestLake-Univ/phasemapy

# Automated Phase Mapping of XRD (AutoMapper)

The AutoMapper is an unsupervised solver to tackle the phase mapping challenge in high-throughput X-ray diffraction datasets. Besides leveraging robust fitting abilities of machine learning algorithms,it is integrated various material information, including first-principles calculated thermodynamic data, crystallography, X-ray diffraction, and texture.

Its main functionalities:

- correctly identify the number, identity, fraction, peak shift and texture of present phases.

## Datasets

We analyzed three previously published combinatorial libraries: the V–Nb–Mn oxide, the Bi–Cu–V oxide, and the Li–Sr–Al oxide systems, which contain 317, 307, and 50 samples, respectively. If you use these datasets, please consider to cite the original papers from which we curate these datasets.

Find more about these datasets by going to our [Datasets_Bi_Cu_V_O]("phasemapy/scripts_Bi_Cu_V_O/data) page,  [Datasets_V_Nb_Mn_O]("phasemapy/scripts_V_Nb_Mn_O/data) page.,  [Datasets_Li_Sr_Al_O]("phasemapy/scripts_Li_Sr_Al_O/data) page.

## Usage

### Phase mapping with V–Nb–Mn dataset:

To solve the V–Nb–Mn dataset, run the following command:

```
python phasemapy/scripts_V_Nb_Mn_O/solver_V-Nb-Mn.py
```

### Phase mapping with Bi-Cu-V dataset:

To solve the Bi-Cu-V dataset, run the following command:

```
python phasemapy/scripts_Bi_Cu_V_O/solver_Bi_Cu_V.py
```

### Phase mapping with Li–Sr–Al dataset:

To solve the Li–Sr–Al dataset, run the following command:

```
python phasemapy/scripts_Li_Sr_Al_O/solver_Li_Sr_Al.py
```

## Citation

Please consider citing the following paper if you find our code & data useful.

```
@article{XXX,
  title={Automated Phase Mapping of High Throughput X-ray Diffraction Data Encoded with Domain-Specific Materials Science Knowledge},
  author={Dongfang Yu, Sean D. Griesemer, Tzu-chen Liu, Chris Wolverton, Yizhou Zhu},
  journal={XXX},
  year={2024}
}
```

File: data/icdd/Low/PDF Card - 00-012-0104.xml
<?xml version="1.0" encoding="UTF-8" standalone="no"?>
<?xml-stylesheet type="text/xsl" href="pdfcard.xsl"?><pdfcard>
<pdf_data ApplicationName="PDF-4+ 2020" ApplicationVersion="4.20.0.1" CurrentYear="2019">
<pdf_number>00-012-0104</pdf_number>
<chemical_formula>Nb2 O5</chemical_formula>
<empirical_formula>Nb2 O5</empirical_formula>
<chemical_name>Niobium Oxide</chemical_name>
<pressure_temperature>Ambient</pressure_temperature>
<cas>1313-96-8</cas>
<status>Primary</status>
<xtlmolwt>265.81</xtlmolwt>
<quality_mark>Low-Precision</quality_mark>
<filttyp>Ni Beta</filttyp>
<lambda>1.5418</lambda>
<patrad>CuKα</patrad>
<source>Diffractometer - Peak</source>
<temperature>298.0</temperature>
<spgr_label>Space Group</spgr_label>
<entry_date>09/01/1962</entry_date>
<weight_percent>Nb69.90 O30.10</weight_percent>
<atomic_percent>Nb28.57 O71.43</atomic_percent>
<sg_sym_ops/>
<idp_column>IDP</idp_column>
<adp_column>ADP</adp_column>
<ani_temp_facs/>
<subfile_indicator>Inorganic, Metal &amp; Alloy</subfile_indicator>
<references>
<reference_group>
<type>Primary Reference</type>
<reference>Shafer, Roy. Z. Kristallogr., Kristallgeom., Kristallphys., Kristallchem. 1958, 110, 240.</reference>
</reference_group>
</references>
<database_comments>General Comments: Reference claims that in no instance did the hydrothermal treatment of ''Nb2 O5'' yield a phase which corresponds to that found by either Hahn (PDF 00-005-0352) or Frevel and Rinn (PDF 00-007-0061). Reason O Quality Was Assigned: O assigned because of probable impurity, water stablization or hydrate. Sample Preparation: Pattern taken at room temperature on quenched material. Form II stable between 380 C and 1060 C. Unit Cell Data Source: Powder Diffraction.</database_comments>
</pdf_data>
<graphs>
<wave_length>Cu Kα1 1.54056 Å</wave_length>
<chart_name>PDF Card - 00-012-0104.jpg</chart_name>
<stick_series type="Nb2 O5 - 00-012-0104 (Stick, Fixed Slit Intensity)">
<intensity>
<theta>15.864</theta>
<da>5.582</da>
<intensity>30</intensity>
<h/>
<k/>
<l/>
<F/>
</intensity>
<intensity>
<theta>16.002</theta>
<da>5.534</da>
<intensity>15</intensity>
<h/>
<k/>
<l/>
<F/>
</intensity>
<intensity>
<theta>20.202</theta>
<da>4.392</da>
<intensity>50</intensity>
<h/>
<k/>
<l/>
<F/>
</intensity>
<intensity>
<theta>21.248</theta>
<da>4.178</da>
<intensity>100</intensity>
<h/>
<k/>
<l/>
<F/>
</intensity>
<intensity>
<theta>21.451</theta>
<da>4.139</da>
<intensity>75</intensity>
<h/>
<k/>
<l/>
<F/>
</intensity>
<intensity>
<theta>24.138</theta>
<da>3.684</da>
<intensity>5</intensity>
<h/>
<k/>
<l/>
<F/>
</intensity>
<intensity>
<theta>25.332</theta>
<da>3.513</da>
<intensity>25</intensity>
<h/>
<k/>
<l/>
<F/>
</intensity>
<intensity>
<theta>27.637</theta>
<da>3.225</da>
<intensity>35</intensity>
<h/>
<k/>
<l/>
<F/>
</intensity>
<intensity>
<theta>33.420</theta>
<da>2.679</da>
<intensity>15</intensity>
<h/>
<k/>
<l/>
<F/>
</intensity>
<intensity>
<theta>37.718</theta>
<da>2.383</da>
<intensity>20</intensity>
<h/>
<k/>
<l/>
<F/>
</intensity>
<intensity>
<theta>37.833</theta>
<da>2.376</da>
<intensity>20</intensity>
<h/>
<k/>
<l/>
<F/>
</intensity>
<intensity>
<theta>40.605</theta>
<da>2.220</da>
<intensity>25</intensity>
<h/>
<k/>
<l/>
<F/>
</intensity>
<intensity>
<theta>43.362</theta>
<da>2.085</da>
<intensity>5</intensity>
<h/>
<k/>
<l/>
<F/>
</intensity>
<intensity>
<theta>43.960</theta>
<da>2.058</da>
<intensity>10</intensity>
<h/>
<k/>
<l/>
<F/>
</intensity>
<intensity>
<theta>44.461</theta>
<da>2.036</da>
<intensity>5</intensity>
<h/>
<k/>
<l/>
<F/>
</intensity>
<intensity>
<theta>45.985</theta>
<da>1.972</da>
<intensity>20</intensity>
<h/>
<k/>
<l/>
<F/>
</intensity>
<intensity>
<theta>46.383</theta>
<da>1.956</da>
<intensity>25</intensity>
<h/>
<k/>
<l/>
<F/>
</intensity>
<intensity>
<theta>49.640</theta>
<da>1.835</da>
<intensity>20</intensity>
<h/>
<k/>
<l/>
<F/>
</intensity>
<intensity>
<theta>60.941</theta>
<da>1.519</da>
<intensity>5</intensity>
<h/>
<k/>
<l/>
<F/>
</intensity>
<intensity>
<theta>66.600</theta>
<da>1.403</da>
<intensity>5</intensity>
<h/>
<k/>
<l/>
<F/>
</intensity>
<intensity>
<theta>67.251</theta>
<da>1.391</da>
<intensity>5</intensity>
<h/>
<k/>
<l/>
<F/>
</intensity>
<intensity>
<theta>72.222</theta>
<da>1.307</da>
<intensity>10</intensity>
<h/>
<k/>
<l/>
<F/>
</intensity>
</stick_series>
</graphs>
</pdfcard>

File: data/icdd/Low/PDF Card - 00-016-0132.xml
<?xml version="1.0" encoding="UTF-8" standalone="no"?>
<?xml-stylesheet type="text/xsl" href="pdfcard.xsl"?><pdfcard>
<pdf_data ApplicationName="PDF-4+ 2020" ApplicationVersion="4.20.0.1" CurrentYear="2019">
<pdf_number>00-016-0132</pdf_number>
<chemical_formula>( Nb , V )2 O5</chemical_formula>
<empirical_formula>Nb1.8 O5 V0.2</empirical_formula>
<chemical_name>Niobium Vanadium Oxide</chemical_name>
<common_name>β-( Nb , V )2 O5</common_name>
<pressure_temperature>Ambient</pressure_temperature>
<status>Primary</status>
<xtlmolwt>257.42</xtlmolwt>
<quality_mark>Low-Precision</quality_mark>
<lambda>1.5418</lambda>
<patrad>CuKα</patrad>
<source>Visual</source>
<temperature>298.0</temperature>
<spgr_label>Space Group</spgr_label>
<entry_date>09/01/1966</entry_date>
<weight_percent>Nb64.97 O31.08 V3.96</weight_percent>
<atomic_percent>Nb25.71 O71.43 V2.86</atomic_percent>
<sg_sym_ops/>
<idp_column>IDP</idp_column>
<adp_column>ADP</adp_column>
<ani_temp_facs/>
<subfile_indicator>Inorganic, Metal &amp; Alloy</subfile_indicator>
<references>
<reference_group>
<type>Primary Reference</type>
<reference>Goldschmidt. Metallurgia 1960, 62, 211.</reference>
</reference_group>
</references>
<database_comments>Additional Diffraction Lines: Plus 18 additional reflections to 0.910. Reason O Quality Was Assigned: O assigned because unindexed. Sample Preparation: 90% ''Nb2 O5'' + 10% ''V2 O5'' as annealed. Unit Cell Data Source: Powder Diffraction.</database_comments>
<phase>β</phase>
</pdf_data>
<graphs>
<wave_length>Cu Kα1 1.54056 Å</wave_length>
<chart_name>PDF Card - 00-016-0132.jpg</chart_name>
<stick_series type="( Nb , V )2 O5 - 00-016-0132 (Stick, Fixed Slit Intensity)">
<intensity>
<theta>17.477</theta>
<da>5.070</da>
<intensity>40</intensity>
<h/>
<k/>
<l/>
<F/>
</intensity>
<intensity>
<theta>23.579</theta>
<da>3.770</da>
<intensity>60</intensity>
<h/>
<k/>
<l/>
<F/>
</intensity>
<intensity>
<theta>24.992</theta>
<da>3.560</da>
<intensity>100</intensity>
<h/>
<k/>
<l/>
<F/>
</intensity>
<intensity>
<theta>26.188</theta>
<da>3.400</da>
<intensity>40</intensity>
<h/>
<k/>
<l/>
<F/>
</intensity>
<intensity>
<theta>28.680</theta>
<da>3.110</da>
<intensity>60</intensity>
<h/>
<k/>
<l/>
<F/>
</intensity>
<intensity>
<theta>30.807</theta>
<da>2.900</da>
<intensity>40</intensity>
<h/>
<k/>
<l/>
<F/>
</intensity>
<intensity>
<theta>32.926</theta>
<da>2.718</da>
<intensity>40</intensity>
<h/>
<k/>
<l/>
<F/>
</intensity>
<intensity>
<theta>35.891</theta>
<da>2.500</da>
<intensity>20</intensity>
<h/>
<k/>
<l/>
<F/>
</intensity>
<intensity>
<theta>36.758</theta>
<da>2.443</da>
<intensity>20</intensity>
<h/>
<k/>
<l/>
<F/>
</intensity>
<intensity>
<theta>38.506</theta>
<da>2.336</da>
<intensity>10</intensity>
<h/>
<k/>
<l/>
<F/>
</intensity>
<intensity>
<theta>41.968</theta>
<da>2.151</da>
<intensity>60</intensity>
<h/>
<k/>
<l/>
<F/>
</intensity>
<intensity>
<theta>43.626</theta>
<da>2.073</da>
<intensity>40</intensity>
<h/>
<k/>
<l/>
<F/>
</intensity>
<intensity>
<theta>47.331</theta>
<da>1.919</da>
<intensity>20</intensity>
<h/>
<k/>
<l/>
<F/>
</intensity>
<intensity>
<theta>49.698</theta>
<da>1.833</da>
<intensity>20</intensity>
<h/>
<k/>
<l/>
<F/>
</intensity>
<intensity>
<theta>50.976</theta>
<da>1.790</da>
<intensity>20</intensity>
<h/>
<k/>
<l/>
<F/>
</intensity>
<intensity>
<theta>51.751</theta>
<da>1.765</da>
<intensity>60</intensity>
<h/>
<k/>
<l/>
<F/>
</intensity>
<intensity>
<theta>52.519</theta>
<da>1.741</da>
<intensity>40</intensity>
<h/>
<k/>
<l/>
<F/>
</intensity>
<intensity>
<theta>54.405</theta>
<da>1.685</da>
<intensity>40</intensity>
<h/>
<k/>
<l/>
<F/>
</intensity>
<intensity>
<theta>55.222</theta>
<da>1.662</da>
<intensity>40</intensity>
<h/>
<k/>
<l/>
<F/>
</intensity>
<intensity>
<theta>57.874</theta>
<da>1.592</da>
<intensity>20</intensity>
<h/>
<k/>
<l/>
<F/>
</intensity>
<intensity>
<theta>58.887</theta>
<da>1.567</da>
<intensity>40</intensity>
<h/>
<k/>
<l/>
<F/>
</intensity>
<intensity>
<theta>59.136</theta>
<da>1.561</da>
<intensity>10</intensity>
<h/>
<k/>
<l/>
<F/>
</intensity>
<intensity>
<theta>60.414</theta>
<da>1.531</da>
<intensity>10</intensity>
<h/>
<k/>
<l/>
<F/>
</intensity>
<intensity>
<theta>60.897</theta>
<da>1.520</da>
<intensity>10</intensity>
<h/>
<k/>
<l/>
<F/>
</intensity>
<intensity>
<theta>62.868</theta>
<da>1.477</da>
<intensity>10</intensity>
<h/>
<k/>
<l/>
<F/>
</intensity>
<intensity>
<theta>63.540</theta>
<da>1.463</da>
<intensity>40</intensity>
<h/>
<k/>
<l/>
<F/>
</intensity>
<intensity>
<theta>66.440</theta>
<da>1.406</da>
<intensity>10</intensity>
<h/>
<k/>
<l/>
<F/>
</intensity>
<intensity>
<theta>71.214</theta>
<da>1.323</da>
<intensity>10</intensity>
<h/>
<k/>
<l/>
<F/>
</intensity>
<intensity>
<theta>72.414</theta>
<da>1.304</da>
<intensity>10</intensity>
<h/>
<k/>
<l/>
<F/>
</intensity>
<intensity>
<theta>73.526</theta>
<da>1.287</da>
<intensity>70</intensity>
<h/>
<k/>
<l/>
<F/>
</intensity>
<intensity>
<theta>74.745</theta>
<da>1.269</da>
<intensity>10</intensity>
<h/>
<k/>
<l/>
<F/>
</intensity>
<intensity>
<theta>76.588</theta>
<da>1.243</da>
<intensity>10</intensity>
<h/>
<k/>
<l/>
<F/>
</intensity>
<intensity>
<theta>77.101</theta>
<da>1.236</da>
<intensity>10</intensity>
<h/>
<k/>
<l/>
<F/>
</intensity>
<intensity>
<theta>78.534</theta>
<da>1.217</da>
<intensity>30</intensity>
<h/>
<k/>
<l/>
<F/>
</intensity>
<intensity>
<theta>80.431</theta>
<da>1.193</da>
<intensity>10</intensity>
<h/>
<k/>
<l/>
<F/>
</intensity>
<intensity>
<theta>83.129</theta>
<da>1.161</da>
<intensity>10</intensity>
<h/>
<k/>
<l/>
<F/>
</intensity>
<intensity>
<theta>83.836</theta>
<da>1.153</da>
<intensity>30</intensity>
<h/>
<k/>
<l/>
<F/>
</intensity>
<intensity>
<theta>84.923</theta>
<da>1.141</da>
<intensity>10</intensity>
<h/>
<k/>
<l/>
<F/>
</intensity>
<intensity>
<theta>87.002</theta>
<da>1.119</da>
<intensity>10</intensity>
<h/>
<k/>
<l/>
<F/>
</intensity>
</stick_series>
</graphs>
</pdfcard>

File: data/icdd/Low/PDF Card - 00-019-1401.xml
<?xml version="1.0" encoding="UTF-8" standalone="no"?>
<?xml-stylesheet type="text/xsl" href="pdfcard.xsl"?><pdfcard>
<pdf_data ApplicationName="PDF-4+ 2020" ApplicationVersion="4.20.0.1" CurrentYear="2019">
<pdf_number>00-019-1401</pdf_number>
<chemical_formula>V O2</chemical_formula>
<empirical_formula>O2 V</empirical_formula>
<chemical_name>Vanadium Oxide</chemical_name>
<xstal_system>Triclinic (Anorthic)</xstal_system>
<xtldx>4.483</xtldx>
<rep_struc>V O2</rep_struc>
<rep_struc_alpha_order>O2 V</rep_struc_alpha_order>
<lpf_rep_struc>V O2,aP12,2</lpf_rep_struc>
<lpf_rep_struc_alpha_order>O2 V,aP12,2</lpf_rep_struc_alpha_order>
<pressure_temperature>Ambient</pressure_temperature>
<status>Primary</status>
<cell_a>5.8</cell_a>
<cell_b>4.52</cell_b>
<cell_c>5.58</cell_c>
<cell_alpha>91.55</cell_alpha>
<cell_beta>122.8</cell_beta>
<cell_gamma>90</cell_gamma>
<z>4.00</z>
<cell_vol>122.90</cell_vol>
<cell_mv>30.73</cell_mv>
<authcovera>0.962</authcovera>
<authaoverb>1.283</authaoverb>
<authcoverb>1.235</authcoverb>
<xtlvol>122.90</xtlvol>
<redcellvol>122.90</redcellvol>
<xtla>5.451</xtla>
<xtlb>5.580</xtlb>
<xtlc>4.520</xtlc>
<xtlal>91.55</xtlal>
<xtlbe>91.59</xtlbe>
<xtlga>63.43</xtlga>
<xtlcovera>0.829</xtlcovera>
<xtlaoverb>0.977</xtlaoverb>
<xtlcoverb>0.810</xtlcoverb>
<redcell_a>4.520</redcell_a>
<redcell_b>5.451</redcell_b>
<redcell_c>5.580</redcell_c>
<redcell_al>63.43</redcell_al>
<redcell_be>88.45</redcell_be>
<redcell_ga>88.41</redcell_ga>
<xtlz>4.00</xtlz>
<ss>F(17) = 1.1(0.1512, 107)</ss>
<xtlsg>P*,-1</xtlsg>
<xtlmolwt>82.94</xtlmolwt>
<quality_mark>Low-Precision</quality_mark>
<lambda>2.2909</lambda>
<patrad>CrKα</patrad>
<source>Diffractometer - Peak</source>
<instrument>Diffractometer</instrument>
<temperature>298.0</temperature>
<aspectn>2</aspectn>
<spgr_label>Space Group</spgr_label>
<spgraspect>P*,-1 (2)</spgraspect>
<pearson>aP12.00</pearson>
<entry_date>09/01/1969</entry_date>
<weight_percent>O38.58 V61.42</weight_percent>
<atomic_percent>O66.67 V33.33</atomic_percent>
<sg_sym_ops/>
<idp_column>IDP</idp_column>
<adp_column>ADP</adp_column>
<ani_temp_facs/>
<subfile_indicator>Common Phase, Forensic, Inorganic, Metal &amp; Alloy</subfile_indicator>
<cross_ref_pdf_numbers>04-007-0459 (Primary)</cross_ref_pdf_numbers>
<references>
<reference_group>
<type>Primary Reference</type>
<reference>Mitsuishi. Jpn. J. Appl. Phys. 1967, 6, 1060.</reference>
</reference_group>
</references>
<database_comments>General Comments: Doping with Al, Fe, Cr and reduction promote formation of T phase. Designated as T phase by authors. Warning: One or more of the three strongest lines are unindexed. Unit Cell Data Source: Powder Diffraction.</database_comments>
</pdf_data>
<graphs>
<wave_length>Cu Kα1 1.54056 Å</wave_length>
<chart_name>PDF Card - 00-019-1401.jpg</chart_name>
<stick_series type="V O2 - 00-019-1401 (Stick, Fixed Slit Intensity)">
<intensity>
<theta>26.667</theta>
<da>3.340</da>
<intensity>10</intensity>
<h>1</h>
<k>-1</k>
<l>0</l>
<F/>
</intensity>
<intensity>
<theta>27.420</theta>
<da>3.250</da>
<intensity>100</intensity>
<h>1</h>
<k>1</k>
<l>0</l>
<F/>
</intensity>
<intensity>
<theta>28.309</theta>
<da>3.150</da>
<intensity>100</intensity>
<h/>
<k/>
<l/>
<F/>
</intensity>
<intensity>
<theta>33.407</theta>
<da>2.680</da>
<intensity>10</intensity>
<h/>
<k/>
<l/>
<F/>
</intensity>
<intensity>
<theta>36.805</theta>
<da>2.440</da>
<intensity>50</intensity>
<h>-2</h>
<k>1</k>
<l>1</l>
<F/>
</intensity>
<intensity>
<theta>39.874</theta>
<da>2.259</da>
<intensity>20</intensity>
<h>0</h>
<k>2</k>
<l>0</l>
<F/>
</intensity>
<intensity>
<theta>41.663</theta>
<da>2.166</da>
<intensity>20</intensity>
<h>-2</h>
<k>1</k>
<l>2</l>
<F/>
</intensity>
<intensity>
<theta>42.339</theta>
<da>2.133</da>
<intensity>20</intensity>
<h>2</h>
<k>1</k>
<l>0</l>
<F/>
</intensity>
<intensity>
<theta>44.209</theta>
<da>2.047</da>
<intensity>10</intensity>
<h>-1</h>
<k>2</k>
<l>1</l>
<F/>
</intensity>
<intensity>
<theta>45.401</theta>
<da>1.996</da>
<intensity>20</intensity>
<h/>
<k/>
<l/>
<F/>
</intensity>
<intensity>
<theta>48.049</theta>
<da>1.892</da>
<intensity>10</intensity>
<h>-3</h>
<k>0</k>
<l>1</l>
<F/>
</intensity>
<intensity>
<theta>54.793</theta>
<da>1.674</da>
<intensity>50</intensity>
<h>2</h>
<k>-2</k>
<l>0</l>
<F/>
</intensity>
<intensity>
<theta>55.805</theta>
<da>1.646</da>
<intensity>50</intensity>
<h>2</h>
<k>2</k>
<l>0</l>
<F/>
</intensity>
<intensity>
<theta>56.591</theta>
<da>1.625</da>
<intensity>20</intensity>
<h>3</h>
<k>0</k>
<l>0</l>
<F/>
</intensity>
<intensity>
<theta>58.599</theta>
<da>1.574</da>
<intensity>20</intensity>
<h>-3</h>
<k>-1</k>
<l>3</l>
<F/>
</intensity>
<intensity>
<theta>64.127</theta>
<da>1.451</da>
<intensity>10</intensity>
<h>-3</h>
<k>2</k>
<l>2</l>
<F/>
</intensity>
<intensity>
<theta>64.426</theta>
<da>1.445</da>
<intensity>20</intensity>
<h>1</h>
<k>-3</k>
<l>0</l>
<F/>
</intensity>
<intensity>
<theta>65.806</theta>
<da>1.418</da>
<intensity>20</intensity>
<h>0</h>
<k>3</k>
<l>1</l>
<F/>
</intensity>
<intensity>
<theta>70.297</theta>
<da>1.338</da>
<intensity>20</intensity>
<h>-2</h>
<k>3</k>
<l>1</l>
<F/>
</intensity>
<intensity>
<theta>70.417</theta>
<da>1.336</da>
<intensity>50</intensity>
<h>-2</h>
<k>-3</k>
<l>1</l>
<F/>
</intensity>
</stick_series>
</graphs>
</pdfcard>

File: data/icdd/Low/PDF Card - 00-031-0848.xml
<?xml version="1.0" encoding="UTF-8" standalone="no"?>
<?xml-stylesheet type="text/xsl" href="pdfcard.xsl"?><pdfcard>
<pdf_data ApplicationName="PDF-4+ 2020" ApplicationVersion="4.20.0.1" CurrentYear="2019">
<pdf_number>00-031-0848</pdf_number>
<chemical_formula>Mn4 V2 O9</chemical_formula>
<empirical_formula>Mn4 O9 V2</empirical_formula>
<chemical_name>Manganese Vanadium Oxide</chemical_name>
<pressure_temperature>Ambient</pressure_temperature>
<status>Primary</status>
<xtlmolwt>465.63</xtlmolwt>
<quality_mark>Low-Precision</quality_mark>
<lambda>1.5418</lambda>
<patrad>CuKα</patrad>
<source>Diffractometer - Peak</source>
<temperature>298.0</temperature>
<spgr_label>Space Group</spgr_label>
<color>Black</color>
<entry_date>09/01/1981</entry_date>
<last_mod_date>09/01/2003</last_mod_date>
<last_modifications>Quality</last_modifications>
<weight_percent>Mn47.19 O30.92 V21.88</weight_percent>
<atomic_percent>Mn26.67 O60.00 V13.33</atomic_percent>
<sg_sym_ops/>
<idp_column>IDP</idp_column>
<adp_column>ADP</adp_column>
<ani_temp_facs/>
<subfile_indicator>Inorganic</subfile_indicator>
<references>
<reference_group>
<type>Primary Reference</type>
<reference>Clark, G. et al. J. Inorg. Nucl. Chem. 1977, 39, 1841.</reference>
</reference_group>
</references>
<database_comments>Sample Preparation: Made by heating MnO and ''V2 O4'' at 898 C. Warning: Unindexed pattern. Unit Cell Data Source: Powder Diffraction.</database_comments>
</pdf_data>
<graphs>
<wave_length>Cu Kα1 1.54056 Å</wave_length>
<chart_name>PDF Card - 00-031-0848.jpg</chart_name>
<stick_series type="Mn4 V2 O9 - 00-031-0848 (Stick, Fixed Slit Intensity)">
<intensity>
<theta>14.557</theta>
<da>6.080</da>
<intensity>5</intensity>
<h/>
<k/>
<l/>
<F/>
</intensity>
<intensity>
<theta>16.043</theta>
<da>5.520</da>
<intensity>5</intensity>
<h/>
<k/>
<l/>
<F/>
</intensity>
<intensity>
<theta>19.801</theta>
<da>4.480</da>
<intensity>5</intensity>
<h/>
<k/>
<l/>
<F/>
</intensity>
<intensity>
<theta>25.902</theta>
<da>3.437</da>
<intensity>20</intensity>
<h/>
<k/>
<l/>
<F/>
</intensity>
<intensity>
<theta>28.652</theta>
<da>3.113</da>
<intensity>15</intensity>
<h/>
<k/>
<l/>
<F/>
</intensity>
<intensity>
<theta>31.282</theta>
<da>2.857</da>
<intensity>100</intensity>
<h/>
<k/>
<l/>
<F/>
</intensity>
<intensity>
<theta>36.055</theta>
<da>2.489</da>
<intensity>5</intensity>
<h/>
<k/>
<l/>
<F/>
</intensity>
<intensity>
<theta>36.495</theta>
<da>2.460</da>
<intensity>10</intensity>
<h/>
<k/>
<l/>
<F/>
</intensity>
<intensity>
<theta>37.489</theta>
<da>2.397</da>
<intensity>10</intensity>
<h/>
<k/>
<l/>
<F/>
</intensity>
<intensity>
<theta>41.403</theta>
<da>2.179</da>
<intensity>10</intensity>
<h/>
<k/>
<l/>
<F/>
</intensity>
<intensity>
<theta>49.611</theta>
<da>1.836</da>
<intensity>5</intensity>
<h/>
<k/>
<l/>
<F/>
</intensity>
<intensity>
<theta>50.946</theta>
<da>1.791</da>
<intensity>5</intensity>
<h/>
<k/>
<l/>
<F/>
</intensity>
<intensity>
<theta>52.004</theta>
<da>1.757</da>
<intensity>10</intensity>
<h/>
<k/>
<l/>
<F/>
</intensity>
<intensity>
<theta>52.292</theta>
<da>1.748</da>
<intensity>20</intensity>
<h/>
<k/>
<l/>
<F/>
</intensity>
<intensity>
<theta>61.889</theta>
<da>1.498</da>
<intensity>10</intensity>
<h/>
<k/>
<l/>
<F/>
</intensity>
</stick_series>
</graphs>
</pdfcard>

File: data/icdd/Low/PDF Card - 00-032-0710.xml
<?xml version="1.0" encoding="UTF-8" standalone="no"?>
<?xml-stylesheet type="text/xsl" href="pdfcard.xsl"?><pdfcard>
<pdf_data ApplicationName="PDF-4+ 2020" ApplicationVersion="4.20.0.1" CurrentYear="2019">
<pdf_number>00-032-0710</pdf_number>
<chemical_formula>Nb2 O5</chemical_formula>
<empirical_formula>Nb2 O5</empirical_formula>
<chemical_name>Niobium Oxide</chemical_name>
<pressure_temperature>Ambient</pressure_temperature>
<status>Primary</status>
<xtlmolwt>265.81</xtlmolwt>
<quality_mark>Low-Precision</quality_mark>
<lambda>1.5418</lambda>
<patrad>CuKα</patrad>
<source>Diffractometer - Peak</source>
<temperature>298.0</temperature>
<spgr_label>Space Group</spgr_label>
<entry_date>09/01/1982</entry_date>
<last_mod_date>09/01/2003</last_mod_date>
<last_modifications>Quality</last_modifications>
<weight_percent>Nb69.90 O30.10</weight_percent>
<atomic_percent>Nb28.57 O71.43</atomic_percent>
<sg_sym_ops/>
<idp_column>IDP</idp_column>
<adp_column>ADP</adp_column>
<ani_temp_facs/>
<subfile_indicator>Inorganic, Metal &amp; Alloy</subfile_indicator>
<references>
<reference_group>
<type>Primary Reference</type>
<reference>Lalauze, R., Ecole Nat. Superienre des Mines, Saint Etienne, France. Private Communication 1977.</reference>
</reference_group>
</references>
<database_comments>Sample Preparation: ''Nb2 O5'' formed at 326 C by reaction of niobium with a chlorine-oxygen gaseous mixture. Warning: Unindexed pattern. Unit Cell Data Source: Powder Diffraction.</database_comments>
</pdf_data>
<graphs>
<wave_length>Cu Kα1 1.54056 Å</wave_length>
<chart_name>PDF Card - 00-032-0710.jpg</chart_name>
<stick_series type="Nb2 O5 - 00-032-0710 (Stick, Fixed Slit Intensity)">
<intensity>
<theta>22.783</theta>
<da>3.900</da>
<intensity>30</intensity>
<h/>
<k/>
<l/>
<F/>
</intensity>
<intensity>
<theta>28.586</theta>
<da>3.120</da>
<intensity>100</intensity>
<h/>
<k/>
<l/>
<F/>
</intensity>
<intensity>
<theta>33.001</theta>
<da>2.712</da>
<intensity>90</intensity>
<h/>
<k/>
<l/>
<F/>
</intensity>
<intensity>
<theta>37.009</theta>
<da>2.427</da>
<intensity>10</intensity>
<h/>
<k/>
<l/>
<F/>
</intensity>
<intensity>
<theta>42.994</theta>
<da>2.102</da>
<intensity>5</intensity>
<h/>
<k/>
<l/>
<F/>
</intensity>
<intensity>
<theta>46.408</theta>
<da>1.955</da>
<intensity>5</intensity>
<h/>
<k/>
<l/>
<F/>
</intensity>
</stick_series>
</graphs>
</pdfcard>

File: data/icdd/Low/PDF Card - 00-034-1169.xml
<?xml version="1.0" encoding="UTF-8" standalone="no"?>
<?xml-stylesheet type="text/xsl" href="pdfcard.xsl"?><pdfcard>
<pdf_data ApplicationName="PDF-4+ 2020" ApplicationVersion="4.20.0.1" CurrentYear="2019">
<pdf_number>00-034-1169</pdf_number>
<chemical_formula>Nb12 O29</chemical_formula>
<empirical_formula>Nb12 O29</empirical_formula>
<chemical_name>Niobium Oxide</chemical_name>
<xstal_system>Orthorhombic</xstal_system>
<xtldx>4.567</xtldx>
<rep_struc>Ti2 Nb10 O29</rep_struc>
<rep_struc_alpha_order>Nb10 O29 Ti2</rep_struc_alpha_order>
<lpf_rep_struc>( Ti0.17 Nb0.83 )12 O29,oS164,63</lpf_rep_struc>
<lpf_rep_struc_alpha_order>Nb9.96 O29 Ti2.04,oS164,63</lpf_rep_struc_alpha_order>
<pressure_temperature>Ambient</pressure_temperature>
<status>Primary</status>
<cell_a>28.90(2)</cell_a>
<cell_b>3.835(2)</cell_b>
<cell_c>20.72(2)</cell_c>
<z>4.00</z>
<cell_vol>2296.43</cell_vol>
<cell_mv>574.11</cell_mv>
<authcovera>0.717</authcovera>
<authaoverb>7.536</authaoverb>
<authcoverb>5.403</authcoverb>
<xtlvol>2296.43</xtlvol>
<redcellvol>1148.21</redcellvol>
<xtla>20.720</xtla>
<xtlb>28.900</xtlb>
<xtlc>3.835</xtlc>
<xtlal>90.00</xtlal>
<xtlbe>90.00</xtlbe>
<xtlga>90.00</xtlga>
<xtlcovera>0.185</xtlcovera>
<xtlaoverb>0.717</xtlaoverb>
<xtlcoverb>0.133</xtlcoverb>
<redcell_a>3.835</redcell_a>
<redcell_b>10.536</redcell_b>
<redcell_c>28.900</redcell_c>
<redcell_al>90.00</redcell_al>
<redcell_be>90.00</redcell_be>
<redcell_ga>100.49</redcell_ga>
<xtlz>4.00</xtlz>
<ss>F(20) = 8.8(0.0245, 93)</ss>
<xtlsg>Bmmb (63)</xtlsg>
<xtlmolwt>1578.86</xtlmolwt>
<quality_mark>Low-Precision</quality_mark>
<filttyp>Ge Beta</filttyp>
<lambda>1.5405</lambda>
<patrad>CuKα1</patrad>
<source>Visual</source>
<instrument>Guinier</instrument>
<temperature>298.0</temperature>
<aspectn>63C</aspectn>
<spgr_label>Space Group</spgr_label>
<spgr>Amam (63)</spgr>
<pearson>oC164.00</pearson>
<entry_date>09/01/1984</entry_date>
<weight_percent>Nb70.61 O29.39</weight_percent>
<atomic_percent>Nb29.27 O70.73</atomic_percent>
<structure_info>Atomic parameters are cross-referenced from PDF entry 04-005-4359</structure_info>
<sg_sym_ops>
<sg_sym_op>
<seq>1</seq>
<operator>x,y,z</operator>
</sg_sym_op>
<sg_sym_op>
<seq>2</seq>
<operator>-x,-y,-z</operator>
</sg_sym_op>
<sg_sym_op>
<seq>3</seq>
<operator>-x,y,-z</operator>
</sg_sym_op>
<sg_sym_op>
<seq>4</seq>
<operator>x,-y,z</operator>
</sg_sym_op>
<sg_sym_op>
<seq>5</seq>
<operator>-x+1/2,y,z</operator>
</sg_sym_op>
<sg_sym_op>
<seq>6</seq>
<operator>x+1/2,-y,-z</operator>
</sg_sym_op>
<sg_sym_op>
<seq>7</seq>
<operator>x+1/2,y,-z</operator>
</sg_sym_op>
<sg_sym_op>
<seq>8</seq>
<operator>-x+1/2,-y,z</operator>
</sg_sym_op>
</sg_sym_ops>
<idp_column>IDP</idp_column>
<adp_column>ADP</adp_column>
<atomic_coords>
<atomic_coord>
<atom>Nb</atom>
<num>1</num>
<wyckoff>8f</wyckoff>
<symmetry>.m.</symmetry>
<x>0.049</x>
<y>0.0</y>
<z>0.033</z>
<sof>1.0</sof>
<aet>6-a</aet>
</atomic_coord>
<atomic_coord>
<atom>Nb</atom>
<num>2</num>
<wyckoff>8f</wyckoff>
<symmetry>.m.</symmetry>
<x>0.049</x>
<y>0.0</y>
<z>0.67</z>
<sof>1.0</sof>
<aet>6-a</aet>
</atomic_coord>
<atomic_coord>
<atom>Nb</atom>
<num>3</num>
<wyckoff>8f</wyckoff>
<symmetry>.m.</symmetry>
<x>0.049</x>
<y>0.0</y>
<z>0.852</z>
<sof>1.0</sof>
<aet>6-a</aet>
</atomic_coord>
<atomic_coord>
<atom>Nb</atom>
<num>4</num>
<wyckoff>8f</wyckoff>
<symmetry>.m.</symmetry>
<x>0.184</x>
<y>0.0</y>
<z>0.034</z>
<sof>1.0</sof>
<aet>6-a</aet>
</atomic_coord>
<atomic_coord>
<atom>Nb</atom>
<num>5</num>
<wyckoff>8f</wyckoff>
<symmetry>.m.</symmetry>
<x>0.185</x>
<y>0.0</y>
<z>0.669</z>
<sof>1.0</sof>
<aet>6-a</aet>
</atomic_coord>
<atomic_coord>
<atom>Nb</atom>
<num>6</num>
<wyckoff>8f</wyckoff>
<symmetry>.m.</symmetry>
<x>0.187</x>
<y>0.0</y>
<z>0.852</z>
<sof>1.0</sof>
<aet>6-a</aet>
</atomic_coord>
<atomic_coord>
<atom>O</atom>
<num>7</num>
<wyckoff>4c</wyckoff>
<symmetry>mm2</symmetry>
<x>0.25</x>
<y>0.0</y>
<z>0.04</z>
<sof>1.0</sof>
<aet>2#a</aet>
</atomic_coord>
<atomic_coord>
<atom>O</atom>
<num>8</num>
<wyckoff>4c</wyckoff>
<symmetry>mm2</symmetry>
<x>0.25</x>
<y>0.0</y>
<z>0.66</z>
<sof>1.0</sof>
<aet>2#a</aet>
</atomic_coord>
<atomic_coord>
<atom>O</atom>
<num>9</num>
<wyckoff>4c</wyckoff>
<symmetry>mm2</symmetry>
<x>0.25</x>
<y>0.0</y>
<z>0.85</z>
<sof>1.0</sof>
<aet>2#a</aet>
</atomic_coord>
<atomic_coord>
<atom>O</atom>
<num>10</num>
<wyckoff>8f</wyckoff>
<symmetry>.m.</symmetry>
<x>0.05</x>
<y>0.0</y>
<z>0.58</z>
<sof>1.0</sof>
<aet>3#a</aet>
</atomic_coord>
<atomic_coord>
<atom>O</atom>
<num>11</num>
<wyckoff>8f</wyckoff>
<symmetry>.m.</symmetry>
<x>0.03</x>
<y>0.0</y>
<z>0.16</z>
<sof>1.0</sof>
<aet>2#a</aet>
</atomic_coord>
<atomic_coord>
<atom>O</atom>
<num>12</num>
<wyckoff>8f</wyckoff>
<symmetry>.m.</symmetry>
<x>0.05</x>
<y>0.0</y>
<z>0.76</z>
<sof>1.0</sof>
<aet>2#a</aet>
</atomic_coord>
<atomic_coord>
<atom>O</atom>
<num>13</num>
<wyckoff>8f</wyckoff>
<symmetry>.m.</symmetry>
<x>0.02</x>
<y>0.0</y>
<z>0.34</z>
<sof>1.0</sof>
<aet>3#b</aet>
</atomic_coord>
<atomic_coord>
<atom>O</atom>
<num>14</num>
<wyckoff>8f</wyckoff>
<symmetry>.m.</symmetry>
<x>0.05</x>
<y>0.0</y>
<z>0.95</z>
<sof>1.0</sof>
<aet>2#a</aet>
</atomic_coord>
<atomic_coord>
<atom>O</atom>
<num>15</num>
<wyckoff>8f</wyckoff>
<symmetry>.m.</symmetry>
<x>0.12</x>
<y>0.0</y>
<z>0.04</z>
<sof>1.0</sof>
<aet>2#a</aet>
</atomic_coord>
<atomic_coord>
<atom>O</atom>
<num>16</num>
<wyckoff>8f</wyckoff>
<symmetry>.m.</symmetry>
<x>0.11</x>
<y>0.0</y>
<z>0.66</z>
<sof>1.0</sof>
<aet>2#a</aet>
</atomic_coord>
<atomic_coord>
<atom>O</atom>
<num>17</num>
<wyckoff>8f</wyckoff>
<symmetry>.m.</symmetry>
<x>0.12</x>
<y>0.0</y>
<z>0.85</z>
<sof>1.0</sof>
<aet>2#a</aet>
</atomic_coord>
<atomic_coord>
<atom>O</atom>
<num>18</num>
<wyckoff>8f</wyckoff>
<symmetry>.m.</symmetry>
<x>0.18</x>
<y>0.0</y>
<z>0.55</z>
<sof>1.0</sof>
<aet>3#a</aet>
</atomic_coord>
<atomic_coord>
<atom>O</atom>
<num>19</num>
<wyckoff>8f</wyckoff>
<symmetry>.m.</symmetry>
<x>0.19</x>
<y>0.0</y>
<z>0.14</z>
<sof>1.0</sof>
<aet>3#a</aet>
</atomic_coord>
<atomic_coord>
<atom>O</atom>
<num>20</num>
<wyckoff>8f</wyckoff>
<symmetry>.m.</symmetry>
<x>0.18</x>
<y>0.0</y>
<z>0.76</z>
<sof>1.0</sof>
<aet>2#a</aet>
</atomic_coord>
<atomic_coord>
<atom>O</atom>
<num>21</num>
<wyckoff>8f</wyckoff>
<symmetry>.m.</symmetry>
<x>0.19</x>
<y>0.0</y>
<z>0.35</z>
<sof>1.0</sof>
<aet>2#a</aet>
</atomic_coord>
<atomic_coord>
<atom>O</atom>
<num>22</num>
<wyckoff>8f</wyckoff>
<symmetry>.m.</symmetry>
<x>0.18</x>
<y>0.0</y>
<z>0.94</z>
<sof>1.0</sof>
<aet>2#a</aet>
</atomic_coord>
</atomic_coords>
<ani_temp_facs/>
<ac_space_group>Amma (63)</ac_space_group>
<ac_unit_cell_a>28.90(2)</ac_unit_cell_a>
<ac_unit_cell_b>3.835(2)</ac_unit_cell_b>
<ac_unit_cell_c>20.72(2)</ac_unit_cell_c>
<ac_unit_cell_alpha>90</ac_unit_cell_alpha>
<ac_unit_cell_beta>90</ac_unit_cell_beta>
<ac_unit_cell_gamma>90</ac_unit_cell_gamma>
<subfile_indicator>Inorganic, Metal &amp; Alloy</subfile_indicator>
<cross_ref_pdf_numbers>04-005-4359 (Alternate)</cross_ref_pdf_numbers>
<references>
<reference_group>
<type>Primary Reference</type>
<reference>Hibst, H., Gruehn. Z. Anorg. Allg. Chem. 1978, 442, 49.</reference>
</reference_group>
<reference_group>
<type>Crystal Structure</type>
<reference>Crystal Structure Source: LPF.</reference>
</reference_group>
</references>
<database_comments>Footnotes for HKL and Superlattice D-spacings:  *Not permitted by space group. Warning: One or more of the 4th-8th strongest lines are unindexed.</database_comments>
<crystal_properties>Centrosymmetric</crystal_properties>
</pdf_data>
<graphs>
<wave_length>Cu Kα1 1.54056 Å</wave_length>
<chart_name>PDF Card - 00-034-1169.jpg</chart_name>
<stick_series type="Nb12 O29 - 00-034-1169 (Stick, Fixed Slit Intensity)">
<intensity>
<theta>6.090</theta>
<da>14.500</da>
<intensity>40</intensity>
<h>2</h>
<k>0</k>
<l>0</l>
<F/>
</intensity>
<intensity>
<theta>9.044</theta>
<da>9.770</da>
<intensity>20</intensity>
<h>1</h>
<k>0</k>
<l>2</l>
<F>*</F>
</intensity>
<intensity>
<theta>12.249</theta>
<da>7.220</da>
<intensity>40</intensity>
<h>4</h>
<k>0</k>
<l>0</l>
<F/>
</intensity>
<intensity>
<theta>17.104</theta>
<da>5.180</da>
<intensity>80</intensity>
<h>0</h>
<k>0</k>
<l>4</l>
<F/>
</intensity>
<intensity>
<theta>18.430</theta>
<da>4.810</da>
<intensity>60</intensity>
<h>6</h>
<k>0</k>
<l>0</l>
<F/>
</intensity>
<intensity>
<theta>23.592</theta>
<da>3.768</da>
<intensity>90</intensity>
<h>0</h>
<k>1</k>
<l>1</l>
<F/>
</intensity>
<intensity>
<theta>23.790</theta>
<da>3.737</da>
<intensity>90</intensity>
<h>1</h>
<k>1</k>
<l>1</l>
<F/>
</intensity>
<intensity>
<theta>24.654</theta>
<da>3.608</da>
<intensity>100</intensity>
<h>8</h>
<k>0</k>
<l>0</l>
<F/>
</intensity>
<intensity>
<theta>25.787</theta>
<da>3.452</da>
<intensity>90</intensity>
<h>0</h>
<k>0</k>
<l>6</l>
<F/>
</intensity>
<intensity>
<theta>25.971</theta>
<da>3.428</da>
<intensity>60</intensity>
<h>1</h>
<k>0</k>
<l>6</l>
<F>*</F>
</intensity>
<intensity>
<theta>28.263</theta>
<da>3.155</da>
<intensity>40</intensity>
<h>5</h>
<k>1</k>
<l>1</l>
<F/>
</intensity>
<intensity>
<theta>30.949</theta>
<da>2.887</da>
<intensity>20</intensity>
<h>10</h>
<k>0</k>
<l>0</l>
<F/>
</intensity>
<intensity>
<theta>31.936</theta>
<da>2.800</da>
<intensity>100</intensity>
<h>1</h>
<k>1</k>
<l>5</l>
<F/>
</intensity>
<intensity>
<theta>32.148</theta>
<da>2.782</da>
<intensity>20</intensity>
<h>7</h>
<k>1</k>
<l>1</l>
<F/>
</intensity>
<intensity>
<theta>33.152</theta>
<da>2.700</da>
<intensity>40</intensity>
<h>3</h>
<k>1</k>
<l>5</l>
<F/>
</intensity>
<intensity>
<theta>33.836</theta>
<da>2.647</da>
<intensity>10</intensity>
<h>7</h>
<k>0</k>
<l>6</l>
<F>*</F>
</intensity>
<intensity>
<theta>34.385</theta>
<da>2.606</da>
<intensity>10</intensity>
<h>8</h>
<k>1</k>
<l>1</l>
<F/>
</intensity>
<intensity>
<theta>35.466</theta>
<da>2.529</da>
<intensity>40</intensity>
<h>5</h>
<k>1</k>
<l>5</l>
<F/>
</intensity>
<intensity>
<theta>35.980</theta>
<da>2.494</da>
<intensity>20</intensity>
<h>8</h>
<k>0</k>
<l>6</l>
<F/>
</intensity>
<intensity>
<theta>38.713</theta>
<da>2.324</da>
<intensity>60</intensity>
<h>7</h>
<k>1</k>
<l>5</l>
<F/>
</intensity>
<intensity>
<theta>43.670</theta>
<da>2.071</da>
<intensity>80</intensity>
<h>0</h>
<k>0</k>
<l>10</l>
<F/>
</intensity>
<intensity>
<theta>43.871</theta>
<da>2.062</da>
<intensity>60</intensity>
<h>14</h>
<k>0</k>
<l>0</l>
<F/>
</intensity>
<intensity>
<theta>47.410</theta>
<da>1.916</da>
<intensity>90</intensity>
<h>0</h>
<k>2</k>
<l>0</l>
<F/>
</intensity>
</stick_series>
</graphs>
</pdfcard>

File: data/icdd/Low/PDF Card - 00-042-0770.xml
<?xml version="1.0" encoding="UTF-8" standalone="no"?>
<?xml-stylesheet type="text/xsl" href="pdfcard.xsl"?><pdfcard>
<pdf_data ApplicationName="PDF-4+ 2020" ApplicationVersion="4.20.0.1" CurrentYear="2019">
<pdf_number>00-042-0770</pdf_number>
<chemical_formula>Nb O2.4</chemical_formula>
<empirical_formula>Nb O2.4</empirical_formula>
<chemical_name>Niobium Oxide</chemical_name>
<pressure_temperature>Ambient</pressure_temperature>
<status>Primary</status>
<xtlmolwt>131.30</xtlmolwt>
<quality_mark>Low-Precision</quality_mark>
<filttyp>Ni Beta</filttyp>
<lambda>1.5418</lambda>
<patrad>CuKα</patrad>
<instrument>Guinier</instrument>
<temperature>298.0</temperature>
<spgr_label>Space Group</spgr_label>
<entry_date>09/01/1992</entry_date>
<weight_percent>Nb70.76 O29.24</weight_percent>
<atomic_percent>Nb29.41 O70.59</atomic_percent>
<sg_sym_ops/>
<idp_column>IDP</idp_column>
<adp_column>ADP</adp_column>
<ani_temp_facs/>
<subfile_indicator>Inorganic, Metal &amp; Alloy</subfile_indicator>
<references>
<reference_group>
<type>Primary Reference</type>
<reference>Vasil`eva, I., Ogorodova, L., Kozlenko, V. Moscow University Chemistry Bulletin 1977, 31, 18.</reference>
</reference_group>
</references>
<database_comments>Reason O Quality Was Assigned: O assigned because unindexed. Sample Preparation: Synthesized by annealing stoichiometic amounts of Nb and ''Nb2 O5'' for 10-12 days at 1100-1150 C in evacuated quartz ampoule, followed by firing at 1500 C for 3-5 hours.</database_comments>
</pdf_data>
<graphs>
<wave_length>Cu Kα1 1.54056 Å</wave_length>
<chart_name>PDF Card - 00-042-0770.jpg</chart_name>
<stick_series type="Nb O2.4 - 00-042-0770 (Stick, Fixed Slit Intensity)">
<intensity>
<theta>6.133</theta>
<da>14.4000</da>
<intensity>30</intensity>
<h/>
<k/>
<l/>
<F/>
</intensity>
<intensity>
<theta>9.091</theta>
<da>9.7200</da>
<intensity>30</intensity>
<h/>
<k/>
<l/>
<F/>
</intensity>
<intensity>
<theta>12.232</theta>
<da>7.2300</da>
<intensity>30</intensity>
<h/>
<k/>
<l/>
<F/>
</intensity>
<intensity>
<theta>17.104</theta>
<da>5.1800</da>
<intensity>50</intensity>
<h/>
<k/>
<l/>
<F/>
</intensity>
<intensity>
<theta>17.340</theta>
<da>5.1100</da>
<intensity>10</intensity>
<h/>
<k/>
<l/>
<F/>
</intensity>
<intensity>
<theta>18.239</theta>
<da>4.8600</da>
<intensity>10</intensity>
<h/>
<k/>
<l/>
<F/>
</intensity>
<intensity>
<theta>18.430</theta>
<da>4.8100</da>
<intensity>50</intensity>
<h/>
<k/>
<l/>
<F/>
</intensity>
<intensity>
<theta>23.816</theta>
<da>3.7330</da>
<intensity>100</intensity>
<h/>
<k/>
<l/>
<F/>
</intensity>
<intensity>
<theta>24.703</theta>
<da>3.6010</da>
<intensity>90</intensity>
<h/>
<k/>
<l/>
<F/>
</intensity>
<intensity>
<theta>24.978</theta>
<da>3.5620</da>
<intensity>10</intensity>
<h/>
<k/>
<l/>
<F/>
</intensity>
<intensity>
<theta>25.591</theta>
<da>3.4780</da>
<intensity>10</intensity>
<h/>
<k/>
<l/>
<F/>
</intensity>
<intensity>
<theta>25.902</theta>
<da>3.4370</da>
<intensity>90</intensity>
<h/>
<k/>
<l/>
<F/>
</intensity>
<intensity>
<theta>26.102</theta>
<da>3.4110</da>
<intensity>10</intensity>
<h/>
<k/>
<l/>
<F/>
</intensity>
<intensity>
<theta>26.716</theta>
<da>3.3340</da>
<intensity>60</intensity>
<h/>
<k/>
<l/>
<F/>
</intensity>
<intensity>
<theta>27.602</theta>
<da>3.2290</da>
<intensity>20</intensity>
<h/>
<k/>
<l/>
<F/>
</intensity>
<intensity>
<theta>28.456</theta>
<da>3.1340</da>
<intensity>20</intensity>
<h/>
<k/>
<l/>
<F/>
</intensity>
<intensity>
<theta>30.452</theta>
<da>2.9330</da>
<intensity>20</intensity>
<h/>
<k/>
<l/>
<F/>
</intensity>
<intensity>
<theta>31.228</theta>
<da>2.8618</da>
<intensity>10</intensity>
<h/>
<k/>
<l/>
<F/>
</intensity>
<intensity>
<theta>32.082</theta>
<da>2.7876</da>
<intensity>100</intensity>
<h/>
<k/>
<l/>
<F/>
</intensity>
<intensity>
<theta>33.243</theta>
<da>2.6928</da>
<intensity>20</intensity>
<h/>
<k/>
<l/>
<F/>
</intensity>
<intensity>
<theta>34.064</theta>
<da>2.6298</da>
<intensity>10</intensity>
<h/>
<k/>
<l/>
<F/>
</intensity>
<intensity>
<theta>34.543</theta>
<da>2.5944</da>
<intensity>10</intensity>
<h/>
<k/>
<l/>
<F/>
</intensity>
<intensity>
<theta>35.056</theta>
<da>2.5576</da>
<intensity>10</intensity>
<h/>
<k/>
<l/>
<F/>
</intensity>
<intensity>
<theta>35.330</theta>
<da>2.5384</da>
<intensity>10</intensity>
<h/>
<k/>
<l/>
<F/>
</intensity>
<intensity>
<theta>35.534</theta>
<da>2.5243</da>
<intensity>10</intensity>
<h/>
<k/>
<l/>
<F/>
</intensity>
<intensity>
<theta>36.115</theta>
<da>2.4850</da>
<intensity>10</intensity>
<h/>
<k/>
<l/>
<F/>
</intensity>
<intensity>
<theta>36.833</theta>
<da>2.4382</da>
<intensity>10</intensity>
<h/>
<k/>
<l/>
<F/>
</intensity>
<intensity>
<theta>37.481</theta>
<da>2.3975</da>
<intensity>10</intensity>
<h/>
<k/>
<l/>
<F/>
</intensity>
<intensity>
<theta>38.919</theta>
<da>2.3122</da>
<intensity>70</intensity>
<h/>
<k/>
<l/>
<F/>
</intensity>
<intensity>
<theta>40.217</theta>
<da>2.2405</da>
<intensity>10</intensity>
<h/>
<k/>
<l/>
<F/>
</intensity>
<intensity>
<theta>41.447</theta>
<da>2.1768</da>
<intensity>10</intensity>
<h/>
<k/>
<l/>
<F/>
</intensity>
<intensity>
<theta>42.900</theta>
<da>2.1064</da>
<intensity>20</intensity>
<h/>
<k/>
<l/>
<F/>
</intensity>
<intensity>
<theta>44.008</theta>
<da>2.0559</da>
<intensity>100</intensity>
<h/>
<k/>
<l/>
<F/>
</intensity>
</stick_series>
</graphs>
</pdfcard>

File: data/icdd/Low/PDF Card - 00-052-0794.xml
<?xml version="1.0" encoding="UTF-8" standalone="no"?>
<?xml-stylesheet type="text/xsl" href="pdfcard.xsl"?><pdfcard>
<pdf_data ApplicationName="PDF-4+ 2020" ApplicationVersion="4.20.0.1" CurrentYear="2019">
<pdf_number>00-052-0794</pdf_number>
<chemical_formula>V2 O5</chemical_formula>
<empirical_formula>O5 V2</empirical_formula>
<chemical_name>Vanadium Oxide</chemical_name>
<pressure_temperature>Ambient</pressure_temperature>
<status>Primary</status>
<xtlmolwt>181.88</xtlmolwt>
<quality_mark>Low-Precision</quality_mark>
<lambda>1.5418</lambda>
<patrad>CuKα</patrad>
<instrument>Diffractometer</instrument>
<temperature>298.0</temperature>
<spgr_label>Space Group</spgr_label>
<entry_date>09/01/2002</entry_date>
<weight_percent>O43.98 V56.02</weight_percent>
<atomic_percent>O71.43 V28.57</atomic_percent>
<sg_sym_ops/>
<idp_column>IDP</idp_column>
<adp_column>ADP</adp_column>
<ani_temp_facs/>
<subfile_indicator>Battery Material, Inorganic, Metal &amp; Alloy</subfile_indicator>
<references>
<reference_group>
<type>Primary Reference</type>
<doi>10.1023/A:1006622923899</doi>
<reference>Yin, D., Wang, M., Huang, W. J. Mater. Sci. Lett. 1999, 18, 1239.</reference>
</reference_group>
</references>
<database_comments>General Comments: Thin film with staircase-like microstructure and layered structure. Indexing for layered structure is shown. The microsteps consist of a layered structure with basal spacing about 10.6Å. Sample Preparation: A ''V2 O5'' sol was prepared by quenching from 850 C to room temperature. ''V2 O5'' gel films were deposited on glass substrates, then dried at 300 C for 4 hours and vacuum-annealed at 500 C for 20 hours. Warning: Unindexed pattern.</database_comments>
</pdf_data>
<graphs>
<wave_length>Cu Kα1 1.54056 Å</wave_length>
<chart_name>PDF Card - 00-052-0794.jpg</chart_name>
<stick_series type="V2 O5 - 00-052-0794 (Stick, Fixed Slit Intensity)">
<intensity>
<theta>8.333</theta>
<da>10.60150</da>
<intensity>100</intensity>
<h>0</h>
<k>0</k>
<l>1</l>
<F/>
</intensity>
<intensity>
<theta>9.952</theta>
<da>8.88052</da>
<intensity>52</intensity>
<h/>
<k/>
<l/>
<F/>
</intensity>
<intensity>
<theta>18.445</theta>
<da>4.80617</da>
<intensity>9</intensity>
<h/>
<k/>
<l/>
<F/>
</intensity>
<intensity>
<theta>20.004</theta>
<da>4.43505</da>
<intensity>13</intensity>
<h/>
<k/>
<l/>
<F/>
</intensity>
<intensity>
<theta>24.980</theta>
<da>3.56173</da>
<intensity>33</intensity>
<h>0</h>
<k>0</k>
<l>3</l>
<F/>
</intensity>
<intensity>
<theta>27.557</theta>
<da>3.23413</da>
<intensity>7</intensity>
<h/>
<k/>
<l/>
<F/>
</intensity>
<intensity>
<theta>30.215</theta>
<da>2.95543</da>
<intensity>44</intensity>
<h/>
<k/>
<l/>
<F/>
</intensity>
<intensity>
<theta>33.452</theta>
<da>2.67647</da>
<intensity>11</intensity>
<h>0</h>
<k>0</k>
<l>4</l>
<F/>
</intensity>
<intensity>
<theta>40.686</theta>
<da>2.21575</da>
<intensity>16</intensity>
<h/>
<k/>
<l/>
<F/>
</intensity>
<intensity>
<theta>42.184</theta>
<da>2.14044</da>
<intensity>16</intensity>
<h>0</h>
<k>0</k>
<l>5</l>
<F/>
</intensity>
<intensity>
<theta>62.884</theta>
<da>1.47667</da>
<intensity>3</intensity>
<h/>
<k/>
<l/>
<F/>
</intensity>
</stick_series>
</graphs>
</pdfcard>
