Repository: ComputationalMaterials-WestLake-Univ/phasemapy

# Automated Phase Mapping of XRD (AutoMapper)

The AutoMapper is an unsupervised solver to tackle the phase mapping challenge in high-throughput X-ray diffraction datasets. Besides leveraging robust fitting abilities of machine learning algorithms,it is integrated various material information, including first-principles calculated thermodynamic data, crystallography, X-ray diffraction, and texture.

Its main functionalities:

- correctly identify the number, identity, fraction, peak shift and texture of present phases.

## Datasets

We analyzed three previously published combinatorial libraries: the V–Nb–Mn oxide, the Bi–Cu–V oxide, and the Li–Sr–Al oxide systems, which contain 317, 307, and 50 samples, respectively. If you use these datasets, please consider to cite the original papers from which we curate these datasets.

Find more about these datasets by going to our [Datasets_Bi_Cu_V_O]("phasemapy/scripts_Bi_Cu_V_O/data) page,  [Datasets_V_Nb_Mn_O]("phasemapy/scripts_V_Nb_Mn_O/data) page.,  [Datasets_Li_Sr_Al_O]("phasemapy/scripts_Li_Sr_Al_O/data) page.

## Usage

### Phase mapping with V–Nb–Mn dataset:

To solve the V–Nb–Mn dataset, run the following command:

```
python phasemapy/scripts_V_Nb_Mn_O/solver_V-Nb-Mn.py
```

### Phase mapping with Bi-Cu-V dataset:

To solve the Bi-Cu-V dataset, run the following command:

```
python phasemapy/scripts_Bi_Cu_V_O/solver_Bi_Cu_V.py
```

### Phase mapping with Li–Sr–Al dataset:

To solve the Li–Sr–Al dataset, run the following command:

```
python phasemapy/scripts_Li_Sr_Al_O/solver_Li_Sr_Al.py
```

## Citation

Please consider citing the following paper if you find our code & data useful.

```
@article{XXX,
  title={Automated Phase Mapping of High Throughput X-ray Diffraction Data Encoded with Domain-Specific Materials Science Knowledge},
  author={Dongfang Yu, Sean D. Griesemer, Tzu-chen Liu, Chris Wolverton, Yizhou Zhu},
  journal={XXX},
  year={2024}
}
```

File: data/icdd/Prototype/PDF Card - 01-086-3857.xml
<?xml version="1.0" encoding="UTF-8" standalone="no"?>
<?xml-stylesheet type="text/xsl" href="pdfcard.xsl"?><pdfcard>
<pdf_data ApplicationName="PDF-4+ 2020" ApplicationVersion="4.20.0.1" CurrentYear="2019">
<pdf_number>01-086-3857</pdf_number>
<chemical_formula>Mn3 O4</chemical_formula>
<empirical_formula>Mn3 O4</empirical_formula>
<anx>AB2X4</anx>
<chemical_name>Manganese Oxide</chemical_name>
<xstal_system>Tetragonal</xstal_system>
<xtldx>4.651</xtldx>
<ds>4.65</ds>
<pressure_temperature>Ambient</pressure_temperature>
<status>Alternate</status>
<cell_a>5.813(2)</cell_a>
<cell_c>9.67(2)</cell_c>
<z>4.00</z>
<cell_vol>326.76</cell_vol>
<cell_mv>81.69</cell_mv>
<authcovera>1.664</authcovera>
<xtlvol>326.76</xtlvol>
<redcellvol>163.38</redcellvol>
<xtla>5.813</xtla>
<xtlb>5.813</xtlb>
<xtlc>9.670</xtlc>
<xtlal>90.00</xtlal>
<xtlbe>90.00</xtlbe>
<xtlga>90.00</xtlga>
<xtlcovera>1.664</xtlcovera>
<xtlaoverb>1.000</xtlaoverb>
<xtlcoverb>1.664</xtlcoverb>
<redcell_a>5.813</redcell_a>
<redcell_b>5.813</redcell_b>
<redcell_c>6.346</redcell_c>
<redcell_al>117.26</redcell_al>
<redcell_be>117.26</redcell_be>
<redcell_ga>90.00</redcell_ga>
<xtlz>4.00</xtlz>
<ss>F(30) = 999.9(0.0001, 33)</ss>
<xtlsg>I41/amd (141)</xtlsg>
<xtlmolwt>228.81</xtlmolwt>
<quality_mark>Prototyping</quality_mark>
<iic>3.13</iic>
<iic_nd>0.87</iic_nd>
<lambda>1.5406</lambda>
<patrad>CuKα1</patrad>
<source>Calculated - Peak</source>
<instrument>Calculated</instrument>
<temperature>298.0</temperature>
<aspectn>141</aspectn>
<spgr_label>Space Group</spgr_label>
<spgr>I41/amd (141)</spgr>
<rfactor>0.112</rfactor>
<pearson>tI28.00</pearson>
<entry_date>09/01/2019</entry_date>
<weight_percent>Mn72.03 O27.97</weight_percent>
<atomic_percent>Mn42.86 O57.14</atomic_percent>
<sg_sym_ops>
<sg_sym_op>
<seq>1</seq>
<operator>x,y,z</operator>
</sg_sym_op>
<sg_sym_op>
<seq>2</seq>
<operator>-x,-y,-z</operator>
</sg_sym_op>
<sg_sym_op>
<seq>3</seq>
<operator>-x+1/2,-y,z+1/2</operator>
</sg_sym_op>
<sg_sym_op>
<seq>4</seq>
<operator>x+1/2,y,-z+1/2</operator>
</sg_sym_op>
<sg_sym_op>
<seq>5</seq>
<operator>-y+1/4,x+3/4,z+1/4</operator>
</sg_sym_op>
<sg_sym_op>
<seq>6</seq>
<operator>y+3/4,-x+1/4,-z+3/4</operator>
</sg_sym_op>
<sg_sym_op>
<seq>7</seq>
<operator>y+1/4,-x+1/4,z+3/4</operator>
</sg_sym_op>
<sg_sym_op>
<seq>8</seq>
<operator>-y+3/4,x+3/4,-z+1/4</operator>
</sg_sym_op>
<sg_sym_op>
<seq>9</seq>
<operator>-x+1/2,y,-z+1/2</operator>
</sg_sym_op>
<sg_sym_op>
<seq>10</seq>
<operator>x+1/2,-y,z+1/2</operator>
</sg_sym_op>
<sg_sym_op>
<seq>11</seq>
<operator>x,-y,-z</operator>
</sg_sym_op>
<sg_sym_op>
<seq>12</seq>
<operator>-x,y,z</operator>
</sg_sym_op>
<sg_sym_op>
<seq>13</seq>
<operator>y+1/4,x+3/4,-z+1/4</operator>
</sg_sym_op>
<sg_sym_op>
<seq>14</seq>
<operator>-y+3/4,-x+1/4,z+3/4</operator>
</sg_sym_op>
<sg_sym_op>
<seq>15</seq>
<operator>-y+1/4,-x+1/4,-z+3/4</operator>
</sg_sym_op>
<sg_sym_op>
<seq>16</seq>
<operator>y+3/4,x+3/4,z+1/4</operator>
</sg_sym_op>
</sg_sym_ops>
<idp_column>IDP</idp_column>
<adp_column>ADP</adp_column>
<atomic_coords>
<atomic_coord>
<atom>Mn</atom>
<num>1</num>
<wyckoff>4a</wyckoff>
<symmetry/>
<x>0.0</x>
<y>0.75</y>
<z>0.125</z>
<sof>1.0</sof>
<aet/>
</atomic_coord>
<atomic_coord>
<atom>Mn</atom>
<num>2</num>
<wyckoff>8d</wyckoff>
<symmetry/>
<x>0.0</x>
<y>0.0</y>
<z>0.5</z>
<sof>1.0</sof>
<aet/>
</atomic_coord>
<atomic_coord>
<atom>O</atom>
<num>3</num>
<wyckoff>16h</wyckoff>
<symmetry/>
<x>0.0</x>
<y>0.513</y>
<z>0.259</z>
<sof>1.0</sof>
<aet/>
</atomic_coord>
</atomic_coords>
<ani_temp_facs/>
<ac_space_group>I41/AMDZ (141)</ac_space_group>
<ac_unit_cell_a>5.813(2)</ac_unit_cell_a>
<ac_unit_cell_b>5.813(2)</ac_unit_cell_b>
<ac_unit_cell_c>9.67(2)</ac_unit_cell_c>
<ac_unit_cell_alpha>90</ac_unit_cell_alpha>
<ac_unit_cell_beta>90</ac_unit_cell_beta>
<ac_unit_cell_gamma>90</ac_unit_cell_gamma>
<subfile_indicator>Inorganic, Metal &amp; Alloy</subfile_indicator>
<cross_ref_pdf_numbers>00-001-1127 (Deleted), 00-002-1062 (Deleted), 00-008-0017 (Deleted), 00-016-0154 (Deleted), 00-018-0803 (Primary), 00-024-0734 (Primary), 01-071-6262 (Alternate), 01-075-1560 (Alternate), 01-085-6754 (Alternate), 01-086-3858 (Alternate), 01-086-3859 (Alternate), 01-086-3860 (Alternate), 01-086-3861 (Alternate), 01-089-4837 (Alternate), 04-001-7621 (Alternate), 04-002-0025 (Alternate), 04-002-1977 (Alternate), 04-002-3215 (Alternate), 04-002-3815 (Alternate), 04-002-4767 (Alternate), 04-004-8640 (Alternate), 04-005-9818 (Alternate), 04-006-1381 (Alternate), 04-006-6593 (Alternate), 04-006-7426 (Alternate), 04-006-8109 (Alternate), 04-006-8172 (Alternate), 04-006-8183 (Alternate), 04-007-1841 (Primary), 04-007-4366 (Alternate), 04-007-9863 (Alternate), 04-008-0316 (Alternate), 04-008-2411 (Alternate), 04-008-7411 (Alternate), 04-015-2577 (Alternate), 04-019-7707 (Alternate), 04-020-9376 (Alternate)</cross_ref_pdf_numbers>
<references>
<reference_group>
<type>Primary Reference</type>
<reference>Calculated from ICSD using POWD-12++.</reference>
</reference_group>
<reference_group>
<type>Structure</type>
<doi>10.1039/C5CE02358K</doi>
<reference>Christiansen, Troels Lindahl;Boejesen, Espen D.;Soendergaard, Martin;Birgisson, Steinar;Becker, Jacob;Iversen, Bo B. "Crystal structure, microstructure and electrochemical properties of hydrothermally synthesised LiMn2O4". CrystEngComm 2016, 18 (11), 1996.</reference>
</reference_group>
</references>
<database_comments>ANX: AB2X4. Analysis: Mn3 O4. Formula from original source: Mn3 O4. ICSD Collection Code: 257344. Calculated Pattern Original Remarks: Structure refinement by Rietveld method. Structure determination using synchrotron radiation (powder). Estimated coordinates copied from ICSD257346. R = R(f). Side product in LiMn2O4 synthesis; preparation time: 3.5h. Minor Warning: 10%&lt;R factor&lt;15% (for powder). Significant Warning: Cell and Type only determined by the author(s). Coordinates estimated by the editor in analogy to isotypic compounds. Wyckoff Sequence: h d a (I41/AMDZ). Unit Cell Data Source: Powder Diffraction.</database_comments>
<crystal_properties>Centrosymmetric</crystal_properties>
</pdf_data>
<graphs>
<wave_length>Cu Kα1 1.54056 Å</wave_length>
<chart_name>PDF Card - 01-086-3857.jpg</chart_name>
<stick_series type="Mn3 O4 - 01-086-3857 (Stick, Fixed Slit Intensity)">
<intensity>
<theta>17.788</theta>
<da>4.982100</da>
<intensity>81</intensity>
<h>1</h>
<k>0</k>
<l>1</l>
<F/>
</intensity>
<intensity>
<theta>28.478</theta>
<da>3.131670</da>
<intensity>301</intensity>
<h>1</h>
<k>1</k>
<l>2</l>
<F/>
</intensity>
<intensity>
<theta>30.736</theta>
<da>2.906500</da>
<intensity>126</intensity>
<h>2</h>
<k>0</k>
<l>0</l>
<F/>
</intensity>
<intensity>
<theta>31.715</theta>
<da>2.818960</da>
<intensity>540</intensity>
<h>1</h>
<k>0</k>
<l>3</l>
<F/>
</intensity>
<intensity>
<theta>35.736</theta>
<da>2.510510</da>
<intensity>1000</intensity>
<h>2</h>
<k>1</k>
<l>1</l>
<F/>
</intensity>
<intensity>
<theta>36.024</theta>
<da>2.491050</da>
<intensity>118</intensity>
<h>2</h>
<k>0</k>
<l>2</l>
<F/>
</intensity>
<intensity>
<theta>37.160</theta>
<da>2.417500</da>
<intensity>164</intensity>
<h>0</h>
<k>0</k>
<l>4</l>
<F/>
</intensity>
<intensity>
<theta>44.023</theta>
<da>2.055210</da>
<intensity>176</intensity>
<h>2</h>
<k>2</k>
<l>0</l>
<F/>
</intensity>
<intensity>
<theta>44.749</theta>
<da>2.023550</da>
<intensity>9</intensity>
<h>2</h>
<k>1</k>
<l>3</l>
<F/>
</intensity>
<intensity>
<theta>47.836</theta>
<da>1.899900</da>
<intensity>12</intensity>
<h>3</h>
<k>0</k>
<l>1</l>
<F/>
</intensity>
<intensity>
<theta>48.968</theta>
<da>1.858620</da>
<intensity>53</intensity>
<h>2</h>
<k>0</k>
<l>4</l>
<F/>
</intensity>
<intensity>
<theta>49.637</theta>
<da>1.835100</da>
<intensity>168</intensity>
<h>1</h>
<k>0</k>
<l>5</l>
<F/>
</intensity>
<intensity>
<theta>53.269</theta>
<da>1.718240</da>
<intensity>79</intensity>
<h>3</h>
<k>1</k>
<l>2</l>
<F/>
</intensity>
<intensity>
<theta>55.269</theta>
<da>1.660700</da>
<intensity>103</intensity>
<h>3</h>
<k>0</k>
<l>3</l>
<F/>
</intensity>
<intensity>
<theta>57.942</theta>
<da>1.590280</da>
<intensity>145</intensity>
<h>3</h>
<k>2</k>
<l>1</l>
<F/>
</intensity>
<intensity>
<theta>58.935</theta>
<da>1.565840</da>
<intensity>414</intensity>
<h>2</h>
<k>2</k>
<l>4</l>
<F/>
</intensity>
<intensity>
<theta>59.526</theta>
<da>1.551700</da>
<intensity>13</intensity>
<h>2</h>
<k>1</k>
<l>5</l>
<F/>
</intensity>
<intensity>
<theta>61.777</theta>
<da>1.500450</da>
<intensity>23</intensity>
<h>1</h>
<k>1</k>
<l>6</l>
<F/>
</intensity>
<intensity>
<theta>64.016</theta>
<da>1.453250</da>
<intensity>147</intensity>
<h>4</h>
<k>0</k>
<l>0</l>
<F/>
</intensity>
<intensity>
<theta>64.579</theta>
<da>1.441930</da>
<intensity>1</intensity>
<h>3</h>
<k>2</k>
<l>3</l>
<F/>
</intensity>
<intensity>
<theta>66.254</theta>
<da>1.409480</da>
<intensity>19</intensity>
<h>2</h>
<k>0</k>
<l>6</l>
<F/>
</intensity>
<intensity>
<theta>67.026</theta>
<da>1.395110</da>
<intensity>2</intensity>
<h>4</h>
<k>1</k>
<l>1</l>
<F/>
</intensity>
<intensity>
<theta>68.489</theta>
<da>1.368840</da>
<intensity>54</intensity>
<h>3</h>
<k>0</k>
<l>5</l>
<F/>
</intensity>
<intensity>
<theta>71.511</theta>
<da>1.318230</da>
<intensity>12</intensity>
<h>3</h>
<k>3</k>
<l>2</l>
<F/>
</intensity>
<intensity>
<theta>72.684</theta>
<da>1.299830</da>
<intensity>11</intensity>
<h>4</h>
<k>2</k>
<l>0</l>
<F/>
</intensity>
<intensity>
<theta>73.215</theta>
<da>1.291700</da>
<intensity>54</intensity>
<h>4</h>
<k>1</k>
<l>3</l>
<F/>
</intensity>
<intensity>
<theta>75.707</theta>
<da>1.255260</da>
<intensity>23</intensity>
<h>4</h>
<k>2</k>
<l>2</l>
<F/>
</intensity>
<intensity>
<theta>76.404</theta>
<da>1.245530</da>
<intensity>32</intensity>
<h>4</h>
<k>0</k>
<l>4</l>
<F/>
</intensity>
<intensity>
<theta>76.926</theta>
<da>1.238370</da>
<intensity>2</intensity>
<h>3</h>
<k>2</k>
<l>5</l>
<F/>
</intensity>
<intensity>
<theta>78.312</theta>
<da>1.219890</da>
<intensity>40</intensity>
<h>2</h>
<k>1</k>
<l>7</l>
<F/>
</intensity>
<intensity>
<theta>78.932</theta>
<da>1.211850</da>
<intensity>16</intensity>
<h>3</h>
<k>1</k>
<l>6</l>
<F/>
</intensity>
<intensity>
<theta>79.175</theta>
<da>1.208750</da>
<intensity>29</intensity>
<h>0</h>
<k>0</k>
<l>8</l>
<F/>
</intensity>
<intensity>
<theta>83.721</theta>
<da>1.154290</da>
<intensity>2</intensity>
<h>5</h>
<k>0</k>
<l>1</l>
<F/>
</intensity>
<intensity>
<theta>84.571</theta>
<da>1.144840</da>
<intensity>13</intensity>
<h>4</h>
<k>2</k>
<l>4</l>
<F/>
</intensity>
<intensity>
<theta>85.082</theta>
<da>1.139270</da>
<intensity>38</intensity>
<h>4</h>
<k>1</k>
<l>5</l>
<F/>
</intensity>
<intensity>
<theta>87.286</theta>
<da>1.116080</da>
<intensity>5</intensity>
<h>2</h>
<k>0</k>
<l>8</l>
<F/>
</intensity>
<intensity>
<theta>87.926</theta>
<da>1.109600</da>
<intensity>10</intensity>
<h>5</h>
<k>1</k>
<l>2</l>
<F/>
</intensity>
<intensity>
<theta>89.550</theta>
<da>1.093640</da>
<intensity>40</intensity>
<h>4</h>
<k>3</k>
<l>3</l>
<F/>
</intensity>
<intensity>
<theta>91.783</theta>
<da>1.072780</da>
<intensity>32</intensity>
<h>5</h>
<k>2</k>
<l>1</l>
<F/>
</intensity>
<intensity>
<theta>93.614</theta>
<da>1.056550</da>
<intensity>1</intensity>
<h>1</h>
<k>0</k>
<l>9</l>
<F/>
</intensity>
<intensity>
<theta>94.494</theta>
<da>1.049020</da>
<intensity>17</intensity>
<h>3</h>
<k>2</k>
<l>7</l>
<F/>
</intensity>
<intensity>
<theta>95.105</theta>
<da>1.043890</da>
<intensity>4</intensity>
<h>3</h>
<k>3</k>
<l>6</l>
<F/>
</intensity>
<intensity>
<theta>95.343</theta>
<da>1.041910</da>
<intensity>13</intensity>
<h>2</h>
<k>2</k>
<l>8</l>
<F/>
</intensity>
<intensity>
<theta>97.110</theta>
<da>1.027600</da>
<intensity>27</intensity>
<h>4</h>
<k>4</k>
<l>0</l>
<F/>
</intensity>
<intensity>
<theta>97.621</theta>
<da>1.023580</da>
<intensity>1</intensity>
<h>5</h>
<k>2</k>
<l>3</l>
<F/>
</intensity>
<intensity>
<theta>99.161</theta>
<da>1.011770</da>
<intensity>10</intensity>
<h>4</h>
<k>2</k>
<l>6</l>
<F/>
</intensity>
<intensity>
<theta>101.257</theta>
<da>0.996421</da>
<intensity>34</intensity>
<h>5</h>
<k>0</k>
<l>5</l>
<F/>
</intensity>
<intensity>
<theta>101.742</theta>
<da>0.992976</da>
<intensity>25</intensity>
<h>2</h>
<k>1</k>
<l>9</l>
<F/>
</intensity>
<intensity>
<theta>104.168</theta>
<da>0.976382</da>
<intensity>6</intensity>
<h>5</h>
<k>3</k>
<l>2</l>
<F/>
</intensity>
<intensity>
<theta>105.322</theta>
<da>0.968833</da>
<intensity>2</intensity>
<h>6</h>
<k>0</k>
<l>0</l>
<F/>
</intensity>
<intensity>
<theta>108.183</theta>
<da>0.951019</da>
<intensity>18</intensity>
<h>6</h>
<k>1</k>
<l>1</l>
<F/>
</intensity>
<intensity>
<theta>108.361</theta>
<da>0.949950</da>
<intensity>6</intensity>
<h>6</h>
<k>0</k>
<l>2</l>
<F/>
</intensity>
<intensity>
<theta>109.076</theta>
<da>0.945711</da>
<intensity>9</intensity>
<h>4</h>
<k>4</k>
<l>4</l>
<F/>
</intensity>
<intensity>
<theta>109.613</theta>
<da>0.942570</da>
<intensity>2</intensity>
<h>5</h>
<k>2</k>
<l>5</l>
<F/>
</intensity>
<intensity>
<theta>109.833</theta>
<da>0.941302</da>
<intensity>3</intensity>
<h>1</h>
<k>1</k>
<l>10</l>
<F/>
</intensity>
<intensity>
<theta>110.120</theta>
<da>0.939652</da>
<intensity>1</intensity>
<h>3</h>
<k>0</k>
<l>9</l>
<F/>
</intensity>
<intensity>
<theta>111.710</theta>
<da>0.930715</da>
<intensity>8</intensity>
<h>5</h>
<k>1</k>
<l>6</l>
<F/>
</intensity>
<intensity>
<theta>111.967</theta>
<da>0.929308</da>
<intensity>37</intensity>
<h>4</h>
<k>0</k>
<l>8</l>
<F/>
</intensity>
<intensity>
<theta>113.873</theta>
<da>0.919116</da>
<intensity>9</intensity>
<h>6</h>
<k>2</k>
<l>0</l>
<F/>
</intensity>
<intensity>
<theta>114.174</theta>
<da>0.917550</da>
<intensity>5</intensity>
<h>2</h>
<k>0</k>
<l>10</l>
<F/>
</intensity>
<intensity>
<theta>114.429</theta>
<da>0.916231</da>
<intensity>1</intensity>
<h>6</h>
<k>1</k>
<l>3</l>
<F/>
</intensity>
<intensity>
<theta>117.858</theta>
<da>0.899304</da>
<intensity>2</intensity>
<h>6</h>
<k>0</k>
<l>4</l>
<F/>
</intensity>
<intensity>
<theta>118.976</theta>
<da>0.894089</da>
<intensity>16</intensity>
<h>3</h>
<k>2</k>
<l>9</l>
<F/>
</intensity>
<intensity>
<theta>120.967</theta>
<da>0.885163</da>
<intensity>5</intensity>
<h>4</h>
<k>2</k>
<l>8</l>
<F/>
</intensity>
<intensity>
<theta>123.645</theta>
<da>0.873841</da>
<intensity>10</intensity>
<h>5</h>
<k>4</k>
<l>3</l>
<F/>
</intensity>
<intensity>
<theta>124.796</theta>
<da>0.869208</da>
<intensity>5</intensity>
<h>1</h>
<k>0</k>
<l>11</l>
<F/>
</intensity>
<intensity>
<theta>126.369</theta>
<da>0.863092</da>
<intensity>12</intensity>
<h>6</h>
<k>3</k>
<l>1</l>
<F/>
</intensity>
<intensity>
<theta>127.427</theta>
<da>0.859120</da>
<intensity>62</intensity>
<h>6</h>
<k>2</k>
<l>4</l>
<F/>
</intensity>
<intensity>
<theta>128.069</theta>
<da>0.856762</da>
<intensity>2</intensity>
<h>6</h>
<k>1</k>
<l>5</l>
<F/>
</intensity>
<intensity>
<theta>128.332</theta>
<da>0.855810</da>
<intensity>5</intensity>
<h>3</h>
<k>1</k>
<l>10</l>
<F/>
</intensity>
<intensity>
<theta>128.677</theta>
<da>0.854569</da>
<intensity>1</intensity>
<h>4</h>
<k>1</k>
<l>9</l>
<F/>
</intensity>
<intensity>
<theta>129.810</theta>
<da>0.850569</da>
<intensity>12</intensity>
<h>5</h>
<k>2</k>
<l>7</l>
<F/>
</intensity>
<intensity>
<theta>130.606</theta>
<da>0.847830</da>
<intensity>5</intensity>
<h>5</h>
<k>3</k>
<l>6</l>
<F/>
</intensity>
<intensity>
<theta>136.145</theta>
<da>0.830351</da>
<intensity>3</intensity>
<h>6</h>
<k>0</k>
<l>6</l>
<F/>
</intensity>
<intensity>
<theta>137.177</theta>
<da>0.827383</da>
<intensity>1</intensity>
<h>7</h>
<k>0</k>
<l>1</l>
<F/>
</intensity>
<intensity>
<theta>139.208</theta>
<da>0.821802</da>
<intensity>11</intensity>
<h>5</h>
<k>4</k>
<l>5</l>
<F/>
</intensity>
<intensity>
<theta>143.770</theta>
<da>0.810451</da>
<intensity>6</intensity>
<h>7</h>
<k>1</k>
<l>2</l>
<F/>
</intensity>
<intensity>
<theta>145.703</theta>
<da>0.806118</da>
<intensity>3m</intensity>
<h>0</h>
<k>0</k>
<l>12</l>
<F/>
</intensity>
<intensity>
<theta>145.703</theta>
<da>0.806118</da>
<intensity>3m</intensity>
<h>6</h>
<k>4</k>
<l>0</l>
<F/>
</intensity>
<intensity>
<theta>146.614</theta>
<da>0.804170</da>
<intensity>7</intensity>
<h>7</h>
<k>0</k>
<l>3</l>
<F/>
</intensity>
<intensity>
<theta>148.386</theta>
<da>0.800554</da>
<intensity>5</intensity>
<h>3</h>
<k>0</k>
<l>11</l>
<F/>
</intensity>
</stick_series>
</graphs>
</pdfcard>

File: data/icdd/Prototype/PDF Card - 04-001-7621.xml
<?xml version="1.0" encoding="UTF-8" standalone="no"?>
<?xml-stylesheet type="text/xsl" href="pdfcard.xsl"?><pdfcard>
<pdf_data ApplicationName="PDF-4+ 2020" ApplicationVersion="4.20.0.1" CurrentYear="2019">
<pdf_number>04-001-7621</pdf_number>
<chemical_formula>Mn3 O4</chemical_formula>
<empirical_formula>Mn3 O4</empirical_formula>
<anx>AB2X4</anx>
<chemical_name>Manganese Oxide</chemical_name>
<mineral_name>Hausmannite, syn</mineral_name>
<xstal_system>Tetragonal</xstal_system>
<xtldx>4.863</xtldx>
<ds>4.86</ds>
<rep_struc>Mn3 O4</rep_struc>
<rep_struc_alpha_order>Mn3 O4</rep_struc_alpha_order>
<lpf_rep_struc>Mn3 O4,tI28,141</lpf_rep_struc>
<lpf_rep_struc_alpha_order>Mn3 O4,tI28,141</lpf_rep_struc_alpha_order>
<pressure_temperature>Ambient</pressure_temperature>
<status>Alternate</status>
<cell_a>5.7417</cell_a>
<cell_c>9.48</cell_c>
<z>4.00</z>
<cell_vol>312.53</cell_vol>
<cell_mv>78.13</cell_mv>
<authcovera>1.651</authcovera>
<xtlvol>312.53</xtlvol>
<redcellvol>156.26</redcellvol>
<xtla>5.742</xtla>
<xtlb>5.742</xtlb>
<xtlc>9.480</xtlc>
<xtlal>90.00</xtlal>
<xtlbe>90.00</xtlbe>
<xtlga>90.00</xtlga>
<xtlcovera>1.651</xtlcovera>
<xtlaoverb>1.000</xtlaoverb>
<xtlcoverb>1.651</xtlcoverb>
<redcell_a>5.742</redcell_a>
<redcell_b>5.742</redcell_b>
<redcell_c>6.241</redcell_c>
<redcell_al>117.39</redcell_al>
<redcell_be>117.39</redcell_be>
<redcell_ga>90.00</redcell_ga>
<xtlz>4.00</xtlz>
<ss>F(30) = 999.9(0.0001, 31)</ss>
<xtlsg>I41/amd (141)</xtlsg>
<xtlmolwt>228.81</xtlmolwt>
<quality_mark>Prototyping</quality_mark>
<iic>2.62</iic>
<iic_nd>0.86</iic_nd>
<lambda>1.5406</lambda>
<patrad>CuKα1</patrad>
<source>Calculated - Peak</source>
<instrument>Calculated</instrument>
<temperature>298.0</temperature>
<aspectn>141</aspectn>
<spgr_label>Space Group</spgr_label>
<spgr>I41/amd (141)</spgr>
<pearson>tI28.00</pearson>
<pdf_minclass>Spinel (supergroup), 1Q-oxide (group)</pdf_minclass>
<entry_date>09/01/2005</entry_date>
<last_mod_date>09/01/2011</last_mod_date>
<last_modifications>Reflections</last_modifications>
<weight_percent>Mn72.03 O27.97</weight_percent>
<atomic_percent>Mn42.86 O57.14</atomic_percent>
<origin>O2</origin>
<sg_sym_ops>
<sg_sym_op>
<seq>1</seq>
<operator>x,y,z</operator>
</sg_sym_op>
<sg_sym_op>
<seq>2</seq>
<operator>-x,-y,-z</operator>
</sg_sym_op>
<sg_sym_op>
<seq>3</seq>
<operator>-x+1/2,-y,z+1/2</operator>
</sg_sym_op>
<sg_sym_op>
<seq>4</seq>
<operator>x+1/2,y,-z+1/2</operator>
</sg_sym_op>
<sg_sym_op>
<seq>5</seq>
<operator>-y+1/4,x+3/4,z+1/4</operator>
</sg_sym_op>
<sg_sym_op>
<seq>6</seq>
<operator>y+3/4,-x+1/4,-z+3/4</operator>
</sg_sym_op>
<sg_sym_op>
<seq>7</seq>
<operator>y+1/4,-x+1/4,z+3/4</operator>
</sg_sym_op>
<sg_sym_op>
<seq>8</seq>
<operator>-y+3/4,x+3/4,-z+1/4</operator>
</sg_sym_op>
<sg_sym_op>
<seq>9</seq>
<operator>-x+1/2,y,-z+1/2</operator>
</sg_sym_op>
<sg_sym_op>
<seq>10</seq>
<operator>x+1/2,-y,z+1/2</operator>
</sg_sym_op>
<sg_sym_op>
<seq>11</seq>
<operator>x,-y,-z</operator>
</sg_sym_op>
<sg_sym_op>
<seq>12</seq>
<operator>-x,y,z</operator>
</sg_sym_op>
<sg_sym_op>
<seq>13</seq>
<operator>y+1/4,x+3/4,-z+1/4</operator>
</sg_sym_op>
<sg_sym_op>
<seq>14</seq>
<operator>-y+3/4,-x+1/4,z+3/4</operator>
</sg_sym_op>
<sg_sym_op>
<seq>15</seq>
<operator>-y+1/4,-x+1/4,-z+3/4</operator>
</sg_sym_op>
<sg_sym_op>
<seq>16</seq>
<operator>y+3/4,x+3/4,z+1/4</operator>
</sg_sym_op>
</sg_sym_ops>
<idp_column>IDP</idp_column>
<adp_column>ADP</adp_column>
<atomic_coords>
<atomic_coord>
<atom>O</atom>
<num>1</num>
<wyckoff>16h</wyckoff>
<symmetry>.m.</symmetry>
<x>0.0</x>
<y>0.5278</y>
<z>0.2411</z>
<sof>1.0</sof>
<aet>4-a</aet>
</atomic_coord>
<atomic_coord>
<atom>Mn</atom>
<num>2</num>
<wyckoff>8c</wyckoff>
<symmetry>.2/m.</symmetry>
<x>0.0</x>
<y>0.0</y>
<z>0.0</z>
<sof>1.0</sof>
<aet>6-a</aet>
</atomic_coord>
<atomic_coord>
<atom>Mn</atom>
<num>3</num>
<wyckoff>4b</wyckoff>
<symmetry>-4m2</symmetry>
<x>0.0</x>
<y>0.25</y>
<z>0.375</z>
<sof>1.0</sof>
<aet>4-a</aet>
</atomic_coord>
</atomic_coords>
<ani_temp_facs/>
<ac_space_group>I41/amd (141)</ac_space_group>
<ac_unit_cell_a>5.7417</ac_unit_cell_a>
<ac_unit_cell_b>5.7417</ac_unit_cell_b>
<ac_unit_cell_c>9.48</ac_unit_cell_c>
<ac_unit_cell_alpha>90</ac_unit_cell_alpha>
<ac_unit_cell_beta>90</ac_unit_cell_beta>
<ac_unit_cell_gamma>90</ac_unit_cell_gamma>
<subfile_indicator>Common Phase, Inorganic, Metal &amp; Alloy, Mineral Related (Mineral, Synthetic)</subfile_indicator>
<cross_ref_pdf_numbers>00-001-1127 (Deleted), 00-002-1062 (Deleted), 00-008-0017 (Deleted), 00-016-0154 (Deleted), 00-018-0791 (Deleted), 00-018-0803 (Primary), 00-024-0734 (Primary), 01-071-6262 (Alternate), 01-075-1560 (Alternate), 01-085-6754 (Alternate), 01-086-3857 (Alternate), 01-086-3858 (Alternate), 01-086-3859 (Alternate), 01-086-3860 (Alternate), 01-086-3861 (Alternate), 01-089-4837 (Alternate), 04-002-0025 (Alternate), 04-002-1977 (Alternate), 04-002-3215 (Alternate), 04-002-3815 (Alternate), 04-002-4767 (Alternate), 04-004-8640 (Alternate), 04-005-9818 (Alternate), 04-006-1381 (Alternate), 04-006-6593 (Alternate), 04-006-7426 (Alternate), 04-006-8109 (Alternate), 04-006-8172 (Alternate), 04-006-8183 (Alternate), 04-007-1841 (Primary), 04-007-4366 (Alternate), 04-007-9863 (Alternate), 04-008-0316 (Alternate), 04-008-2411 (Alternate), 04-008-7411 (Alternate), 04-015-2577 (Alternate), 04-019-7707 (Alternate), 04-020-9376 (Alternate)</cross_ref_pdf_numbers>
<references>
<reference_group>
<type>Primary Reference</type>
<reference>Calculated from LPF using POWD-12++.</reference>
</reference_group>
<reference_group>
<type>Structure</type>
<reference>Zinovik M.A., Pokryshevskii L.B. "Structural Features and Magnetic Properties of Solid Solutions in the CuFe2O4-Li0.5Fe2.5O4-Mn3O4 System". Russ. J. Inorg. Chem. (Engl. Transl.) 1976, 21, 756.</reference>
</reference_group>
</references>
<database_comments>ANX: AB2X4. LPF Collection Code: 305722. Sample Preparation: Compound Preparation: prepared by ceramic method. Sample annealed at 1273 K, water-quenched. Unit Cell Data Source: Powder Diffraction.</database_comments>
<crystal_properties>Centrosymmetric</crystal_properties>
</pdf_data>
<graphs>
<wave_length>Cu Kα1 1.54056 Å</wave_length>
<chart_name>PDF Card - 04-001-7621.jpg</chart_name>
<stick_series type="Mn3 O4 - 04-001-7621 (Stick, Fixed Slit Intensity)">
<intensity>
<theta>18.047</theta>
<da>4.911150</da>
<intensity>253</intensity>
<h>1</h>
<k>0</k>
<l>1</l>
<F/>
</intensity>
<intensity>
<theta>28.932</theta>
<da>3.083500</da>
<intensity>387</intensity>
<h>1</h>
<k>1</k>
<l>2</l>
<F/>
</intensity>
<intensity>
<theta>31.128</theta>
<da>2.870850</da>
<intensity>162</intensity>
<h>2</h>
<k>0</k>
<l>0</l>
<F/>
</intensity>
<intensity>
<theta>32.310</theta>
<da>2.768420</da>
<intensity>784</intensity>
<h>1</h>
<k>0</k>
<l>3</l>
<F/>
</intensity>
<intensity>
<theta>36.214</theta>
<da>2.478460</da>
<intensity>1000</intensity>
<h>2</h>
<k>1</k>
<l>1</l>
<F/>
</intensity>
<intensity>
<theta>36.563</theta>
<da>2.455580</da>
<intensity>145</intensity>
<h>2</h>
<k>0</k>
<l>2</l>
<F/>
</intensity>
<intensity>
<theta>37.933</theta>
<da>2.370000</da>
<intensity>190</intensity>
<h>0</h>
<k>0</k>
<l>4</l>
<F/>
</intensity>
<intensity>
<theta>44.599</theta>
<da>2.030000</da>
<intensity>202</intensity>
<h>2</h>
<k>2</k>
<l>0</l>
<F/>
</intensity>
<intensity>
<theta>45.478</theta>
<da>1.992800</da>
<intensity>3</intensity>
<h>2</h>
<k>1</k>
<l>3</l>
<F/>
</intensity>
<intensity>
<theta>48.483</theta>
<da>1.876050</da>
<intensity>1</intensity>
<h>3</h>
<k>0</k>
<l>1</l>
<F/>
</intensity>
<intensity>
<theta>49.853</theta>
<da>1.827670</da>
<intensity>59</intensity>
<h>2</h>
<k>0</k>
<l>4</l>
<F/>
</intensity>
<intensity>
<theta>50.661</theta>
<da>1.800380</da>
<intensity>224</intensity>
<h>1</h>
<k>0</k>
<l>5</l>
<F/>
</intensity>
<intensity>
<theta>54.039</theta>
<da>1.695550</da>
<intensity>89</intensity>
<h>3</h>
<k>1</k>
<l>2</l>
<F/>
</intensity>
<intensity>
<theta>56.137</theta>
<da>1.637050</da>
<intensity>74</intensity>
<h>3</h>
<k>0</k>
<l>3</l>
<F/>
</intensity>
<intensity>
<theta>58.744</theta>
<da>1.570460</da>
<intensity>263</intensity>
<h>3</h>
<k>2</k>
<l>1</l>
<F/>
</intensity>
<intensity>
<theta>59.949</theta>
<da>1.541750</da>
<intensity>476</intensity>
<h>2</h>
<k>2</k>
<l>4</l>
<F/>
</intensity>
<intensity>
<theta>60.665</theta>
<da>1.525260</da>
<intensity>8</intensity>
<h>2</h>
<k>1</k>
<l>5</l>
<F/>
</intensity>
<intensity>
<theta>63.086</theta>
<da>1.472430</da>
<intensity>22</intensity>
<h>1</h>
<k>1</k>
<l>6</l>
<F/>
</intensity>
<intensity>
<theta>64.908</theta>
<da>1.435430</da>
<intensity>166</intensity>
<h>4</h>
<k>0</k>
<l>0</l>
<F/>
</intensity>
<intensity>
<theta>65.593</theta>
<da>1.422090</da>
<intensity>9</intensity>
<h>3</h>
<k>2</k>
<l>3</l>
<F/>
</intensity>
<intensity>
<theta>67.625</theta>
<da>1.384210</da>
<intensity>23</intensity>
<h>2</h>
<k>0</k>
<l>6</l>
<F/>
</intensity>
<intensity>
<theta>67.983</theta>
<da>1.377780</da>
<intensity>6</intensity>
<h>4</h>
<k>1</k>
<l>1</l>
<F/>
</intensity>
<intensity>
<theta>68.207</theta>
<da>1.373810</da>
<intensity>1</intensity>
<h>4</h>
<k>0</k>
<l>2</l>
<F/>
</intensity>
<intensity>
<theta>69.761</theta>
<da>1.346960</da>
<intensity>42</intensity>
<h>3</h>
<k>0</k>
<l>5</l>
<F/>
</intensity>
<intensity>
<theta>71.518</theta>
<da>1.318120</da>
<intensity>1</intensity>
<h>1</h>
<k>0</k>
<l>7</l>
<F/>
</intensity>
<intensity>
<theta>72.586</theta>
<da>1.301330</da>
<intensity>12</intensity>
<h>3</h>
<k>3</k>
<l>2</l>
<F/>
</intensity>
<intensity>
<theta>73.734</theta>
<da>1.283880</da>
<intensity>11</intensity>
<h>4</h>
<k>2</k>
<l>0</l>
<F/>
</intensity>
<intensity>
<theta>74.381</theta>
<da>1.274310</da>
<intensity>75</intensity>
<h>4</h>
<k>1</k>
<l>3</l>
<F/>
</intensity>
<intensity>
<theta>76.863</theta>
<da>1.239230</da>
<intensity>33</intensity>
<h>4</h>
<k>2</k>
<l>2</l>
<F/>
</intensity>
<intensity>
<theta>77.713</theta>
<da>1.227790</da>
<intensity>34</intensity>
<h>4</h>
<k>0</k>
<l>4</l>
<F/>
</intensity>
<intensity>
<theta>78.349</theta>
<da>1.219410</da>
<intensity>9</intensity>
<h>3</h>
<k>2</k>
<l>5</l>
<F/>
</intensity>
<intensity>
<theta>80.036</theta>
<da>1.197890</da>
<intensity>41</intensity>
<h>2</h>
<k>1</k>
<l>7</l>
<F/>
</intensity>
<intensity>
<theta>80.521</theta>
<da>1.191900</da>
<intensity>21</intensity>
<h>3</h>
<k>1</k>
<l>6</l>
<F/>
</intensity>
<intensity>
<theta>81.087</theta>
<da>1.185000</da>
<intensity>33</intensity>
<h>0</h>
<k>0</k>
<l>8</l>
<F/>
</intensity>
<intensity>
<theta>85.014</theta>
<da>1.140010</da>
<intensity>4</intensity>
<h>5</h>
<k>0</k>
<l>1</l>
<F/>
</intensity>
<intensity>
<theta>86.054</theta>
<da>1.128880</da>
<intensity>17</intensity>
<h>4</h>
<k>2</k>
<l>4</l>
<F/>
</intensity>
<intensity>
<theta>86.676</theta>
<da>1.122360</da>
<intensity>49</intensity>
<h>4</h>
<k>1</k>
<l>5</l>
<F/>
</intensity>
<intensity>
<theta>88.336</theta>
<da>1.105510</da>
<intensity>1</intensity>
<h>3</h>
<k>0</k>
<l>7</l>
<F/>
</intensity>
<intensity>
<theta>89.352</theta>
<da>1.095550</da>
<intensity>19m</intensity>
<h>2</h>
<k>0</k>
<l>8</l>
<F/>
</intensity>
<intensity>
<theta>89.352</theta>
<da>1.095550</da>
<intensity>19m</intensity>
<h>5</h>
<k>1</k>
<l>2</l>
<F/>
</intensity>
<intensity>
<theta>91.073</theta>
<da>1.079280</da>
<intensity>46</intensity>
<h>4</h>
<k>3</k>
<l>3</l>
<F/>
</intensity>
<intensity>
<theta>93.271</theta>
<da>1.059530</da>
<intensity>20</intensity>
<h>5</h>
<k>2</k>
<l>1</l>
<F/>
</intensity>
<intensity>
<theta>96.058</theta>
<da>1.036040</da>
<intensity>2</intensity>
<h>1</h>
<k>0</k>
<l>9</l>
<F/>
</intensity>
<intensity>
<theta>96.601</theta>
<da>1.031660</da>
<intensity>29</intensity>
<h>3</h>
<k>2</k>
<l>7</l>
<F/>
</intensity>
<intensity>
<theta>97.081</theta>
<da>1.027830</da>
<intensity>7</intensity>
<h>3</h>
<k>3</k>
<l>6</l>
<F/>
</intensity>
<intensity>
<theta>97.645</theta>
<da>1.023390</da>
<intensity>14</intensity>
<h>2</h>
<k>2</k>
<l>8</l>
<F/>
</intensity>
<intensity>
<theta>98.734</theta>
<da>1.015000</da>
<intensity>30</intensity>
<h>4</h>
<k>4</k>
<l>0</l>
<F/>
</intensity>
<intensity>
<theta>99.364</theta>
<da>1.010250</da>
<intensity>1</intensity>
<h>5</h>
<k>2</k>
<l>3</l>
<F/>
</intensity>
<intensity>
<theta>101.260</theta>
<da>0.996399</da>
<intensity>14</intensity>
<h>4</h>
<k>2</k>
<l>6</l>
<F/>
</intensity>
<intensity>
<theta>101.831</theta>
<da>0.992354</da>
<intensity>1</intensity>
<h>3</h>
<k>1</k>
<l>8</l>
<F/>
</intensity>
<intensity>
<theta>103.296</theta>
<da>0.982230</da>
<intensity>38</intensity>
<h>5</h>
<k>0</k>
<l>5</l>
<F/>
</intensity>
<intensity>
<theta>104.449</theta>
<da>0.974525</da>
<intensity>26</intensity>
<h>2</h>
<k>1</k>
<l>9</l>
<F/>
</intensity>
<intensity>
<theta>105.006</theta>
<da>0.970876</da>
<intensity>1</intensity>
<h>4</h>
<k>1</k>
<l>7</l>
<F/>
</intensity>
<intensity>
<theta>106.061</theta>
<da>0.964109</da>
<intensity>8</intensity>
<h>5</h>
<k>3</k>
<l>2</l>
<F/>
</intensity>
<intensity>
<theta>107.207</theta>
<da>0.956950</da>
<intensity>3</intensity>
<h>6</h>
<k>0</k>
<l>0</l>
<F/>
</intensity>
<intensity>
<theta>110.184</theta>
<da>0.939285</da>
<intensity>19</intensity>
<h>6</h>
<k>1</k>
<l>1</l>
<F/>
</intensity>
<intensity>
<theta>110.405</theta>
<da>0.938025</da>
<intensity>7</intensity>
<h>6</h>
<k>0</k>
<l>2</l>
<F/>
</intensity>
<intensity>
<theta>111.292</theta>
<da>0.933033</da>
<intensity>9</intensity>
<h>4</h>
<k>4</k>
<l>4</l>
<F/>
</intensity>
<intensity>
<theta>111.961</theta>
<da>0.929341</da>
<intensity>1</intensity>
<h>5</h>
<k>2</k>
<l>5</l>
<F/>
</intensity>
<intensity>
<theta>113.104</theta>
<da>0.923168</da>
<intensity>4m</intensity>
<h>1</h>
<k>1</k>
<l>10</l>
<F/>
</intensity>
<intensity>
<theta>113.104</theta>
<da>0.923168</da>
<intensity>4m</intensity>
<h>3</h>
<k>0</k>
<l>9</l>
<F/>
</intensity>
<intensity>
<theta>114.282</theta>
<da>0.916991</da>
<intensity>5</intensity>
<h>5</h>
<k>1</k>
<l>6</l>
<F/>
</intensity>
<intensity>
<theta>114.897</theta>
<da>0.913835</da>
<intensity>43</intensity>
<h>4</h>
<k>0</k>
<l>8</l>
<F/>
</intensity>
<intensity>
<theta>116.092</theta>
<da>0.907842</da>
<intensity>8</intensity>
<h>6</h>
<k>2</k>
<l>0</l>
<F/>
</intensity>
<intensity>
<theta>116.786</theta>
<da>0.904441</da>
<intensity>1</intensity>
<h>6</h>
<k>1</k>
<l>3</l>
<F/>
</intensity>
<intensity>
<theta>117.671</theta>
<da>0.900190</da>
<intensity>5</intensity>
<h>2</h>
<k>0</k>
<l>10</l>
<F/>
</intensity>
<intensity>
<theta>119.276</theta>
<da>0.892718</da>
<intensity>3</intensity>
<h>5</h>
<k>4</k>
<l>1</l>
<F/>
</intensity>
<intensity>
<theta>119.514</theta>
<da>0.891636</da>
<intensity>1</intensity>
<h>6</h>
<k>2</k>
<l>2</l>
<F/>
</intensity>
<intensity>
<theta>120.471</theta>
<da>0.887346</da>
<intensity>2</intensity>
<h>6</h>
<k>0</k>
<l>4</l>
<F/>
</intensity>
<intensity>
<theta>122.512</theta>
<da>0.878536</da>
<intensity>25</intensity>
<h>3</h>
<k>2</k>
<l>9</l>
<F/>
</intensity>
<intensity>
<theta>123.154</theta>
<da>0.875859</da>
<intensity>1</intensity>
<h>5</h>
<k>0</k>
<l>7</l>
<F/>
</intensity>
<intensity>
<theta>124.400</theta>
<da>0.870784</da>
<intensity>5</intensity>
<h>4</h>
<k>2</k>
<l>8</l>
<F/>
</intensity>
<intensity>
<theta>126.487</theta>
<da>0.862644</da>
<intensity>21</intensity>
<h>5</h>
<k>4</k>
<l>3</l>
<F/>
</intensity>
<intensity>
<theta>129.271</theta>
<da>0.852455</da>
<intensity>25m</intensity>
<h>1</h>
<k>0</k>
<l>11</l>
<F/>
</intensity>
<intensity>
<theta>129.271</theta>
<da>0.852455</da>
<intensity>25m</intensity>
<h>6</h>
<k>3</k>
<l>1</l>
<F/>
</intensity>
<intensity>
<theta>130.623</theta>
<da>0.847773</da>
<intensity>69</intensity>
<h>6</h>
<k>2</k>
<l>4</l>
<F/>
</intensity>
<intensity>
<theta>131.447</theta>
<da>0.845001</da>
<intensity>1</intensity>
<h>6</h>
<k>1</k>
<l>5</l>
<F/>
</intensity>
<intensity>
<theta>132.873</theta>
<da>0.840352</da>
<intensity>5m</intensity>
<h>3</h>
<k>1</k>
<l>10</l>
<F/>
</intensity>
<intensity>
<theta>132.873</theta>
<da>0.840352</da>
<intensity>5m</intensity>
<h>4</h>
<k>1</k>
<l>9</l>
<F/>
</intensity>
<intensity>
<theta>133.699</theta>
<da>0.837739</da>
<intensity>8</intensity>
<h>5</h>
<k>2</k>
<l>7</l>
<F/>
</intensity>
<intensity>
<theta>134.362</theta>
<da>0.835685</da>
<intensity>5</intensity>
<h>5</h>
<k>3</k>
<l>6</l>
<F/>
</intensity>
<intensity>
<theta>137.615</theta>
<da>0.826153</da>
<intensity>1</intensity>
<h>6</h>
<k>3</k>
<l>3</l>
<F/>
</intensity>
<intensity>
<theta>140.460</theta>
<da>0.818525</da>
<intensity>5</intensity>
<h>6</h>
<k>0</k>
<l>6</l>
<F/>
</intensity>
<intensity>
<theta>141.347</theta>
<da>0.816279</da>
<intensity>1</intensity>
<h>5</h>
<k>1</k>
<l>8</l>
<F/>
</intensity>
<intensity>
<theta>143.699</theta>
<da>0.810616</da>
<intensity>22</intensity>
<h>5</h>
<k>4</k>
<l>5</l>
<F/>
</intensity>
<intensity>
<theta>148.494</theta>
<da>0.800340</da>
<intensity>7</intensity>
<h>7</h>
<k>1</k>
<l>2</l>
<F/>
</intensity>
</stick_series>
</graphs>
</pdfcard>

File: data/icdd/Prototype/PDF Card - 04-001-7915.xml
<?xml version="1.0" encoding="UTF-8" standalone="no"?>
<?xml-stylesheet type="text/xsl" href="pdfcard.xsl"?><pdfcard>
<pdf_data ApplicationName="PDF-4+ 2020" ApplicationVersion="4.20.0.1" CurrentYear="2019">
<pdf_number>04-001-7915</pdf_number>
<chemical_formula>V2 Mn O4</chemical_formula>
<empirical_formula>Mn O4 V2</empirical_formula>
<anx>AB2X4</anx>
<chemical_name>Vanadium Manganese Oxide</chemical_name>
<mineral_name>Vuorelainenite, syn</mineral_name>
<xstal_system>Cubic</xstal_system>
<xtldx>4.743</xtldx>
<ds>4.74</ds>
<lpf_rep_struc>Mg Al2 O4,cF56,227</lpf_rep_struc>
<lpf_rep_struc_alpha_order>Al2 Mg O4,cF56,227</lpf_rep_struc_alpha_order>
<pressure_temperature>Ambient</pressure_temperature>
<status>Alternate</status>
<cell_a>8.52</cell_a>
<z>8.00</z>
<cell_vol>618.47</cell_vol>
<cell_mv>77.31</cell_mv>
<xtlvol>618.47</xtlvol>
<redcellvol>154.62</redcellvol>
<xtla>8.520</xtla>
<xtlb>8.520</xtlb>
<xtlc>8.520</xtlc>
<xtlal>90.00</xtlal>
<xtlbe>90.00</xtlbe>
<xtlga>90.00</xtlga>
<xtlaoverb>1.000</xtlaoverb>
<xtlcoverb>1.000</xtlcoverb>
<redcell_a>6.025</redcell_a>
<redcell_b>6.025</redcell_b>
<redcell_c>6.025</redcell_c>
<redcell_al>60.00</redcell_al>
<redcell_be>60.00</redcell_be>
<redcell_ga>60.00</redcell_ga>
<xtlz>8.00</xtlz>
<ss>F(30) = 999.9(0.0001, 30)</ss>
<xtlsg>Fd-3m (227)</xtlsg>
<xtlmolwt>220.82</xtlmolwt>
<quality_mark>Prototyping</quality_mark>
<iic>4.3</iic>
<iic_nd>0.55</iic_nd>
<lambda>1.5406</lambda>
<patrad>CuKα1</patrad>
<source>Calculated - Peak</source>
<instrument>Calculated</instrument>
<temperature>298.0</temperature>
<aspectn>227</aspectn>
<spgr_label>Space Group</spgr_label>
<spgr>Fd-3m (227)</spgr>
<pearson>cF56.00</pearson>
<pdf_minclass>Spinel (supergroup), 1C-oxide (group)</pdf_minclass>
<entry_date>09/01/2005</entry_date>
<last_mod_date>09/01/2011</last_mod_date>
<last_modifications>Reflections</last_modifications>
<weight_percent>Mn24.88 O28.98 V46.14</weight_percent>
<atomic_percent>Mn14.29 O57.14 V28.57</atomic_percent>
<origin>O2</origin>
<sg_sym_ops>
<sg_sym_op>
<seq>1</seq>
<operator>x,y,z</operator>
</sg_sym_op>
<sg_sym_op>
<seq>2</seq>
<operator>-x,-y,-z</operator>
</sg_sym_op>
<sg_sym_op>
<seq>3</seq>
<operator>x,-y+1/4,-z+1/4</operator>
</sg_sym_op>
<sg_sym_op>
<seq>4</seq>
<operator>-x,y+3/4,z+3/4</operator>
</sg_sym_op>
<sg_sym_op>
<seq>5</seq>
<operator>-x+1/4,y,-z+1/4</operator>
</sg_sym_op>
<sg_sym_op>
<seq>6</seq>
<operator>x+3/4,-y,z+3/4</operator>
</sg_sym_op>
<sg_sym_op>
<seq>7</seq>
<operator>-x+1/4,-y+1/4,z</operator>
</sg_sym_op>
<sg_sym_op>
<seq>8</seq>
<operator>x+3/4,y+3/4,-z</operator>
</sg_sym_op>
<sg_sym_op>
<seq>9</seq>
<operator>z,x,y</operator>
</sg_sym_op>
<sg_sym_op>
<seq>10</seq>
<operator>-z,-x,-y</operator>
</sg_sym_op>
<sg_sym_op>
<seq>11</seq>
<operator>z,-x+1/4,-y+1/4</operator>
</sg_sym_op>
<sg_sym_op>
<seq>12</seq>
<operator>-z,x+3/4,y+3/4</operator>
</sg_sym_op>
<sg_sym_op>
<seq>13</seq>
<operator>-z+1/4,x,-y+1/4</operator>
</sg_sym_op>
<sg_sym_op>
<seq>14</seq>
<operator>z+3/4,-x,y+3/4</operator>
</sg_sym_op>
<sg_sym_op>
<seq>15</seq>
<operator>-z+1/4,-x+1/4,y</operator>
</sg_sym_op>
<sg_sym_op>
<seq>16</seq>
<operator>z+3/4,x+3/4,-y</operator>
</sg_sym_op>
<sg_sym_op>
<seq>17</seq>
<operator>y,z,x</operator>
</sg_sym_op>
<sg_sym_op>
<seq>18</seq>
<operator>-y,-z,-x</operator>
</sg_sym_op>
<sg_sym_op>
<seq>19</seq>
<operator>y,-z+1/4,-x+1/4</operator>
</sg_sym_op>
<sg_sym_op>
<seq>20</seq>
<operator>-y,z+3/4,x+3/4</operator>
</sg_sym_op>
<sg_sym_op>
<seq>21</seq>
<operator>-y+1/4,z,-x+1/4</operator>
</sg_sym_op>
<sg_sym_op>
<seq>22</seq>
<operator>y+3/4,-z,x+3/4</operator>
</sg_sym_op>
<sg_sym_op>
<seq>23</seq>
<operator>-y+1/4,-z+1/4,x</operator>
</sg_sym_op>
<sg_sym_op>
<seq>24</seq>
<operator>y+3/4,z+3/4,-x</operator>
</sg_sym_op>
<sg_sym_op>
<seq>25</seq>
<operator>x,z,y</operator>
</sg_sym_op>
<sg_sym_op>
<seq>26</seq>
<operator>-x,-z,-y</operator>
</sg_sym_op>
<sg_sym_op>
<seq>27</seq>
<operator>x,-z+1/4,-y+1/4</operator>
</sg_sym_op>
<sg_sym_op>
<seq>28</seq>
<operator>-x,z+3/4,y+3/4</operator>
</sg_sym_op>
<sg_sym_op>
<seq>29</seq>
<operator>-x+1/4,z,-y+1/4</operator>
</sg_sym_op>
<sg_sym_op>
<seq>30</seq>
<operator>x+3/4,-z,y+3/4</operator>
</sg_sym_op>
<sg_sym_op>
<seq>31</seq>
<operator>-x+1/4,-z+1/4,y</operator>
</sg_sym_op>
<sg_sym_op>
<seq>32</seq>
<operator>x+3/4,z+3/4,-y</operator>
</sg_sym_op>
<sg_sym_op>
<seq>33</seq>
<operator>y,x,z</operator>
</sg_sym_op>
<sg_sym_op>
<seq>34</seq>
<operator>-y,-x,-z</operator>
</sg_sym_op>
<sg_sym_op>
<seq>35</seq>
<operator>y,-x+1/4,-z+1/4</operator>
</sg_sym_op>
<sg_sym_op>
<seq>36</seq>
<operator>-y,x+3/4,z+3/4</operator>
</sg_sym_op>
<sg_sym_op>
<seq>37</seq>
<operator>-y+1/4,x,-z+1/4</operator>
</sg_sym_op>
<sg_sym_op>
<seq>38</seq>
<operator>y+3/4,-x,z+3/4</operator>
</sg_sym_op>
<sg_sym_op>
<seq>39</seq>
<operator>-y+1/4,-x+1/4,z</operator>
</sg_sym_op>
<sg_sym_op>
<seq>40</seq>
<operator>y+3/4,x+3/4,-z</operator>
</sg_sym_op>
<sg_sym_op>
<seq>41</seq>
<operator>z,y,x</operator>
</sg_sym_op>
<sg_sym_op>
<seq>42</seq>
<operator>-z,-y,-x</operator>
</sg_sym_op>
<sg_sym_op>
<seq>43</seq>
<operator>z,-y+1/4,-x+1/4</operator>
</sg_sym_op>
<sg_sym_op>
<seq>44</seq>
<operator>-z,y+3/4,x+3/4</operator>
</sg_sym_op>
<sg_sym_op>
<seq>45</seq>
<operator>-z+1/4,y,-x+1/4</operator>
</sg_sym_op>
<sg_sym_op>
<seq>46</seq>
<operator>z+3/4,-y,x+3/4</operator>
</sg_sym_op>
<sg_sym_op>
<seq>47</seq>
<operator>-z+1/4,-y+1/4,x</operator>
</sg_sym_op>
<sg_sym_op>
<seq>48</seq>
<operator>z+3/4,y+3/4,-x</operator>
</sg_sym_op>
</sg_sym_ops>
<idp_column>IDP</idp_column>
<adp_column>ADP</adp_column>
<atomic_coords>
<atomic_coord>
<atom>O</atom>
<num>1</num>
<wyckoff>32e</wyckoff>
<symmetry>.3m</symmetry>
<x>0.2378</x>
<y>0.2378</y>
<z>0.2378</z>
<sof>1.0</sof>
<aet>4-a</aet>
</atomic_coord>
<atomic_coord>
<atom>V</atom>
<num>2</num>
<wyckoff>16c</wyckoff>
<symmetry>.-3m</symmetry>
<x>0.0</x>
<y>0.0</y>
<z>0.0</z>
<sof>1.0</sof>
<aet>6-a</aet>
</atomic_coord>
<atomic_coord>
<atom>Mn</atom>
<num>3</num>
<wyckoff>8b</wyckoff>
<symmetry>-43m</symmetry>
<x>0.375</x>
<y>0.375</y>
<z>0.375</z>
<sof>1.0</sof>
<aet>4-a</aet>
</atomic_coord>
</atomic_coords>
<ani_temp_facs/>
<ac_space_group>Fd-3m (227)</ac_space_group>
<ac_unit_cell_a>8.52</ac_unit_cell_a>
<ac_unit_cell_b>8.52</ac_unit_cell_b>
<ac_unit_cell_c>8.52</ac_unit_cell_c>
<ac_unit_cell_alpha>90</ac_unit_cell_alpha>
<ac_unit_cell_beta>90</ac_unit_cell_beta>
<ac_unit_cell_gamma>90</ac_unit_cell_gamma>
<subfile_indicator>Inorganic, Mineral Related (Mineral, Synthetic)</subfile_indicator>
<cross_ref_pdf_numbers>04-001-8868 (Alternate), 04-002-2236 (Alternate), 04-002-3067 (Alternate), 04-002-3511 (Alternate), 04-002-4959 (Alternate), 04-002-5169 (Alternate), 04-002-8146 (Alternate), 04-002-8226 (Alternate), 04-006-5400 (Alternate), 04-006-8190 (Alternate), 04-008-2472 (Alternate), 04-011-8886 (Alternate), 04-014-5680 (Alternate), 04-014-5681 (Alternate), 04-017-3576 (Primary)</cross_ref_pdf_numbers>
<references>
<reference_group>
<type>Primary Reference</type>
<reference>Calculated from LPF using POWD-12++.</reference>
</reference_group>
<reference_group>
<type>Structure</type>
<reference>Zakharov R.G., Ponomarev V.I., Shchepetkin A.A. "Spinel-type Solid Solutions in the Mn-V-Fe-O System". Russ. J. Inorg. Chem. (Engl. Transl.) 1983, 28, 1172.</reference>
</reference_group>
</references>
<database_comments>ANX: AB2X4. LPF Collection Code: 306410. Sample Preparation: Compound Preparation: prepared by ceramic method. Sample annealed at 873 for 5 h and at 1373 K for 36 h. Unit Cell Data Source: Powder Diffraction.</database_comments>
<crystal_properties>Centrosymmetric</crystal_properties>
</pdf_data>
<graphs>
<wave_length>Cu Kα1 1.54056 Å</wave_length>
<chart_name>PDF Card - 04-001-7915.jpg</chart_name>
<stick_series type="V2 Mn O4 - 04-001-7915 (Stick, Fixed Slit Intensity)">
<intensity>
<theta>18.018</theta>
<da>4.919020</da>
<intensity>113</intensity>
<h>1</h>
<k>1</k>
<l>1</l>
<F/>
</intensity>
<intensity>
<theta>29.632</theta>
<da>3.012280</da>
<intensity>345</intensity>
<h>2</h>
<k>2</k>
<l>0</l>
<F/>
</intensity>
<intensity>
<theta>34.897</theta>
<da>2.568880</da>
<intensity>1000</intensity>
<h>3</h>
<k>1</k>
<l>1</l>
<F/>
</intensity>
<intensity>
<theta>36.502</theta>
<da>2.459510</da>
<intensity>56</intensity>
<h>2</h>
<k>2</k>
<l>2</l>
<F/>
</intensity>
<intensity>
<theta>42.401</theta>
<da>2.130000</da>
<intensity>201</intensity>
<h>4</h>
<k>0</k>
<l>0</l>
<F/>
</intensity>
<intensity>
<theta>46.417</theta>
<da>1.954620</da>
<intensity>1</intensity>
<h>3</h>
<k>3</k>
<l>1</l>
<F/>
</intensity>
<intensity>
<theta>52.579</theta>
<da>1.739140</da>
<intensity>93</intensity>
<h>4</h>
<k>2</k>
<l>2</l>
<F/>
</intensity>
<intensity>
<theta>56.040</theta>
<da>1.639670</da>
<intensity>314</intensity>
<h>5</h>
<k>1</k>
<l>1</l>
<F/>
</intensity>
<intensity>
<theta>61.518</theta>
<da>1.506140</da>
<intensity>368</intensity>
<h>4</h>
<k>4</k>
<l>0</l>
<F/>
</intensity>
<intensity>
<theta>64.669</theta>
<da>1.440140</da>
<intensity>9</intensity>
<h>5</h>
<k>3</k>
<l>1</l>
<F/>
</intensity>
<intensity>
<theta>65.701</theta>
<da>1.420000</da>
<intensity>1</intensity>
<h>4</h>
<k>4</k>
<l>2</l>
<F/>
</intensity>
<intensity>
<theta>69.751</theta>
<da>1.347130</da>
<intensity>27</intensity>
<h>6</h>
<k>2</k>
<l>0</l>
<F/>
</intensity>
<intensity>
<theta>72.719</theta>
<da>1.299290</da>
<intensity>67</intensity>
<h>5</h>
<k>3</k>
<l>3</l>
<F/>
</intensity>
<intensity>
<theta>73.697</theta>
<da>1.284440</da>
<intensity>25</intensity>
<h>6</h>
<k>2</k>
<l>2</l>
<F/>
</intensity>
<intensity>
<theta>77.565</theta>
<da>1.229760</da>
<intensity>19</intensity>
<h>4</h>
<k>4</k>
<l>4</l>
<F/>
</intensity>
<intensity>
<theta>80.428</theta>
<da>1.193040</da>
<intensity>6</intensity>
<h>5</h>
<k>5</k>
<l>1</l>
<F/>
</intensity>
<intensity>
<theta>85.150</theta>
<da>1.138530</da>
<intensity>31</intensity>
<h>6</h>
<k>4</k>
<l>2</l>
<F/>
</intensity>
<intensity>
<theta>87.965</theta>
<da>1.109210</da>
<intensity>87</intensity>
<h>7</h>
<k>3</k>
<l>1</l>
<F/>
</intensity>
<intensity>
<theta>92.650</theta>
<da>1.065000</da>
<intensity>33</intensity>
<h>8</h>
<k>0</k>
<l>0</l>
<F/>
</intensity>
<intensity>
<theta>95.468</theta>
<da>1.040880</da>
<intensity>1</intensity>
<h>7</h>
<k>3</k>
<l>3</l>
<F/>
</intensity>
<intensity>
<theta>96.409</theta>
<da>1.033200</da>
<intensity>1</intensity>
<h>6</h>
<k>4</k>
<l>4</l>
<F/>
</intensity>
<intensity>
<theta>100.196</theta>
<da>1.004090</da>
<intensity>14</intensity>
<h>8</h>
<k>2</k>
<l>2</l>
<F/>
</intensity>
<intensity>
<theta>103.065</theta>
<da>0.983805</da>
<intensity>49</intensity>
<h>7</h>
<k>5</k>
<l>1</l>
<F/>
</intensity>
<intensity>
<theta>104.028</theta>
<da>0.977311</da>
<intensity>10</intensity>
<h>6</h>
<k>6</k>
<l>2</l>
<F/>
</intensity>
<intensity>
<theta>107.926</theta>
<da>0.952565</da>
<intensity>17</intensity>
<h>8</h>
<k>4</k>
<l>0</l>
<F/>
</intensity>
<intensity>
<theta>110.906</theta>
<da>0.935192</da>
<intensity>2</intensity>
<h>9</h>
<k>1</k>
<l>1</l>
<F/>
</intensity>
<intensity>
<theta>111.912</theta>
<da>0.929608</da>
<intensity>1</intensity>
<h>8</h>
<k>4</k>
<l>2</l>
<F/>
</intensity>
<intensity>
<theta>116.013</theta>
<da>0.908235</da>
<intensity>4</intensity>
<h>6</h>
<k>6</k>
<l>4</l>
<F/>
</intensity>
<intensity>
<theta>119.184</theta>
<da>0.893139</da>
<intensity>39</intensity>
<h>9</h>
<k>3</k>
<l>1</l>
<F/>
</intensity>
<intensity>
<theta>124.705</theta>
<da>0.869569</da>
<intensity>66</intensity>
<h>8</h>
<k>4</k>
<l>4</l>
<F/>
</intensity>
<intensity>
<theta>128.199</theta>
<da>0.856292</da>
<intensity>1</intensity>
<h>9</h>
<k>3</k>
<l>3</l>
<F/>
</intensity>
<intensity>
<theta>134.437</theta>
<da>0.835455</da>
<intensity>15</intensity>
<h>10</h>
<k>2</k>
<l>0</l>
<F/>
</intensity>
<intensity>
<theta>138.518</theta>
<da>0.823660</da>
<intensity>48</intensity>
<h>9</h>
<k>5</k>
<l>1</l>
<F/>
</intensity>
<intensity>
<theta>139.953</theta>
<da>0.819837</da>
<intensity>11</intensity>
<h>10</h>
<k>2</k>
<l>2</l>
<F/>
</intensity>
</stick_series>
</graphs>
</pdfcard>
