Repository: ComputationalMaterials-WestLake-Univ/phasemapy

# Automated Phase Mapping of XRD (AutoMapper)

The AutoMapper is an unsupervised solver to tackle the phase mapping challenge in high-throughput X-ray diffraction datasets. Besides leveraging robust fitting abilities of machine learning algorithms,it is integrated various material information, including first-principles calculated thermodynamic data, crystallography, X-ray diffraction, and texture.

Its main functionalities:

- correctly identify the number, identity, fraction, peak shift and texture of present phases.

File: data/icdd/Prototype/PDF Card - 04-001-7989.xml
<?xml version="1.0" encoding="UTF-8" standalone="no"?>
<?xml-stylesheet type="text/xsl" href="pdfcard.xsl"?><pdfcard>
<pdf_data ApplicationName="PDF-4+ 2020" ApplicationVersion="4.20.0.1" CurrentYear="2019">
<pdf_number>04-001-7989</pdf_number>
<chemical_formula>V2 O3</chemical_formula>
<empirical_formula>O3 V2</empirical_formula>
<chemical_name>Vanadium Oxide</chemical_name>
<mineral_name>Karelianite, syn</mineral_name>
<xstal_system>Rhombohedral</xstal_system>
<xtldx>5.028</xtldx>
<ds>5.03</ds>
<rep_struc_alpha_order>Al2 O3</rep_struc_alpha_order>
<lpf_rep_struc>Al2 O3,hR30,167</lpf_rep_struc>
<lpf_rep_struc_alpha_order>Al2 O3,hR30,167</lpf_rep_struc_alpha_order>
<pressure_temperature>Ambient</pressure_temperature>
<status>Alternate</status>
<cell_a>4.95</cell_a>
<cell_c>13.995</cell_c>
<z>6.00</z>
<cell_vol>296.97</cell_vol>
<cell_mv>49.50</cell_mv>
<authcovera>2.827</authcovera>
<xtlvol>296.97</xtlvol>
<redcellvol>98.99</redcellvol>
<xtla>4.950</xtla>
<xtlb>4.950</xtlb>
<xtlc>13.995</xtlc>
<xtlal>90.00</xtlal>
<xtlbe>90.00</xtlbe>
<xtlga>120.00</xtlga>
<xtlcovera>2.827</xtlcovera>
<xtlaoverb>1.000</xtlaoverb>
<xtlcoverb>2.827</xtlcoverb>
<redcell_a>4.950</redcell_a>
<redcell_b>4.950</redcell_b>
<redcell_c>5.471</redcell_c>
<redcell_al>63.10</redcell_al>
<redcell_be>63.10</redcell_be>
<redcell_ga>60.00</redcell_ga>
<xtlz>6.00</xtlz>
<ss>F(30) = 486.8(0.0018, 34)</ss>
<xtlsg>R-3c (167)</xtlsg>
<xtlmolwt>149.88</xtlmolwt>
<quality_mark>Prototyping</quality_mark>
<iic>2.46</iic>
<iic_nd>0.59</iic_nd>
<lambda>1.5406</lambda>
<patrad>CuKα1</patrad>
<source>Calculated - Peak</source>
<instrument>Calculated</instrument>
<temperature>298.0</temperature>
<aspectn>167</aspectn>
<spgr_label>Space Group</spgr_label>
<spgr>R-3c (167)</spgr>
<pearson>hR10.00</pearson>
<pdf_minclass>Corundum (supergroup), corundum (group)</pdf_minclass>
<entry_date>09/01/2005</entry_date>
<last_mod_date>09/01/2011</last_mod_date>
<last_modifications>Reflections</last_modifications>
<weight_percent>O32.02 V67.98</weight_percent>
<atomic_percent>O60.00 V40.00</atomic_percent>
<sg_sym_ops>
<sg_sym_op>
<seq>1</seq>
<operator>x,y,z</operator>
</sg_sym_op>
<sg_sym_op>
<seq>2</seq>
<operator>-x,-y,-z</operator>
</sg_sym_op>
<sg_sym_op>
<seq>3</seq>
<operator>-y,x-y,z</operator>
</sg_sym_op>
<sg_sym_op>
<seq>4</seq>
<operator>y,-x+y,-z</operator>
</sg_sym_op>
<sg_sym_op>
<seq>5</seq>
<operator>-x+y,-x,z</operator>
</sg_sym_op>
<sg_sym_op>
<seq>6</seq>
<operator>x-y,x,-z</operator>
</sg_sym_op>
<sg_sym_op>
<seq>7</seq>
<operator>-y,-x,z+1/2</operator>
</sg_sym_op>
<sg_sym_op>
<seq>8</seq>
<operator>y,x,-z+1/2</operator>
</sg_sym_op>
<sg_sym_op>
<seq>9</seq>
<operator>x,x-y,z+1/2</operator>
</sg_sym_op>
<sg_sym_op>
<seq>10</seq>
<operator>-x,-x+y,-z+1/2</operator>
</sg_sym_op>
<sg_sym_op>
<seq>11</seq>
<operator>-x+y,y,z+1/2</operator>
</sg_sym_op>
<sg_sym_op>
<seq>12</seq>
<operator>x-y,-y,-z+1/2</operator>
</sg_sym_op>
</sg_sym_ops>
<idp_column>IDP</idp_column>
<adp_column>ADP</adp_column>
<atomic_coords>
<atomic_coord>
<atom>O</atom>
<num>1</num>
<wyckoff>18e</wyckoff>
<symmetry>.2</symmetry>
<x>0.30618</x>
<y>0.0</y>
<z>0.25</z>
<sof>1.0</sof>
<aet>4-a</aet>
</atomic_coord>
<atomic_coord>
<atom>V</atom>
<num>2</num>
<wyckoff>12c</wyckoff>
<symmetry>3.</symmetry>
<x>0.0</x>
<y>0.0</y>
<z>0.14783</z>
<sof>1.0</sof>
<aet>6-a</aet>
</atomic_coord>
</atomic_coords>
<ani_temp_facs/>
<ac_space_group>R-3cH (167)</ac_space_group>
<ac_unit_cell_a>4.95</ac_unit_cell_a>
<ac_unit_cell_b>4.95</ac_unit_cell_b>
<ac_unit_cell_c>13.995</ac_unit_cell_c>
<ac_unit_cell_alpha>90</ac_unit_cell_alpha>
<ac_unit_cell_beta>90</ac_unit_cell_beta>
<ac_unit_cell_gamma>120</ac_unit_cell_gamma>
<subfile_indicator>Common Phase, Inorganic, Metal &amp; Alloy, Mineral Related (Mineral, Synthetic)</subfile_indicator>
<cross_ref_pdf_numbers>00-001-1293 (Deleted), 00-026-0278 (Deleted), 00-034-0187 (Primary), 01-070-8656 (Alternate), 01-071-0280 (Alternate), 01-072-5927 (Alternate), 01-072-5928 (Alternate), 01-074-0325 (Alternate), 01-076-0146 (Alternate), 01-085-1411 (Alternate), 04-001-7458 (Alternate), 04-001-7656 (Alternate), 04-001-9277 (Alternate), 04-002-0455 (Alternate), 04-002-2982 (Alternate), 04-002-2996 (Alternate), 04-002-2998 (Alternate), 04-002-3005 (Alternate), 04-002-4911 (Alternate), 04-002-5307 (Alternate), 04-002-6325 (Alternate), 04-002-9047 (Alternate), 04-002-9108 (Alternate), 04-002-9117 (Alternate), 04-003-1779 (Alternate), 04-003-5820 (Alternate), 04-003-5894 (Alternate), 04-004-2833 (Primary), 04-004-5102 (Alternate), 04-004-8983 (Alternate), 04-005-4649 (Alternate), 04-005-4650 (Alternate), 04-005-5138 (Alternate), 04-005-8095 (Alternate), 04-006-5885 (Alternate), 04-006-8178 (Alternate), 04-008-0678 (Alternate), 04-008-4036 (Alternate), 04-008-7632 (Alternate), 04-008-7633 (Alternate), 04-008-7634 (Alternate), 04-008-7635 (Alternate), 04-008-7792 (Alternate), 04-008-8430 (Alternate), 04-008-8431 (Alternate), 04-008-8432 (Alternate), 04-008-8433 (Alternate), 04-008-8434 (Alternate), 04-008-8435 (Alternate)</cross_ref_pdf_numbers>
<references>
<reference_group>
<type>Primary Reference</type>
<reference>Calculated from LPF using POWD-12++.</reference>
</reference_group>
<reference_group>
<type>Structure</type>
<reference>Fotiev A.A., Dobosh V.G., Kozhevnikov V.L. "Phase Equilibria in Systems Containing FeO, V2O3, Fe2O3, Cr2O3, Al2O3, and SiO2". Russ. J. Inorg. Chem. (Engl. Transl.) 1984, 29, 456.</reference>
</reference_group>
</references>
<database_comments>LPF Collection Code: 306620. Sample Preparation: STARTING MATERIALS:V2O3. Sample annealed at 873 K, quenched. Unit Cell Data Source: Powder Diffraction.</database_comments>
<crystal_properties>Centrosymmetric</crystal_properties>
</pdf_data>
<graphs>
<wave_length>Cu Kα1 1.54056 Å</wave_length>
<chart_name>PDF Card - 04-001-7989.jpg</chart_name>
<stick_series type="V2 O3 - 04-001-7989 (Stick, Fixed Slit Intensity)">
<intensity>
<theta>24.329</theta>
<da>3.655410</da>
<intensity>438</intensity>
<h>0</h>
<k>1</k>
<l>2</l>
<F/>
</intensity>
<intensity>
<theta>33.019</theta>
<da>2.710560</da>
<intensity>1000</intensity>
<h>1</h>
<k>0</k>
<l>4</l>
<F/>
</intensity>
<intensity>
<theta>36.266</theta>
<da>2.475000</da>
<intensity>696</intensity>
<h>1</h>
<k>1</k>
<l>0</l>
<F/>
</intensity>
<intensity>
<theta>38.566</theta>
<da>2.332500</da>
<intensity>26</intensity>
<h>0</h>
<k>0</k>
<l>6</l>
<F/>
</intensity>
<intensity>
<theta>41.258</theta>
<da>2.186350</da>
<intensity>255</intensity>
<h>1</h>
<k>1</k>
<l>3</l>
<F/>
</intensity>
<intensity>
<theta>44.154</theta>
<da>2.049420</da>
<intensity>25</intensity>
<h>2</h>
<k>0</k>
<l>2</l>
<F/>
</intensity>
<intensity>
<theta>49.852</theta>
<da>1.827710</da>
<intensity>334</intensity>
<h>0</h>
<k>2</k>
<l>4</l>
<F/>
</intensity>
<intensity>
<theta>53.973</theta>
<da>1.697470</da>
<intensity>548</intensity>
<h>1</h>
<k>1</k>
<l>6</l>
<F/>
</intensity>
<intensity>
<theta>56.793</theta>
<da>1.619700</da>
<intensity>49</intensity>
<h>0</h>
<k>1</k>
<l>8</l>
<F/>
</intensity>
<intensity>
<theta>57.185</theta>
<da>1.609520</da>
<intensity>6</intensity>
<h>2</h>
<k>1</k>
<l>1</l>
<F/>
</intensity>
<intensity>
<theta>58.416</theta>
<da>1.578500</da>
<intensity>27</intensity>
<h>1</h>
<k>2</k>
<l>2</l>
<F/>
</intensity>
<intensity>
<theta>63.189</theta>
<da>1.470260</da>
<intensity>238</intensity>
<h>2</h>
<k>1</k>
<l>4</l>
<F/>
</intensity>
<intensity>
<theta>65.239</theta>
<da>1.428940</da>
<intensity>259</intensity>
<h>3</h>
<k>0</k>
<l>0</l>
<F/>
</intensity>
<intensity>
<theta>66.639</theta>
<da>1.402270</da>
<intensity>3</intensity>
<h>1</h>
<k>2</k>
<l>5</l>
<F/>
</intensity>
<intensity>
<theta>69.271</theta>
<da>1.355280</da>
<intensity>12</intensity>
<h>2</h>
<k>0</k>
<l>8</l>
<F/>
</intensity>
<intensity>
<theta>70.758</theta>
<da>1.330400</da>
<intensity>104</intensity>
<h>1</h>
<k>0</k>
<l>10</l>
<F/>
</intensity>
<intensity>
<theta>71.608</theta>
<da>1.316690</da>
<intensity>21</intensity>
<h>1</h>
<k>1</k>
<l>9</l>
<F/>
</intensity>
<intensity>
<theta>75.457</theta>
<da>1.258790</da>
<intensity>2</intensity>
<h>2</h>
<k>1</k>
<l>7</l>
<F/>
</intensity>
<intensity>
<theta>76.990</theta>
<da>1.237500</da>
<intensity>48</intensity>
<h>2</h>
<k>2</k>
<l>0</l>
<F/>
</intensity>
<intensity>
<theta>78.421</theta>
<da>1.218470</da>
<intensity>22</intensity>
<h>0</h>
<k>3</k>
<l>6</l>
<F/>
</intensity>
<intensity>
<theta>80.178</theta>
<da>1.196130</da>
<intensity>11</intensity>
<h>2</h>
<k>2</k>
<l>3</l>
<F/>
</intensity>
<intensity>
<theta>80.780</theta>
<da>1.188730</da>
<intensity>17</intensity>
<h>1</h>
<k>2</k>
<l>8</l>
<F/>
</intensity>
<intensity>
<theta>81.114</theta>
<da>1.184680</da>
<intensity>1</intensity>
<h>1</h>
<k>3</k>
<l>1</l>
<F/>
</intensity>
<intensity>
<theta>82.193</theta>
<da>1.171830</da>
<intensity>59m</intensity>
<h>0</h>
<k>2</k>
<l>10</l>
<F/>
</intensity>
<intensity>
<theta>82.193</theta>
<da>1.171830</da>
<intensity>59m</intensity>
<h>3</h>
<k>1</k>
<l>2</l>
<F/>
</intensity>
<intensity>
<theta>82.672</theta>
<da>1.166250</da>
<intensity>5</intensity>
<h>0</h>
<k>0</k>
<l>12</l>
<F/>
</intensity>
<intensity>
<theta>86.353</theta>
<da>1.125730</da>
<intensity>51</intensity>
<h>1</h>
<k>3</k>
<l>4</l>
<F/>
</intensity>
<intensity>
<theta>89.599</theta>
<da>1.093170</da>
<intensity>68</intensity>
<h>2</h>
<k>2</k>
<l>6</l>
<F/>
</intensity>
<intensity>
<theta>93.318</theta>
<da>1.059120</da>
<intensity>69m</intensity>
<h>0</h>
<k>4</k>
<l>2</l>
<F/>
</intensity>
<intensity>
<theta>93.318</theta>
<da>1.059120</da>
<intensity>69m</intensity>
<h>2</h>
<k>1</k>
<l>10</l>
<F/>
</intensity>
<intensity>
<theta>97.477</theta>
<da>1.024710</da>
<intensity>14</intensity>
<h>4</h>
<k>0</k>
<l>4</l>
<F/>
</intensity>
<intensity>
<theta>97.836</theta>
<da>1.021900</da>
<intensity>1</intensity>
<h>1</h>
<k>3</k>
<l>7</l>
<F/>
</intensity>
<intensity>
<theta>100.668</theta>
<da>1.000650</da>
<intensity>1</intensity>
<h>1</h>
<k>2</k>
<l>11</l>
<F/>
</intensity>
<intensity>
<theta>103.133</theta>
<da>0.983338</da>
<intensity>13</intensity>
<h>3</h>
<k>1</k>
<l>8</l>
<F/>
</intensity>
<intensity>
<theta>103.471</theta>
<da>0.981046</da>
<intensity>1</intensity>
<h>3</h>
<k>2</k>
<l>1</l>
<F/>
</intensity>
<intensity>
<theta>104.601</theta>
<da>0.973524</da>
<intensity>20m</intensity>
<h>0</h>
<k>1</k>
<l>14</l>
<F/>
</intensity>
<intensity>
<theta>104.601</theta>
<da>0.973524</da>
<intensity>20m</intensity>
<h>2</h>
<k>3</k>
<l>2</l>
<F/>
</intensity>
<intensity>
<theta>105.405</theta>
<da>0.968296</da>
<intensity>4</intensity>
<h>2</h>
<k>2</k>
<l>9</l>
<F/>
</intensity>
<intensity>
<theta>108.895</theta>
<da>0.946773</da>
<intensity>41</intensity>
<h>3</h>
<k>2</k>
<l>4</l>
<F/>
</intensity>
<intensity>
<theta>110.858</theta>
<da>0.935462</da>
<intensity>33</intensity>
<h>4</h>
<k>1</k>
<l>0</l>
<F/>
</intensity>
<intensity>
<theta>112.233</theta>
<da>0.927857</da>
<intensity>1</intensity>
<h>2</h>
<k>3</k>
<l>5</l>
<F/>
</intensity>
<intensity>
<theta>114.241</theta>
<da>0.917203</da>
<intensity>5</intensity>
<h>1</h>
<k>4</k>
<l>3</l>
<F/>
</intensity>
<intensity>
<theta>114.894</theta>
<da>0.913853</da>
<intensity>7</intensity>
<h>0</h>
<k>4</k>
<l>8</l>
<F/>
</intensity>
<intensity>
<theta>116.445</theta>
<da>0.906108</da>
<intensity>64m</intensity>
<h>1</h>
<k>3</k>
<l>10</l>
<F/>
</intensity>
<intensity>
<theta>116.445</theta>
<da>0.906108</da>
<intensity>64m</intensity>
<h>2</h>
<k>0</k>
<l>14</l>
<F/>
</intensity>
<intensity>
<theta>116.976</theta>
<da>0.903521</da>
<intensity>10</intensity>
<h>3</h>
<k>0</k>
<l>12</l>
<F/>
</intensity>
<intensity>
<theta>118.421</theta>
<da>0.896663</da>
<intensity>1</intensity>
<h>2</h>
<k>1</k>
<l>13</l>
<F/>
</intensity>
<intensity>
<theta>121.586</theta>
<da>0.882476</da>
<intensity>1</intensity>
<h>3</h>
<k>2</k>
<l>7</l>
<F/>
</intensity>
<intensity>
<theta>123.844</theta>
<da>0.873028</da>
<intensity>3</intensity>
<h>1</h>
<k>1</k>
<l>15</l>
<F/>
</intensity>
<intensity>
<theta>125.041</theta>
<da>0.868238</da>
<intensity>60</intensity>
<h>4</h>
<k>1</k>
<l>6</l>
<F/>
</intensity>
<intensity>
<theta>127.996</theta>
<da>0.857029</da>
<intensity>10m</intensity>
<h>1</h>
<k>0</k>
<l>16</l>
<F/>
</intensity>
<intensity>
<theta>127.996</theta>
<da>0.857029</da>
<intensity>10m</intensity>
<h>2</h>
<k>3</k>
<l>8</l>
<F/>
</intensity>
<intensity>
<theta>129.756</theta>
<da>0.850755</da>
<intensity>54m</intensity>
<h>1</h>
<k>2</k>
<l>14</l>
<F/>
</intensity>
<intensity>
<theta>129.756</theta>
<da>0.850755</da>
<intensity>54m</intensity>
<h>4</h>
<k>0</k>
<l>10</l>
<F/>
</intensity>
<intensity>
<theta>135.339</theta>
<da>0.832727</da>
<intensity>16</intensity>
<h>0</h>
<k>5</k>
<l>4</l>
<F/>
</intensity>
<intensity>
<theta>138.030</theta>
<da>0.825000</da>
<intensity>27</intensity>
<h>3</h>
<k>3</k>
<l>0</l>
<F/>
</intensity>
<intensity>
<theta>142.941</theta>
<da>0.812394</da>
<intensity>1</intensity>
<h>3</h>
<k>3</k>
<l>3</l>
<F/>
</intensity>
<intensity>
<theta>144.030</theta>
<da>0.809851</da>
<intensity>9</intensity>
<h>0</h>
<k>2</k>
<l>16</l>
<F/>
</intensity>
<intensity>
<theta>144.501</theta>
<da>0.808780</da>
<intensity>1</intensity>
<h>2</h>
<k>4</k>
<l>1</l>
<F/>
</intensity>
<intensity>
<theta>146.385</theta>
<da>0.804654</da>
<intensity>29m</intensity>
<h>3</h>
<k>2</k>
<l>10</l>
<F/>
</intensity>
<intensity>
<theta>146.385</theta>
<da>0.804654</da>
<intensity>29m</intensity>
<h>4</h>
<k>2</k>
<l>2</l>
<F/>
</intensity>
<intensity>
<theta>147.866</theta>
<da>0.801592</da>
<intensity>4</intensity>
<h>4</h>
<k>1</k>
<l>9</l>
<F/>
</intensity>
<intensity>
<theta>149.698</theta>
<da>0.798018</da>
<intensity>1</intensity>
<h>1</h>
<k>3</k>
<l>13</l>
<F/>
</intensity>
</stick_series>
</graphs>
</pdfcard>

File: data/icdd/Prototype/PDF Card - 04-001-9096.xml
<?xml version="1.0" encoding="UTF-8" standalone="no"?>
<?xml-stylesheet type="text/xsl" href="pdfcard.xsl"?><pdfcard>
<pdf_data ApplicationName="PDF-4+ 2020" ApplicationVersion="4.20.0.1" CurrentYear="2019">
<pdf_number>04-001-9096</pdf_number>
<chemical_formula>V3 O7</chemical_formula>
<empirical_formula>O7 V3</empirical_formula>
<chemical_name>Vanadium Oxide</chemical_name>
<xstal_system>Monoclinic</xstal_system>
<xtldx>3.555</xtldx>
<dm>3.46</dm>
<ds>3.55</ds>
<rep_struc>V3 O7</rep_struc>
<rep_struc_alpha_order>O7 V3</rep_struc_alpha_order>
<lpf_rep_struc>V3 O7,mS120,15</lpf_rep_struc>
<lpf_rep_struc_alpha_order>O7 V3,mS120,15</lpf_rep_struc_alpha_order>
<pressure_temperature>Ambient</pressure_temperature>
<status>Alternate</status>
<cell_a>21.93</cell_a>
<cell_b>3.68</cell_b>
<cell_c>18.51</cell_c>
<cell_beta>96.4</cell_beta>
<z>12.00</z>
<cell_vol>1484.49</cell_vol>
<cell_mv>123.71</cell_mv>
<authcovera>0.844</authcovera>
<authaoverb>5.959</authaoverb>
<authcoverb>5.030</authcoverb>
<xtlvol>1484.49</xtlvol>
<redcellvol>742.25</redcellvol>
<xtla>21.930</xtla>
<xtlb>3.680</xtlb>
<xtlc>18.510</xtlc>
<xtlal>90.00</xtlal>
<xtlbe>96.40</xtlbe>
<xtlga>90.00</xtlga>
<xtlcovera>0.844</xtlcovera>
<xtlaoverb>5.959</xtlaoverb>
<xtlcoverb>5.030</xtlcoverb>
<redcell_a>3.680</redcell_a>
<redcell_b>11.118</redcell_b>
<redcell_c>18.510</redcell_c>
<redcell_al>96.31</redcell_al>
<redcell_be>90.00</redcell_be>
<redcell_ga>99.53</redcell_ga>
<xtlz>12.00</xtlz>
<ss>F(30) = 135.4(0.0058, 38)</ss>
<xtlsg>C2/c (15)</xtlsg>
<xtlmolwt>264.82</xtlmolwt>
<quality_mark>Prototyping</quality_mark>
<iic>1.64</iic>
<iic_nd>0.25</iic_nd>
<lambda>1.5406</lambda>
<patrad>CuKα1</patrad>
<source>Calculated - Peak</source>
<instrument>Calculated</instrument>
<temperature>298.0</temperature>
<aspectn>15A</aspectn>
<spgr_label>Space Group</spgr_label>
<spgr>C2/c (15)</spgr>
<pearson>mC120.00</pearson>
<entry_date>09/01/2005</entry_date>
<last_mod_date>09/01/2011</last_mod_date>
<last_modifications>Reflections</last_modifications>
<weight_percent>O42.29 V57.71</weight_percent>
<atomic_percent>O70.00 V30.00</atomic_percent>
<sg_sym_ops>
<sg_sym_op>
<seq>1</seq>
<operator>x,y,z</operator>
</sg_sym_op>
<sg_sym_op>
<seq>2</seq>
<operator>-x,-y,-z</operator>
</sg_sym_op>
<sg_sym_op>
<seq>3</seq>
<operator>-x,y,-z+1/2</operator>
</sg_sym_op>
<sg_sym_op>
<seq>4</seq>
<operator>x,-y,z+1/2</operator>
</sg_sym_op>
</sg_sym_ops>
<idp_column>IDP</idp_column>
<adp_column>ADP</adp_column>
<atomic_coords>
<atomic_coord>
<atom>O</atom>
<num>1</num>
<wyckoff>8f</wyckoff>
<symmetry>1</symmetry>
<x>0.02324</x>
<y>0.2498</y>
<z>0.47363</z>
<sof>1.0</sof>
<aet>3#a</aet>
</atomic_coord>
<atomic_coord>
<atom>O</atom>
<num>2</num>
<wyckoff>8f</wyckoff>
<symmetry>1</symmetry>
<x>0.10244</x>
<y>0.2564</y>
<z>0.09372</z>
<sof>1.0</sof>
<aet>1#a</aet>
</atomic_coord>
<atomic_coord>
<atom>V</atom>
<num>3</num>
<wyckoff>8f</wyckoff>
<symmetry>1</symmetry>
<x>0.17161</x>
<y>0.25462</y>
<z>0.12622</z>
<sof>1.0</sof>
<aet>5-a</aet>
</atomic_coord>
<atomic_coord>
<atom>O</atom>
<num>4</num>
<wyckoff>8f</wyckoff>
<symmetry>1</symmetry>
<x>0.17387</x>
<y>0.2544</y>
<z>0.2326</z>
<sof>1.0</sof>
<aet>3#a</aet>
</atomic_coord>
<atomic_coord>
<atom>O</atom>
<num>5</num>
<wyckoff>8f</wyckoff>
<symmetry>1</symmetry>
<x>0.19225</x>
<y>0.2412</y>
<z>0.43942</z>
<sof>1.0</sof>
<aet>2#a</aet>
</atomic_coord>
<atomic_coord>
<atom>O</atom>
<num>6</num>
<wyckoff>8f</wyckoff>
<symmetry>1</symmetry>
<x>0.21331</x>
<y>0.2478</y>
<z>0.04814</z>
<sof>1.0</sof>
<aet>3#a</aet>
</atomic_coord>
<atomic_coord>
<atom>O</atom>
<num>7</num>
<wyckoff>8f</wyckoff>
<symmetry>1</symmetry>
<x>0.29557</x>
<y>0.2527</y>
<z>0.16428</z>
<sof>1.0</sof>
<aet>2#a</aet>
</atomic_coord>
<atomic_coord>
<atom>V</atom>
<num>8</num>
<wyckoff>8f</wyckoff>
<symmetry>1</symmetry>
<x>0.30451</x>
<y>0.17989</y>
<z>0.0586</z>
<sof>1.0</sof>
<aet>6-a</aet>
</atomic_coord>
<atomic_coord>
<atom>O</atom>
<num>9</num>
<wyckoff>8f</wyckoff>
<symmetry>1</symmetry>
<x>0.31591</x>
<y>0.2537</y>
<z>0.34644</z>
<sof>1.0</sof>
<aet>3#a</aet>
</atomic_coord>
<atomic_coord>
<atom>V</atom>
<num>10</num>
<wyckoff>8f</wyckoff>
<symmetry>1</symmetry>
<x>0.33711</x>
<y>0.25494</y>
<z>0.24533</z>
<sof>1.0</sof>
<aet>5-a</aet>
</atomic_coord>
<atomic_coord>
<atom>O</atom>
<num>11</num>
<wyckoff>8f</wyckoff>
<symmetry>1</symmetry>
<x>0.39462</x>
<y>0.2443</y>
<z>0.06273</z>
<sof>1.0</sof>
<aet>2#a</aet>
</atomic_coord>
<atomic_coord>
<atom>O</atom>
<num>12</num>
<wyckoff>8f</wyckoff>
<symmetry>1</symmetry>
<x>0.41009</x>
<y>0.2509</y>
<z>0.23323</z>
<sof>1.0</sof>
<aet>2#a</aet>
</atomic_coord>
<atomic_coord>
<atom>V</atom>
<num>13</num>
<wyckoff>8f</wyckoff>
<symmetry>1</symmetry>
<x>0.46946</x>
<y>0.25186</y>
<z>0.05534</z>
<sof>1.0</sof>
<aet>5-a</aet>
</atomic_coord>
<atomic_coord>
<atom>O</atom>
<num>14</num>
<wyckoff>8f</wyckoff>
<symmetry>1</symmetry>
<x>0.50324</x>
<y>0.2484</y>
<z>0.14077</z>
<sof>1.0</sof>
<aet>2#a</aet>
</atomic_coord>
<atomic_coord>
<atom>O</atom>
<num>15</num>
<wyckoff>4e</wyckoff>
<symmetry>2</symmetry>
<x>0.0</x>
<y>0.2493</y>
<z>0.25</z>
<sof>1.0</sof>
<aet>2#b</aet>
</atomic_coord>
<atomic_coord>
<atom>V</atom>
<num>16</num>
<wyckoff>4e</wyckoff>
<symmetry>2</symmetry>
<x>0.0</x>
<y>0.68913</y>
<z>0.25</z>
<sof>1.0</sof>
<aet>6-a</aet>
</atomic_coord>
</atomic_coords>
<ani_temp_facs/>
<ac_space_group>C12/c1 (15)</ac_space_group>
<ac_unit_cell_a>21.93</ac_unit_cell_a>
<ac_unit_cell_b>3.68</ac_unit_cell_b>
<ac_unit_cell_c>18.51</ac_unit_cell_c>
<ac_unit_cell_alpha>90</ac_unit_cell_alpha>
<ac_unit_cell_beta>96.4</ac_unit_cell_beta>
<ac_unit_cell_gamma>90</ac_unit_cell_gamma>
<subfile_indicator>Inorganic, Metal &amp; Alloy</subfile_indicator>
<cross_ref_pdf_numbers>00-020-1378 (Deleted), 00-027-0940 (Primary), 04-007-0598 (Primary)</cross_ref_pdf_numbers>
<references>
<reference_group>
<type>Primary Reference</type>
<reference>Calculated from LPF using POWD-12++.</reference>
</reference_group>
<reference_group>
<type>Structure</type>
<reference>Thomas D., Tudo J., Tridot G. "Chimie Minerale.-Etude cristallographique de la phase VO2.33 (V3O7)". C. R. Seances Acad. Sci., Ser. C 1967, 265, 183.</reference>
</reference_group>
</references>
<database_comments>LPF Collection Code: 308766. Sample Preparation: STARTING MATERIALS:V2O5,VO2. Compound Preparation: heated at 873 K for 8 d in evacuated silica tube.  Significant Warning: LPF Symmetry Comment: the authors gave as probable space groups Nos. 9 and 15. Unit Cell Data Source: Single Crystal.</database_comments>
<crystal_properties>Centrosymmetric</crystal_properties>
</pdf_data>
<graphs>
<wave_length>Cu Kα1 1.54056 Å</wave_length>
<chart_name>PDF Card - 04-001-9096.jpg</chart_name>
<stick_series type="V3 O7 - 04-001-9096 (Stick, Fixed Slit Intensity)">
<intensity>
<theta>8.107</theta>
<da>10.89670</da>
<intensity>144</intensity>
<h>2</h>
<k>0</k>
<l>0</l>
<F/>
</intensity>
<intensity>
<theta>9.608</theta>
<da>9.19732</da>
<intensity>1</intensity>
<h>0</h>
<k>0</k>
<l>2</l>
<F/>
</intensity>
<intensity>
<theta>11.870</theta>
<da>7.44961</da>
<intensity>20</intensity>
<h>-2</h>
<k>0</k>
<l>2</l>
<F/>
</intensity>
<intensity>
<theta>13.260</theta>
<da>6.67140</da>
<intensity>1</intensity>
<h>2</h>
<k>0</k>
<l>2</l>
<F/>
</intensity>
<intensity>
<theta>16.255</theta>
<da>5.44833</da>
<intensity>63</intensity>
<h>4</h>
<k>0</k>
<l>0</l>
<F/>
</intensity>
<intensity>
<theta>17.959</theta>
<da>4.93501</da>
<intensity>6</intensity>
<h>-4</h>
<k>0</k>
<l>2</l>
<F/>
</intensity>
<intensity>
<theta>19.285</theta>
<da>4.59866</da>
<intensity>82</intensity>
<h>0</h>
<k>0</k>
<l>4</l>
<F/>
</intensity>
<intensity>
<theta>19.828</theta>
<da>4.47400</da>
<intensity>235</intensity>
<h>4</h>
<k>0</k>
<l>2</l>
<F/>
</intensity>
<intensity>
<theta>20.087</theta>
<da>4.41685</da>
<intensity>10</intensity>
<h>-2</h>
<k>0</k>
<l>4</l>
<F/>
</intensity>
<intensity>
<theta>21.780</theta>
<da>4.07714</da>
<intensity>278</intensity>
<h>2</h>
<k>0</k>
<l>4</l>
<F/>
</intensity>
<intensity>
<theta>23.870</theta>
<da>3.72480</da>
<intensity>37</intensity>
<h>-4</h>
<k>0</k>
<l>4</l>
<F/>
</intensity>
<intensity>
<theta>24.487</theta>
<da>3.63222</da>
<intensity>778m</intensity>
<h>1</h>
<k>1</k>
<l>0</l>
<F/>
</intensity>
<intensity>
<theta>24.487</theta>
<da>3.63222</da>
<intensity>778m</intensity>
<h>6</h>
<k>0</k>
<l>0</l>
<F/>
</intensity>
<intensity>
<theta>24.902</theta>
<da>3.57264</da>
<intensity>1000</intensity>
<h>-1</h>
<k>1</k>
<l>1</l>
<F/>
</intensity>
<intensity>
<theta>25.081</theta>
<da>3.54755</da>
<intensity>77</intensity>
<h>1</h>
<k>1</k>
<l>1</l>
<F/>
</intensity>
<intensity>
<theta>25.318</theta>
<da>3.51482</da>
<intensity>233</intensity>
<h>-6</h>
<k>0</k>
<l>2</l>
<F/>
</intensity>
<intensity>
<theta>26.212</theta>
<da>3.39702</da>
<intensity>8</intensity>
<h>-1</h>
<k>1</k>
<l>2</l>
<F/>
</intensity>
<intensity>
<theta>26.552</theta>
<da>3.35424</da>
<intensity>3</intensity>
<h>1</h>
<k>1</k>
<l>2</l>
<F/>
</intensity>
<intensity>
<theta>26.702</theta>
<da>3.33570</da>
<intensity>1</intensity>
<h>4</h>
<k>0</k>
<l>4</l>
<F/>
</intensity>
<intensity>
<theta>27.141</theta>
<da>3.28281</da>
<intensity>3</intensity>
<h>3</h>
<k>1</k>
<l>0</l>
<F/>
</intensity>
<intensity>
<theta>27.332</theta>
<da>3.26028</da>
<intensity>18m</intensity>
<h>6</h>
<k>0</k>
<l>2</l>
<F/>
</intensity>
<intensity>
<theta>27.332</theta>
<da>3.26028</da>
<intensity>18m</intensity>
<h>-3</h>
<k>1</k>
<l>1</l>
<F/>
</intensity>
<intensity>
<theta>27.822</theta>
<da>3.20395</da>
<intensity>1</intensity>
<h>3</h>
<k>1</k>
<l>1</l>
<F/>
</intensity>
<intensity>
<theta>28.322</theta>
<da>3.14849</da>
<intensity>28m</intensity>
<h>-1</h>
<k>1</k>
<l>3</l>
<F/>
</intensity>
<intensity>
<theta>28.322</theta>
<da>3.14849</da>
<intensity>28m</intensity>
<h>-3</h>
<k>1</k>
<l>2</l>
<F/>
</intensity>
<intensity>
<theta>29.103</theta>
<da>3.06577</da>
<intensity>277</intensity>
<h>0</h>
<k>0</k>
<l>6</l>
<F/>
</intensity>
<intensity>
<theta>29.347</theta>
<da>3.04089</da>
<intensity>215m</intensity>
<h>3</h>
<k>1</k>
<l>2</l>
<F/>
</intensity>
<intensity>
<theta>29.347</theta>
<da>3.04089</da>
<intensity>215m</intensity>
<h>-2</h>
<k>0</k>
<l>6</l>
<F/>
</intensity>
<intensity>
<theta>29.567</theta>
<da>3.01872</da>
<intensity>46</intensity>
<h>-6</h>
<k>0</k>
<l>4</l>
<F/>
</intensity>
<intensity>
<theta>30.201</theta>
<da>2.95675</da>
<intensity>117</intensity>
<h>-3</h>
<k>1</k>
<l>3</l>
<F/>
</intensity>
<intensity>
<theta>31.148</theta>
<da>2.86899</da>
<intensity>114m</intensity>
<h>2</h>
<k>0</k>
<l>6</l>
<F/>
</intensity>
<intensity>
<theta>31.148</theta>
<da>2.86899</da>
<intensity>114m</intensity>
<h>-1</h>
<k>1</k>
<l>4</l>
<F/>
</intensity>
<intensity>
<theta>31.528</theta>
<da>2.83529</da>
<intensity>104</intensity>
<h>3</h>
<k>1</k>
<l>3</l>
<F/>
</intensity>
<intensity>
<theta>31.666</theta>
<da>2.82325</da>
<intensity>23</intensity>
<h>1</h>
<k>1</k>
<l>4</l>
<F/>
</intensity>
<intensity>
<theta>31.820</theta>
<da>2.80990</da>
<intensity>76m</intensity>
<h>-4</h>
<k>0</k>
<l>6</l>
<F/>
</intensity>
<intensity>
<theta>31.820</theta>
<da>2.80990</da>
<intensity>76m</intensity>
<h>-5</h>
<k>1</k>
<l>1</l>
<F/>
</intensity>
<intensity>
<theta>32.530</theta>
<da>2.75017</da>
<intensity>25m</intensity>
<h>5</h>
<k>1</k>
<l>1</l>
<F/>
</intensity>
<intensity>
<theta>32.530</theta>
<da>2.75017</da>
<intensity>25m</intensity>
<h>-5</h>
<k>1</k>
<l>2</l>
<F/>
</intensity>
<intensity>
<theta>32.681</theta>
<da>2.73788</da>
<intensity>11</intensity>
<h>-3</h>
<k>1</k>
<l>4</l>
<F/>
</intensity>
<intensity>
<theta>32.850</theta>
<da>2.72417</da>
<intensity>65</intensity>
<h>8</h>
<k>0</k>
<l>0</l>
<F/>
</intensity>
<intensity>
<theta>33.060</theta>
<da>2.70734</da>
<intensity>112</intensity>
<h>6</h>
<k>0</k>
<l>4</l>
<F/>
</intensity>
<intensity>
<theta>34.081</theta>
<da>2.62852</da>
<intensity>43</intensity>
<h>-5</h>
<k>1</k>
<l>3</l>
<F/>
</intensity>
<intensity>
<theta>34.361</theta>
<da>2.60774</da>
<intensity>51m</intensity>
<h>3</h>
<k>1</k>
<l>4</l>
<F/>
</intensity>
<intensity>
<theta>34.361</theta>
<da>2.60774</da>
<intensity>51m</intensity>
<h>-1</h>
<k>1</k>
<l>5</l>
<F/>
</intensity>
<intensity>
<theta>35.025</theta>
<da>2.55979</da>
<intensity>179</intensity>
<h>1</h>
<k>1</k>
<l>5</l>
<F/>
</intensity>
<intensity>
<theta>35.362</theta>
<da>2.53615</da>
<intensity>16</intensity>
<h>8</h>
<k>0</k>
<l>2</l>
<F/>
</intensity>
<intensity>
<theta>35.697</theta>
<da>2.51311</da>
<intensity>40</intensity>
<h>-3</h>
<k>1</k>
<l>5</l>
<F/>
</intensity>
<intensity>
<theta>36.142</theta>
<da>2.48320</da>
<intensity>113m</intensity>
<h>-5</h>
<k>1</k>
<l>4</l>
<F/>
</intensity>
<intensity>
<theta>36.142</theta>
<da>2.48320</da>
<intensity>113m</intensity>
<h>-6</h>
<k>0</k>
<l>6</l>
<F/>
</intensity>
<intensity>
<theta>36.380</theta>
<da>2.46750</da>
<intensity>9</intensity>
<h>-8</h>
<k>0</k>
<l>4</l>
<F/>
</intensity>
<intensity>
<theta>37.715</theta>
<da>2.38316</da>
<intensity>53</intensity>
<h>-7</h>
<k>1</k>
<l>1</l>
<F/>
</intensity>
<intensity>
<theta>38.040</theta>
<da>2.36356</da>
<intensity>10</intensity>
<h>-1</h>
<k>1</k>
<l>6</l>
<F/>
</intensity>
<intensity>
<theta>38.265</theta>
<da>2.35020</da>
<intensity>8</intensity>
<h>-7</h>
<k>1</k>
<l>2</l>
<F/>
</intensity>
<intensity>
<theta>38.572</theta>
<da>2.33215</da>
<intensity>11</intensity>
<h>7</h>
<k>1</k>
<l>1</l>
<F/>
</intensity>
<intensity>
<theta>38.855</theta>
<da>2.31582</da>
<intensity>7</intensity>
<h>-5</h>
<k>1</k>
<l>5</l>
<F/>
</intensity>
<intensity>
<theta>39.145</theta>
<da>2.29933</da>
<intensity>4m</intensity>
<h>0</h>
<k>0</k>
<l>8</l>
<F/>
</intensity>
<intensity>
<theta>39.145</theta>
<da>2.29933</da>
<intensity>4m</intensity>
<h>-3</h>
<k>1</k>
<l>6</l>
<F/>
</intensity>
<intensity>
<theta>39.444</theta>
<da>2.28259</da>
<intensity>19</intensity>
<h>-7</h>
<k>1</k>
<l>3</l>
<F/>
</intensity>
<intensity>
<theta>39.943</theta>
<da>2.25521</da>
<intensity>2</intensity>
<h>7</h>
<k>1</k>
<l>2</l>
<F/>
</intensity>
<intensity>
<theta>40.283</theta>
<da>2.23700</da>
<intensity>42</intensity>
<h>8</h>
<k>0</k>
<l>4</l>
<F/>
</intensity>
<intensity>
<theta>40.532</theta>
<da>2.22380</da>
<intensity>2</intensity>
<h>6</h>
<k>0</k>
<l>6</l>
<F/>
</intensity>
<intensity>
<theta>40.827</theta>
<da>2.20843</da>
<intensity>21</intensity>
<h>-4</h>
<k>0</k>
<l>8</l>
<F/>
</intensity>
<intensity>
<theta>40.975</theta>
<da>2.20078</da>
<intensity>4</intensity>
<h>2</h>
<k>0</k>
<l>8</l>
<F/>
</intensity>
<intensity>
<theta>41.397</theta>
<da>2.17933</da>
<intensity>64m</intensity>
<h>10</h>
<k>0</k>
<l>0</l>
<F/>
</intensity>
<intensity>
<theta>41.397</theta>
<da>2.17933</da>
<intensity>64m</intensity>
<h>-10</h>
<k>0</k>
<l>2</l>
<F/>
</intensity>
<intensity>
<theta>41.796</theta>
<da>2.15941</da>
<intensity>18m</intensity>
<h>5</h>
<k>1</k>
<l>5</l>
<F/>
</intensity>
<intensity>
<theta>41.796</theta>
<da>2.15941</da>
<intensity>18m</intensity>
<h>-8</h>
<k>0</k>
<l>6</l>
<F/>
</intensity>
<intensity>
<theta>42.042</theta>
<da>2.14734</da>
<intensity>12m</intensity>
<h>-1</h>
<k>1</k>
<l>7</l>
<F/>
</intensity>
<intensity>
<theta>42.042</theta>
<da>2.14734</da>
<intensity>12m</intensity>
<h>-5</h>
<k>1</k>
<l>6</l>
<F/>
</intensity>
<intensity>
<theta>42.827</theta>
<da>2.10980</da>
<intensity>26</intensity>
<h>1</h>
<k>1</k>
<l>7</l>
<F/>
</intensity>
<intensity>
<theta>42.954</theta>
<da>2.10385</da>
<intensity>32</intensity>
<h>-3</h>
<k>1</k>
<l>7</l>
<F/>
</intensity>
<intensity>
<theta>43.501</theta>
<da>2.07868</da>
<intensity>5</intensity>
<h>-7</h>
<k>1</k>
<l>5</l>
<F/>
</intensity>
<intensity>
<theta>43.704</theta>
<da>2.06949</da>
<intensity>41</intensity>
<h>10</h>
<k>0</k>
<l>2</l>
<F/>
</intensity>
<intensity>
<theta>43.910</theta>
<da>2.06026</da>
<intensity>4</intensity>
<h>-10</h>
<k>0</k>
<l>4</l>
<F/>
</intensity>
<intensity>
<theta>44.170</theta>
<da>2.04873</da>
<intensity>19</intensity>
<h>-6</h>
<k>0</k>
<l>8</l>
<F/>
</intensity>
<intensity>
<theta>44.328</theta>
<da>2.04180</da>
<intensity>4</intensity>
<h>7</h>
<k>1</k>
<l>4</l>
<F/>
</intensity>
<intensity>
<theta>44.402</theta>
<da>2.03857</da>
<intensity>4</intensity>
<h>4</h>
<k>0</k>
<l>8</l>
<F/>
</intensity>
<intensity>
<theta>44.765</theta>
<da>2.02284</da>
<intensity>1</intensity>
<h>9</h>
<k>1</k>
<l>0</l>
<F/>
</intensity>
<intensity>
<theta>44.940</theta>
<da>2.01538</da>
<intensity>1</intensity>
<h>-9</h>
<k>1</k>
<l>2</l>
<F/>
</intensity>
<intensity>
<theta>45.263</theta>
<da>2.00177</da>
<intensity>4m</intensity>
<h>3</h>
<k>1</k>
<l>7</l>
<F/>
</intensity>
<intensity>
<theta>45.263</theta>
<da>2.00177</da>
<intensity>4m</intensity>
<h>5</h>
<k>1</k>
<l>6</l>
<F/>
</intensity>
<intensity>
<theta>45.529</theta>
<da>1.99068</da>
<intensity>16m</intensity>
<h>9</h>
<k>1</k>
<l>1</l>
<F/>
</intensity>
<intensity>
<theta>45.529</theta>
<da>1.99068</da>
<intensity>16m</intensity>
<h>-5</h>
<k>1</k>
<l>7</l>
<F/>
</intensity>
<intensity>
<theta>45.873</theta>
<da>1.97654</da>
<intensity>13</intensity>
<h>-9</h>
<k>1</k>
<l>3</l>
<F/>
</intensity>
<intensity>
<theta>46.258</theta>
<da>1.96098</da>
<intensity>1m</intensity>
<h>-1</h>
<k>1</k>
<l>8</l>
<F/>
</intensity>
<intensity>
<theta>46.258</theta>
<da>1.96098</da>
<intensity>1m</intensity>
<h>-7</h>
<k>1</k>
<l>6</l>
<F/>
</intensity>
<intensity>
<theta>46.836</theta>
<da>1.93812</da>
<intensity>4</intensity>
<h>9</h>
<k>1</k>
<l>2</l>
<F/>
</intensity>
<intensity>
<theta>46.987</theta>
<da>1.93225</da>
<intensity>16m</intensity>
<h>8</h>
<k>0</k>
<l>6</l>
<F/>
</intensity>
<intensity>
<theta>46.987</theta>
<da>1.93225</da>
<intensity>16m</intensity>
<h>-3</h>
<k>1</k>
<l>8</l>
<F/>
</intensity>
<intensity>
<theta>47.221</theta>
<da>1.92322</da>
<intensity>25m</intensity>
<h>1</h>
<k>1</k>
<l>8</l>
<F/>
</intensity>
<intensity>
<theta>47.221</theta>
<da>1.92322</da>
<intensity>25m</intensity>
<h>7</h>
<k>1</k>
<l>5</l>
<F/>
</intensity>
<intensity>
<theta>47.340</theta>
<da>1.91864</da>
<intensity>7</intensity>
<h>-9</h>
<k>1</k>
<l>4</l>
<F/>
</intensity>
<intensity>
<theta>48.115</theta>
<da>1.88955</da>
<intensity>1</intensity>
<h>10</h>
<k>0</k>
<l>4</l>
<F/>
</intensity>
<intensity>
<theta>48.653</theta>
<da>1.86989</da>
<intensity>4</intensity>
<h>9</h>
<k>1</k>
<l>3</l>
<F/>
</intensity>
<intensity>
<theta>48.862</theta>
<da>1.86240</da>
<intensity>4</intensity>
<h>-8</h>
<k>0</k>
<l>8</l>
<F/>
</intensity>
<intensity>
<theta>49.162</theta>
<da>1.85173</da>
<intensity>46m</intensity>
<h>5</h>
<k>1</k>
<l>7</l>
<F/>
</intensity>
<intensity>
<theta>49.162</theta>
<da>1.85173</da>
<intensity>46m</intensity>
<h>6</h>
<k>0</k>
<l>8</l>
<F/>
</intensity>
<intensity>
<theta>49.306</theta>
<da>1.84665</da>
<intensity>47m</intensity>
<h>-5</h>
<k>1</k>
<l>8</l>
<F/>
</intensity>
<intensity>
<theta>49.306</theta>
<da>1.84665</da>
<intensity>47m</intensity>
<h>-9</h>
<k>1</k>
<l>5</l>
<F/>
</intensity>
<intensity>
<theta>49.496</theta>
<da>1.84000</da>
<intensity>380m</intensity>
<h>0</h>
<k>0</k>
<l>10</l>
<F/>
</intensity>
<intensity>
<theta>49.496</theta>
<da>1.84000</da>
<intensity>380m</intensity>
<h>0</h>
<k>2</k>
<l>0</l>
<F/>
</intensity>
<intensity>
<theta>50.057</theta>
<da>1.82070</da>
<intensity>82</intensity>
<h>-12</h>
<k>0</k>
<l>2</l>
<F/>
</intensity>
<intensity>
<theta>50.192</theta>
<da>1.81611</da>
<intensity>18m</intensity>
<h>2</h>
<k>2</k>
<l>0</l>
<F/>
</intensity>
<intensity>
<theta>50.192</theta>
<da>1.81611</da>
<intensity>18m</intensity>
<h>12</h>
<k>0</k>
<l>0</l>
<F/>
</intensity>
<intensity>
<theta>50.527</theta>
<da>1.80486</da>
<intensity>51m</intensity>
<h>2</h>
<k>2</k>
<l>1</l>
<F/>
</intensity>
<intensity>
<theta>50.527</theta>
<da>1.80486</da>
<intensity>51m</intensity>
<h>-4</h>
<k>0</k>
<l>10</l>
<F/>
</intensity>
<intensity>
<theta>50.821</theta>
<da>1.79510</da>
<intensity>6</intensity>
<h>-1</h>
<k>1</k>
<l>9</l>
<F/>
</intensity>
<intensity>
<theta>51.089</theta>
<da>1.78632</da>
<intensity>6</intensity>
<h>-2</h>
<k>2</k>
<l>2</l>
<F/>
</intensity>
<intensity>
<theta>51.237</theta>
<da>1.78150</da>
<intensity>6</intensity>
<h>2</h>
<k>0</k>
<l>10</l>
<F/>
</intensity>
<intensity>
<theta>51.418</theta>
<da>1.77565</da>
<intensity>2m</intensity>
<h>2</h>
<k>2</k>
<l>2</l>
<F/>
</intensity>
<intensity>
<theta>51.418</theta>
<da>1.77565</da>
<intensity>2m</intensity>
<h>-3</h>
<k>1</k>
<l>9</l>
<F/>
</intensity>
<intensity>
<theta>51.694</theta>
<da>1.76683</da>
<intensity>5m</intensity>
<h>1</h>
<k>1</k>
<l>9</l>
<F/>
</intensity>
<intensity>
<theta>51.694</theta>
<da>1.76683</da>
<intensity>5m</intensity>
<h>-9</h>
<k>1</k>
<l>6</l>
<F/>
</intensity>
<intensity>
<theta>51.835</theta>
<da>1.76236</da>
<intensity>3</intensity>
<h>0</h>
<k>2</k>
<l>3</l>
<F/>
</intensity>
<intensity>
<theta>51.991</theta>
<da>1.75741</da>
<intensity>15</intensity>
<h>-12</h>
<k>0</k>
<l>4</l>
<F/>
</intensity>
<intensity>
<theta>52.135</theta>
<da>1.75292</da>
<intensity>26</intensity>
<h>-11</h>
<k>1</k>
<l>1</l>
<F/>
</intensity>
<intensity>
<theta>52.385</theta>
<da>1.74512</da>
<intensity>33m</intensity>
<h>4</h>
<k>2</k>
<l>0</l>
<F/>
</intensity>
<intensity>
<theta>52.385</theta>
<da>1.74512</da>
<intensity>33m</intensity>
<h>12</h>
<k>0</k>
<l>2</l>
<F/>
</intensity>
<intensity>
<theta>52.888</theta>
<da>1.72971</da>
<intensity>18m</intensity>
<h>2</h>
<k>2</k>
<l>3</l>
<F/>
</intensity>
<intensity>
<theta>52.888</theta>
<da>1.72971</da>
<intensity>18m</intensity>
<h>4</h>
<k>2</k>
<l>1</l>
<F/>
</intensity>
<intensity>
<theta>53.206</theta>
<da>1.72013</da>
<intensity>19m</intensity>
<h>5</h>
<k>1</k>
<l>8</l>
<F/>
</intensity>
<intensity>
<theta>53.206</theta>
<da>1.72013</da>
<intensity>19m</intensity>
<h>-6</h>
<k>0</k>
<l>10</l>
<F/>
</intensity>
<intensity>
<theta>53.449</theta>
<da>1.71287</da>
<intensity>29</intensity>
<h>-5</h>
<k>1</k>
<l>9</l>
<F/>
</intensity>
<intensity>
<theta>53.657</theta>
<da>1.70673</da>
<intensity>18m</intensity>
<h>0</h>
<k>2</k>
<l>4</l>
<F/>
</intensity>
<intensity>
<theta>53.657</theta>
<da>1.70673</da>
<intensity>18m</intensity>
<h>9</h>
<k>1</k>
<l>5</l>
<F/>
</intensity>
<intensity>
<theta>53.828</theta>
<da>1.70171</da>
<intensity>30</intensity>
<h>4</h>
<k>2</k>
<l>2</l>
<F/>
</intensity>
<intensity>
<theta>54.135</theta>
<da>1.69277</da>
<intensity>5m</intensity>
<h>7</h>
<k>1</k>
<l>7</l>
<F/>
</intensity>
<intensity>
<theta>54.135</theta>
<da>1.69277</da>
<intensity>5m</intensity>
<h>-4</h>
<k>2</k>
<l>3</l>
<F/>
</intensity>
<intensity>
<theta>54.246</theta>
<da>1.68956</da>
<intensity>6</intensity>
<h>10</h>
<k>0</k>
<l>6</l>
<F/>
</intensity>
<intensity>
<theta>54.682</theta>
<da>1.67712</da>
<intensity>32m</intensity>
<h>2</h>
<k>2</k>
<l>4</l>
<F/>
</intensity>
<intensity>
<theta>54.682</theta>
<da>1.67712</da>
<intensity>32m</intensity>
<h>-10</h>
<k>0</k>
<l>8</l>
<F/>
</intensity>
<intensity>
<theta>55.012</theta>
<da>1.66785</da>
<intensity>4</intensity>
<h>8</h>
<k>0</k>
<l>8</l>
<F/>
</intensity>
<intensity>
<theta>55.842</theta>
<da>1.64500</da>
<intensity>61m</intensity>
<h>0</h>
<k>2</k>
<l>5</l>
<F/>
</intensity>
<intensity>
<theta>55.842</theta>
<da>1.64500</da>
<intensity>61m</intensity>
<h>-12</h>
<k>0</k>
<l>6</l>
<F/>
</intensity>
<intensity>
<theta>55.975</theta>
<da>1.64141</da>
<intensity>91m</intensity>
<h>6</h>
<k>2</k>
<l>0</l>
<F/>
</intensity>
<intensity>
<theta>55.975</theta>
<da>1.64141</da>
<intensity>91m</intensity>
<h>-2</h>
<k>2</k>
<l>5</l>
<F/>
</intensity>
<intensity>
<theta>56.171</theta>
<da>1.63614</da>
<intensity>32</intensity>
<h>11</h>
<k>1</k>
<l>3</l>
<F/>
</intensity>
<intensity>
<theta>56.396</theta>
<da>1.63014</da>
<intensity>33</intensity>
<h>-6</h>
<k>2</k>
<l>2</l>
<F/>
</intensity>
<intensity>
<theta>56.466</theta>
<da>1.62829</da>
<intensity>36m</intensity>
<h>6</h>
<k>2</k>
<l>1</l>
<F/>
</intensity>
<intensity>
<theta>56.466</theta>
<da>1.62829</da>
<intensity>36m</intensity>
<h>12</h>
<k>0</k>
<l>4</l>
<F/>
</intensity>
<intensity>
<theta>56.763</theta>
<da>1.62048</da>
<intensity>4m</intensity>
<h>9</h>
<k>1</k>
<l>6</l>
<F/>
</intensity>
<intensity>
<theta>56.763</theta>
<da>1.62048</da>
<intensity>4m</intensity>
<h>-7</h>
<k>1</k>
<l>9</l>
<F/>
</intensity>
<intensity>
<theta>57.168</theta>
<da>1.60997</da>
<intensity>7m</intensity>
<h>4</h>
<k>2</k>
<l>4</l>
<F/>
</intensity>
<intensity>
<theta>57.168</theta>
<da>1.60997</da>
<intensity>7m</intensity>
<h>-8</h>
<k>0</k>
<l>10</l>
<F/>
</intensity>
<intensity>
<theta>57.326</theta>
<da>1.60591</da>
<intensity>2</intensity>
<h>-6</h>
<k>2</k>
<l>3</l>
<F/>
</intensity>
<intensity>
<theta>57.579</theta>
<da>1.59945</da>
<intensity>19m</intensity>
<h>5</h>
<k>1</k>
<l>9</l>
<F/>
</intensity>
<intensity>
<theta>57.579</theta>
<da>1.59945</da>
<intensity>19m</intensity>
<h>-4</h>
<k>2</k>
<l>5</l>
<F/>
</intensity>
<intensity>
<theta>57.846</theta>
<da>1.59270</da>
<intensity>3m</intensity>
<h>-5</h>
<k>1</k>
<l>10</l>
<F/>
</intensity>
<intensity>
<theta>57.846</theta>
<da>1.59270</da>
<intensity>3m</intensity>
<h>-9</h>
<k>1</k>
<l>8</l>
<F/>
</intensity>
<intensity>
<theta>58.173</theta>
<da>1.58452</da>
<intensity>4m</intensity>
<h>7</h>
<k>1</k>
<l>8</l>
<F/>
</intensity>
<intensity>
<theta>58.173</theta>
<da>1.58452</da>
<intensity>4m</intensity>
<h>-11</h>
<k>1</k>
<l>6</l>
<F/>
</intensity>
<intensity>
<theta>58.450</theta>
<da>1.57767</da>
<intensity>40</intensity>
<h>0</h>
<k>2</k>
<l>6</l>
<F/>
</intensity>
<intensity>
<theta>58.590</theta>
<da>1.57424</da>
<intensity>38</intensity>
<h>-2</h>
<k>2</k>
<l>6</l>
<F/>
</intensity>
<intensity>
<theta>58.684</theta>
<da>1.57192</da>
<intensity>56m</intensity>
<h>6</h>
<k>0</k>
<l>10</l>
<F/>
</intensity>
<intensity>
<theta>58.684</theta>
<da>1.57192</da>
<intensity>56m</intensity>
<h>-6</h>
<k>2</k>
<l>4</l>
<F/>
</intensity>
<intensity>
<theta>59.316</theta>
<da>1.55667</da>
<intensity>10</intensity>
<h>14</h>
<k>0</k>
<l>0</l>
<F/>
</intensity>
<intensity>
<theta>59.647</theta>
<da>1.54884</da>
<intensity>18</intensity>
<h>2</h>
<k>2</k>
<l>6</l>
<F/>
</intensity>
<intensity>
<theta>59.946</theta>
<da>1.54183</da>
<intensity>9</intensity>
<h>-2</h>
<k>0</k>
<l>12</l>
<F/>
</intensity>
<intensity>
<theta>60.059</theta>
<da>1.53918</da>
<intensity>7</intensity>
<h>-4</h>
<k>2</k>
<l>6</l>
<F/>
</intensity>
<intensity>
<theta>60.317</theta>
<da>1.53322</da>
<intensity>14m</intensity>
<h>0</h>
<k>0</k>
<l>12</l>
<F/>
</intensity>
<intensity>
<theta>60.317</theta>
<da>1.53322</da>
<intensity>14m</intensity>
<h>-13</h>
<k>1</k>
<l>1</l>
<F/>
</intensity>
<intensity>
<theta>60.476</theta>
<da>1.52956</da>
<intensity>97m</intensity>
<h>-1</h>
<k>1</k>
<l>11</l>
<F/>
</intensity>
<intensity>
<theta>60.476</theta>
<da>1.52956</da>
<intensity>97m</intensity>
<h>-6</h>
<k>2</k>
<l>5</l>
<F/>
</intensity>
<intensity>
<theta>60.724</theta>
<da>1.52392</da>
<intensity>24m</intensity>
<h>8</h>
<k>2</k>
<l>0</l>
<F/>
</intensity>
<intensity>
<theta>60.724</theta>
<da>1.52392</da>
<intensity>24m</intensity>
<h>-11</h>
<k>1</k>
<l>7</l>
<F/>
</intensity>
<intensity>
<theta>60.817</theta>
<da>1.52180</da>
<intensity>28m</intensity>
<h>6</h>
<k>2</k>
<l>4</l>
<F/>
</intensity>
<intensity>
<theta>60.817</theta>
<da>1.52180</da>
<intensity>28m</intensity>
<h>-3</h>
<k>1</k>
<l>11</l>
<F/>
</intensity>
<intensity>
<theta>61.033</theta>
<da>1.51693</da>
<intensity>46m</intensity>
<h>-7</h>
<k>1</k>
<l>10</l>
<F/>
</intensity>
<intensity>
<theta>61.033</theta>
<da>1.51693</da>
<intensity>46m</intensity>
<h>-13</h>
<k>1</k>
<l>3</l>
<F/>
</intensity>
<intensity>
<theta>61.372</theta>
<da>1.50936</da>
<intensity>35m</intensity>
<h>14</h>
<k>0</k>
<l>2</l>
<F/>
</intensity>
<intensity>
<theta>61.372</theta>
<da>1.50936</da>
<intensity>35m</intensity>
<h>-12</h>
<k>0</k>
<l>8</l>
<F/>
</intensity>
<intensity>
<theta>61.715</theta>
<da>1.50181</da>
<intensity>8m</intensity>
<h>-8</h>
<k>2</k>
<l>3</l>
<F/>
</intensity>
<intensity>
<theta>61.715</theta>
<da>1.50181</da>
<intensity>8m</intensity>
<h>10</h>
<k>0</k>
<l>8</l>
<F/>
</intensity>
<intensity>
<theta>62.021</theta>
<da>1.49513</da>
<intensity>5m</intensity>
<h>2</h>
<k>0</k>
<l>12</l>
<F/>
</intensity>
<intensity>
<theta>62.021</theta>
<da>1.49513</da>
<intensity>5m</intensity>
<h>-13</h>
<k>1</k>
<l>4</l>
<F/>
</intensity>
<intensity>
<theta>62.262</theta>
<da>1.48992</da>
<intensity>14m</intensity>
<h>7</h>
<k>1</k>
<l>9</l>
<F/>
</intensity>
<intensity>
<theta>62.262</theta>
<da>1.48992</da>
<intensity>14m</intensity>
<h>-10</h>
<k>0</k>
<l>10</l>
<F/>
</intensity>
<intensity>
<theta>62.493</theta>
<da>1.48495</da>
<intensity>15</intensity>
<h>-5</h>
<k>1</k>
<l>11</l>
<F/>
</intensity>
<intensity>
<theta>62.803</theta>
<da>1.47838</da>
<intensity>23m</intensity>
<h>-4</h>
<k>2</k>
<l>7</l>
<F/>
</intensity>
<intensity>
<theta>62.803</theta>
<da>1.47838</da>
<intensity>23m</intensity>
<h>-6</h>
<k>2</k>
<l>6</l>
<F/>
</intensity>
<intensity>
<theta>62.961</theta>
<da>1.47504</da>
<intensity>4</intensity>
<h>-8</h>
<k>2</k>
<l>4</l>
<F/>
</intensity>
<intensity>
<theta>63.123</theta>
<da>1.47165</da>
<intensity>5m</intensity>
<h>6</h>
<k>2</k>
<l>5</l>
<F/>
</intensity>
<intensity>
<theta>63.123</theta>
<da>1.47165</da>
<intensity>5m</intensity>
<h>-6</h>
<k>0</k>
<l>12</l>
<F/>
</intensity>
<intensity>
<theta>63.555</theta>
<da>1.46269</da>
<intensity>5</intensity>
<h>-13</h>
<k>1</k>
<l>5</l>
<F/>
</intensity>
<intensity>
<theta>63.656</theta>
<da>1.46060</da>
<intensity>7m</intensity>
<h>3</h>
<k>1</k>
<l>11</l>
<F/>
</intensity>
<intensity>
<theta>63.656</theta>
<da>1.46060</da>
<intensity>7m</intensity>
<h>-11</h>
<k>1</k>
<l>8</l>
<F/>
</intensity>
<intensity>
<theta>63.756</theta>
<da>1.45855</da>
<intensity>4</intensity>
<h>8</h>
<k>2</k>
<l>3</l>
<F/>
</intensity>
<intensity>
<theta>64.113</theta>
<da>1.45129</da>
<intensity>1</intensity>
<h>8</h>
<k>0</k>
<l>10</l>
<F/>
</intensity>
<intensity>
<theta>64.353</theta>
<da>1.44646</da>
<intensity>12</intensity>
<h>13</h>
<k>1</k>
<l>3</l>
<F/>
</intensity>
<intensity>
<theta>64.639</theta>
<da>1.44074</da>
<intensity>1</intensity>
<h>-8</h>
<k>2</k>
<l>5</l>
<F/>
</intensity>
<intensity>
<theta>64.846</theta>
<da>1.43664</da>
<intensity>2m</intensity>
<h>0</h>
<k>2</k>
<l>8</l>
<F/>
</intensity>
<intensity>
<theta>64.846</theta>
<da>1.43664</da>
<intensity>2m</intensity>
<h>-2</h>
<k>2</k>
<l>8</l>
<F/>
</intensity>
<intensity>
<theta>65.216</theta>
<da>1.42938</da>
<intensity>5m</intensity>
<h>4</h>
<k>2</k>
<l>7</l>
<F/>
</intensity>
<intensity>
<theta>65.216</theta>
<da>1.42938</da>
<intensity>5m</intensity>
<h>-9</h>
<k>1</k>
<l>10</l>
<F/>
</intensity>
<intensity>
<theta>65.392</theta>
<da>1.42596</da>
<intensity>27m</intensity>
<h>-6</h>
<k>2</k>
<l>7</l>
<F/>
</intensity>
<intensity>
<theta>65.392</theta>
<da>1.42596</da>
<intensity>27m</intensity>
<h>-7</h>
<k>1</k>
<l>11</l>
<F/>
</intensity>
<intensity>
<theta>65.647</theta>
<da>1.42105</da>
<intensity>14m</intensity>
<h>8</h>
<k>2</k>
<l>4</l>
<F/>
</intensity>
<intensity>
<theta>65.647</theta>
<da>1.42105</da>
<intensity>14m</intensity>
<h>-1</h>
<k>1</k>
<l>12</l>
<F/>
</intensity>
</stick_series>
</graphs>
</pdfcard>
