Repository: ComputationalMaterials-WestLake-Univ/phasemapy

# Automated Phase Mapping of XRD (AutoMapper)

The AutoMapper is an unsupervised solver to tackle the phase mapping challenge in high-throughput X-ray diffraction datasets. Besides leveraging robust fitting abilities of machine learning algorithms,it is integrated various material information, including first-principles calculated thermodynamic data, crystallography, X-ray diffraction, and texture.

Its main functionalities:

- correctly identify the number, identity, fraction, peak shift and texture of present phases.

File: data/icdd/Prototype/PDF Card - 04-002-9116.xml
<?xml version="1.0" encoding="UTF-8" standalone="no"?>
<?xml-stylesheet type="text/xsl" href="pdfcard.xsl"?><pdfcard>
<pdf_data ApplicationName="PDF-4+ 2020" ApplicationVersion="4.20.0.1" CurrentYear="2019">
<pdf_number>04-002-9116</pdf_number>
<chemical_formula>V O2</chemical_formula>
<empirical_formula>O2 V</empirical_formula>
<chemical_name>Vanadium Oxide</chemical_name>
<xstal_system>Tetragonal</xstal_system>
<xtldx>4.689</xtldx>
<ds>4.69</ds>
<rep_struc>Ti O2</rep_struc>
<rep_struc_alpha_order>O2 Ti</rep_struc_alpha_order>
<lpf_rep_struc>Ti O2,tP6,136</lpf_rep_struc>
<lpf_rep_struc_alpha_order>O2 Ti,tP6,136</lpf_rep_struc_alpha_order>
<pressure_temperature>Non-ambient Temperature</pressure_temperature>
<status>Alternate</status>
<cell_a>4.54</cell_a>
<cell_c>2.85</cell_c>
<z>2.00</z>
<cell_vol>58.74</cell_vol>
<cell_mv>29.37</cell_mv>
<authcovera>0.628</authcovera>
<xtlvol>58.74</xtlvol>
<redcellvol>58.74</redcellvol>
<xtla>4.540</xtla>
<xtlb>4.540</xtlb>
<xtlc>2.850</xtlc>
<xtlal>90.00</xtlal>
<xtlbe>90.00</xtlbe>
<xtlga>90.00</xtlga>
<xtlcovera>0.628</xtlcovera>
<xtlaoverb>1.000</xtlaoverb>
<xtlcoverb>0.628</xtlcoverb>
<redcell_a>2.850</redcell_a>
<redcell_b>4.540</redcell_b>
<redcell_c>4.540</redcell_c>
<redcell_al>90.00</redcell_al>
<redcell_be>90.00</redcell_be>
<redcell_ga>90.00</redcell_ga>
<xtlz>2.00</xtlz>
<ss>F(30) = 999.9(0.0001, 30)</ss>
<xtlsg>P42/mnm (136)</xtlsg>
<xtlmolwt>82.94</xtlmolwt>
<quality_mark>Prototyping</quality_mark>
<iic>3.84</iic>
<iic_nd>0.56</iic_nd>
<lambda>1.5406</lambda>
<patrad>CuKα1</patrad>
<source>Calculated - Peak</source>
<instrument>Calculated</instrument>
<temperature>344.0</temperature>
<aspectn>136</aspectn>
<spgr_label>Space Group</spgr_label>
<spgr>P42/mnm (136)</spgr>
<pearson>tP6.00</pearson>
<entry_date>09/01/2005</entry_date>
<last_mod_date>09/01/2011</last_mod_date>
<last_modifications>Reflections</last_modifications>
<weight_percent>O38.58 V61.42</weight_percent>
<atomic_percent>O66.67 V33.33</atomic_percent>
<sg_sym_ops>
<sg_sym_op>
<seq>1</seq>
<operator>x,y,z</operator>
</sg_sym_op>
<sg_sym_op>
<seq>2</seq>
<operator>-x,-y,-z</operator>
</sg_sym_op>
<sg_sym_op>
<seq>3</seq>
<operator>-x,-y,z</operator>
</sg_sym_op>
<sg_sym_op>
<seq>4</seq>
<operator>x,y,-z</operator>
</sg_sym_op>
<sg_sym_op>
<seq>5</seq>
<operator>x+1/2,-y+1/2,z+1/2</operator>
</sg_sym_op>
<sg_sym_op>
<seq>6</seq>
<operator>-x+1/2,y+1/2,-z+1/2</operator>
</sg_sym_op>
<sg_sym_op>
<seq>7</seq>
<operator>-x+1/2,y+1/2,z+1/2</operator>
</sg_sym_op>
<sg_sym_op>
<seq>8</seq>
<operator>x+1/2,-y+1/2,-z+1/2</operator>
</sg_sym_op>
<sg_sym_op>
<seq>9</seq>
<operator>y,x,z</operator>
</sg_sym_op>
<sg_sym_op>
<seq>10</seq>
<operator>-y,-x,-z</operator>
</sg_sym_op>
<sg_sym_op>
<seq>11</seq>
<operator>-y,-x,z</operator>
</sg_sym_op>
<sg_sym_op>
<seq>12</seq>
<operator>y,x,-z</operator>
</sg_sym_op>
<sg_sym_op>
<seq>13</seq>
<operator>y+1/2,-x+1/2,z+1/2</operator>
</sg_sym_op>
<sg_sym_op>
<seq>14</seq>
<operator>-y+1/2,x+1/2,-z+1/2</operator>
</sg_sym_op>
<sg_sym_op>
<seq>15</seq>
<operator>-y+1/2,x+1/2,z+1/2</operator>
</sg_sym_op>
<sg_sym_op>
<seq>16</seq>
<operator>y+1/2,-x+1/2,-z+1/2</operator>
</sg_sym_op>
</sg_sym_ops>
<idp_column>IDP</idp_column>
<adp_column>ADP</adp_column>
<atomic_coords>
<atomic_coord>
<atom>O</atom>
<num>1</num>
<wyckoff>4f</wyckoff>
<symmetry>m.2m</symmetry>
<x>0.30478</x>
<y>0.30478</y>
<z>0.0</z>
<sof>1.0</sof>
<aet>3#b</aet>
</atomic_coord>
<atomic_coord>
<atom>V</atom>
<num>2</num>
<wyckoff>2a</wyckoff>
<symmetry>m.mm</symmetry>
<x>0.0</x>
<y>0.0</y>
<z>0.0</z>
<sof>1.0</sof>
<aet>6-a</aet>
</atomic_coord>
</atomic_coords>
<ani_temp_facs/>
<ac_space_group>P42/mnm (136)</ac_space_group>
<ac_unit_cell_a>4.54</ac_unit_cell_a>
<ac_unit_cell_b>4.54</ac_unit_cell_b>
<ac_unit_cell_c>2.85</ac_unit_cell_c>
<ac_unit_cell_alpha>90</ac_unit_cell_alpha>
<ac_unit_cell_beta>90</ac_unit_cell_beta>
<ac_unit_cell_gamma>90</ac_unit_cell_gamma>
<subfile_indicator>Ceramic (Semiconductor), Inorganic, Metal &amp; Alloy</subfile_indicator>
<cross_ref_pdf_numbers>00-044-0253 (Primary), 01-072-8405 (Alternate), 01-073-2362 (Alternate), 01-076-0675 (Alternate), 01-079-1655 (Alternate), 01-083-8516 (Alternate), 04-001-8957 (Alternate), 04-001-9153 (Alternate), 04-002-3081 (Alternate), 04-003-5848 (Alternate), 04-004-3064 (Primary), 04-004-5458 (Alternate), 04-004-9010 (Alternate), 04-005-7410 (Alternate), 04-006-6356 (Alternate), 04-007-3725 (Alternate), 04-007-8018 (Alternate), 04-007-9096 (Alternate), 04-008-7668 (Alternate), 04-008-7669 (Alternate)</cross_ref_pdf_numbers>
<references>
<reference_group>
<type>Primary Reference</type>
<reference>Calculated from LPF using POWD-12++.</reference>
</reference_group>
<reference_group>
<type>Structure</type>
<reference>Minomura S., Nagasaki H. "The Effect of Pressure on the Metal-to-Insulator Transition in V2O4 and V2O3". J. Phys. Soc. Jpn. 1964, 19, 131.</reference>
</reference_group>
</references>
<database_comments>LPF Collection Code: 383213. Polymorphism: High temperature phase. Temperature of Data Collection: 344 K. Unit Cell Data Source: Powder Diffraction.</database_comments>
<crystal_properties>Centrosymmetric</crystal_properties>
<phase>High temperature phase.</phase>
</pdf_data>
<graphs>
<wave_length>Cu Kα1 1.54056 Å</wave_length>
<chart_name>PDF Card - 04-002-9116.jpg</chart_name>
<stick_series type="V O2 - 04-002-9116 (Stick, Fixed Slit Intensity)">
<intensity>
<theta>27.766</theta>
<da>3.210260</da>
<intensity>1000</intensity>
<h>1</h>
<k>1</k>
<l>0</l>
<F/>
</intensity>
<intensity>
<theta>37.219</theta>
<da>2.413800</da>
<intensity>436</intensity>
<h>1</h>
<k>0</k>
<l>1</l>
<F/>
</intensity>
<intensity>
<theta>39.672</theta>
<da>2.270000</da>
<intensity>75</intensity>
<h>2</h>
<k>0</k>
<l>0</l>
<F/>
</intensity>
<intensity>
<theta>42.374</theta>
<da>2.131290</da>
<intensity>144</intensity>
<h>1</h>
<k>1</k>
<l>1</l>
<F/>
</intensity>
<intensity>
<theta>44.591</theta>
<da>2.030350</da>
<intensity>54</intensity>
<h>2</h>
<k>1</k>
<l>0</l>
<F/>
</intensity>
<intensity>
<theta>55.526</theta>
<da>1.653630</da>
<intensity>449</intensity>
<h>2</h>
<k>1</k>
<l>1</l>
<F/>
</intensity>
<intensity>
<theta>57.356</theta>
<da>1.605130</da>
<intensity>134</intensity>
<h>2</h>
<k>2</k>
<l>0</l>
<F/>
</intensity>
<intensity>
<theta>64.895</theta>
<da>1.435670</da>
<intensity>64</intensity>
<h>3</h>
<k>1</k>
<l>0</l>
<F/>
</intensity>
<intensity>
<theta>65.442</theta>
<da>1.425000</da>
<intensity>52</intensity>
<h>0</h>
<k>0</k>
<l>2</l>
<F/>
</intensity>
<intensity>
<theta>66.839</theta>
<da>1.398570</da>
<intensity>4</intensity>
<h>2</h>
<k>2</k>
<l>1</l>
<F/>
</intensity>
<intensity>
<theta>70.382</theta>
<da>1.336590</da>
<intensity>136</intensity>
<h>3</h>
<k>0</k>
<l>1</l>
<F/>
</intensity>
<intensity>
<theta>72.514</theta>
<da>1.302450</da>
<intensity>64</intensity>
<h>1</h>
<k>1</k>
<l>2</l>
<F/>
</intensity>
<intensity>
<theta>73.848</theta>
<da>1.282180</da>
<intensity>7</intensity>
<h>3</h>
<k>1</k>
<l>1</l>
<F/>
</intensity>
<intensity>
<theta>75.430</theta>
<da>1.259170</da>
<intensity>1</intensity>
<h>3</h>
<k>2</k>
<l>0</l>
<F/>
</intensity>
<intensity>
<theta>79.320</theta>
<da>1.206900</da>
<intensity>15</intensity>
<h>2</h>
<k>0</k>
<l>2</l>
<F/>
</intensity>
<intensity>
<theta>82.660</theta>
<da>1.166390</da>
<intensity>6</intensity>
<h>2</h>
<k>1</k>
<l>2</l>
<F/>
</intensity>
<intensity>
<theta>83.946</theta>
<da>1.151770</da>
<intensity>29</intensity>
<h>3</h>
<k>2</k>
<l>1</l>
<F/>
</intensity>
<intensity>
<theta>85.478</theta>
<da>1.135000</da>
<intensity>18</intensity>
<h>4</h>
<k>0</k>
<l>0</l>
<F/>
</intensity>
<intensity>
<theta>88.782</theta>
<da>1.101110</da>
<intensity>6</intensity>
<h>4</h>
<k>1</k>
<l>0</l>
<F/>
</intensity>
<intensity>
<theta>92.080</theta>
<da>1.070090</da>
<intensity>22</intensity>
<h>3</h>
<k>3</k>
<l>0</l>
<F/>
</intensity>
<intensity>
<theta>92.577</theta>
<da>1.065650</da>
<intensity>38</intensity>
<h>2</h>
<k>2</k>
<l>2</l>
<F/>
</intensity>
<intensity>
<theta>97.171</theta>
<da>1.027120</da>
<intensity>37</intensity>
<h>4</h>
<k>1</k>
<l>1</l>
<F/>
</intensity>
<intensity>
<theta>98.712</theta>
<da>1.015170</da>
<intensity>17</intensity>
<h>4</h>
<k>2</k>
<l>0</l>
<F/>
</intensity>
<intensity>
<theta>99.213</theta>
<da>1.011380</da>
<intensity>28</intensity>
<h>3</h>
<k>1</k>
<l>2</l>
<F/>
</intensity>
<intensity>
<theta>100.510</theta>
<da>1.001800</da>
<intensity>1</intensity>
<h>3</h>
<k>3</k>
<l>1</l>
<F/>
</intensity>
<intensity>
<theta>107.310</theta>
<da>0.956317</da>
<intensity>3</intensity>
<h>4</h>
<k>2</k>
<l>1</l>
<F/>
</intensity>
<intensity>
<theta>109.440</theta>
<da>0.943576</da>
<intensity>1</intensity>
<h>3</h>
<k>2</k>
<l>2</l>
<F/>
</intensity>
<intensity>
<theta>111.866</theta>
<da>0.929861</da>
<intensity>10</intensity>
<h>1</h>
<k>0</k>
<l>3</l>
<F/>
</intensity>
<intensity>
<theta>115.468</theta>
<da>0.910950</da>
<intensity>2</intensity>
<h>1</h>
<k>1</k>
<l>3</l>
<F/>
</intensity>
<intensity>
<theta>116.060</theta>
<da>0.908000</da>
<intensity>1</intensity>
<h>4</h>
<k>3</k>
<l>0</l>
<F/>
</intensity>
<intensity>
<theta>119.794</theta>
<da>0.890367</da>
<intensity>17</intensity>
<h>5</h>
<k>1</k>
<l>0</l>
<F/>
</intensity>
<intensity>
<theta>120.367</theta>
<da>0.887804</da>
<intensity>15</intensity>
<h>4</h>
<k>0</k>
<l>2</l>
<F/>
</intensity>
<intensity>
<theta>124.272</theta>
<da>0.871300</da>
<intensity>5</intensity>
<h>4</h>
<k>1</k>
<l>2</l>
<F/>
</intensity>
<intensity>
<theta>125.832</theta>
<da>0.865153</da>
<intensity>32</intensity>
<h>5</h>
<k>0</k>
<l>1</l>
<F/>
</intensity>
<intensity>
<theta>127.065</theta>
<da>0.860467</da>
<intensity>30</intensity>
<h>2</h>
<k>1</k>
<l>3</l>
<F/>
</intensity>
<intensity>
<theta>128.366</theta>
<da>0.855685</da>
<intensity>21</intensity>
<h>3</h>
<k>3</k>
<l>2</l>
<F/>
</intensity>
<intensity>
<theta>130.014</theta>
<da>0.849860</da>
<intensity>1</intensity>
<h>5</h>
<k>1</k>
<l>1</l>
<F/>
</intensity>
<intensity>
<theta>132.036</theta>
<da>0.843057</da>
<intensity>1</intensity>
<h>5</h>
<k>2</k>
<l>0</l>
<F/>
</intensity>
<intensity>
<theta>137.378</theta>
<da>0.826817</da>
<intensity>19</intensity>
<h>4</h>
<k>2</k>
<l>2</l>
<F/>
</intensity>
<intensity>
<theta>140.845</theta>
<da>0.817543</da>
<intensity>1</intensity>
<h>2</h>
<k>2</k>
<l>3</l>
<F/>
</intensity>
<intensity>
<theta>144.657</theta>
<da>0.808428</da>
<intensity>40</intensity>
<h>5</h>
<k>2</k>
<l>1</l>
<F/>
</intensity>
<intensity>
<theta>146.410</theta>
<da>0.804601</da>
<intensity>21</intensity>
<h>3</h>
<k>0</k>
<l>3</l>
<F/>
</intensity>
<intensity>
<theta>147.386</theta>
<da>0.802566</da>
<intensity>6</intensity>
<h>4</h>
<k>4</k>
<l>0</l>
<F/>
</intensity>
</stick_series>
</graphs>
</pdfcard>

File: data/icdd/Prototype/PDF Card - 04-003-2347.xml
<?xml version="1.0" encoding="UTF-8" standalone="no"?>
<?xml-stylesheet type="text/xsl" href="pdfcard.xsl"?><pdfcard>
<pdf_data ApplicationName="PDF-4+ 2020" ApplicationVersion="4.20.0.1" CurrentYear="2019">
<pdf_number>04-003-2347</pdf_number>
<chemical_formula>V O2</chemical_formula>
<empirical_formula>O2 V</empirical_formula>
<chemical_name>Vanadium Oxide</chemical_name>
<xstal_system>Monoclinic</xstal_system>
<xtldx>4.668</xtldx>
<ds>4.67</ds>
<rep_struc>V O2</rep_struc>
<rep_struc_alpha_order>O2 V</rep_struc_alpha_order>
<lpf_rep_struc>V O2,mP12,14</lpf_rep_struc>
<lpf_rep_struc_alpha_order>O2 V,mP12,14</lpf_rep_struc_alpha_order>
<pressure_temperature>Ambient</pressure_temperature>
<status>Alternate</status>
<cell_a>5.3563</cell_a>
<cell_b>4.5252</cell_b>
<cell_c>5.3819</cell_c>
<cell_beta>115.23</cell_beta>
<z>4.00</z>
<cell_vol>118.00</cell_vol>
<cell_mv>29.50</cell_mv>
<authcovera>1.005</authcovera>
<authaoverb>1.184</authaoverb>
<authcoverb>1.189</authcoverb>
<xtlvol>118.00</xtlvol>
<redcellvol>118.00</redcellvol>
<xtla>5.382</xtla>
<xtlb>4.525</xtlb>
<xtlc>5.356</xtlc>
<xtlal>90.00</xtlal>
<xtlbe>115.23</xtlbe>
<xtlga>90.00</xtlga>
<xtlcovera>0.995</xtlcovera>
<xtlaoverb>1.189</xtlaoverb>
<xtlcoverb>1.184</xtlcoverb>
<redcell_a>4.525</redcell_a>
<redcell_b>5.356</redcell_b>
<redcell_c>5.382</redcell_c>
<redcell_al>115.23</redcell_al>
<redcell_be>90.00</redcell_be>
<redcell_ga>90.00</redcell_ga>
<xtlz>4.00</xtlz>
<ss>F(30) = 76.6(0.0089, 44)</ss>
<xtlsg>P21/a (14)</xtlsg>
<xtlmolwt>82.94</xtlmolwt>
<quality_mark>Prototyping</quality_mark>
<iic>3.34</iic>
<iic_nd>0.31</iic_nd>
<lambda>1.5406</lambda>
<patrad>CuKα1</patrad>
<source>Calculated - Peak</source>
<instrument>Calculated</instrument>
<temperature>298.0</temperature>
<aspectn>14A</aspectn>
<spgr_label>Space Group</spgr_label>
<spgr>P21/c (14)</spgr>
<pearson>mP12.00</pearson>
<entry_date>09/01/2005</entry_date>
<last_mod_date>09/01/2011</last_mod_date>
<last_modifications>Reflections</last_modifications>
<weight_percent>O38.58 V61.42</weight_percent>
<atomic_percent>O66.67 V33.33</atomic_percent>
<sg_sym_ops>
<sg_sym_op>
<seq>1</seq>
<operator>x,y,z</operator>
</sg_sym_op>
<sg_sym_op>
<seq>2</seq>
<operator>-x,-y,-z</operator>
</sg_sym_op>
<sg_sym_op>
<seq>3</seq>
<operator>-x,y+1/2,-z+1/2</operator>
</sg_sym_op>
<sg_sym_op>
<seq>4</seq>
<operator>x,-y+1/2,z+1/2</operator>
</sg_sym_op>
</sg_sym_ops>
<idp_column>IDP</idp_column>
<adp_column>ADP</adp_column>
<atomic_coords>
<atomic_coord>
<atom>O</atom>
<num>1</num>
<wyckoff>4e</wyckoff>
<symmetry>1</symmetry>
<x>0.084</x>
<y>0.265</y>
<z>0.4</z>
<sof>1.0</sof>
<aet>3#a</aet>
</atomic_coord>
<atomic_coord>
<atom>V</atom>
<num>2</num>
<wyckoff>4e</wyckoff>
<symmetry>1</symmetry>
<x>0.2597</x>
<y>0.018</y>
<z>0.2915</z>
<sof>1.0</sof>
<aet>6-a</aet>
</atomic_coord>
<atomic_coord>
<atom>O</atom>
<num>3</num>
<wyckoff>4e</wyckoff>
<symmetry>1</symmetry>
<x>0.606</x>
<y>0.21</y>
<z>0.403</z>
<sof>1.0</sof>
<aet>3#a</aet>
</atomic_coord>
</atomic_coords>
<ani_temp_facs/>
<ac_space_group>P121/c1 (14)</ac_space_group>
<ac_unit_cell_a>5.3563</ac_unit_cell_a>
<ac_unit_cell_b>4.5252</ac_unit_cell_b>
<ac_unit_cell_c>5.3819</ac_unit_cell_c>
<ac_unit_cell_alpha>90</ac_unit_cell_alpha>
<ac_unit_cell_beta>115.23</ac_unit_cell_beta>
<ac_unit_cell_gamma>90</ac_unit_cell_gamma>
<subfile_indicator>Ceramic (Semiconductor), Forensic, Inorganic, Metal &amp; Alloy</subfile_indicator>
<cross_ref_pdf_numbers>00-009-0142 (Primary), 00-019-1398 (Primary), 00-043-1051 (Primary), 00-044-0252 (Primary), 04-001-8960 (Alternate), 04-002-9115 (Alternate), 04-003-2035 (Primary), 04-003-4401 (Alternate), 04-003-4402 (Alternate), 04-004-5457 (Alternate), 04-005-4338 (Alternate), 04-005-6850 (Alternate), 04-005-7408 (Alternate), 04-007-0321 (Alternate), 04-007-1466 (Alternate), 04-007-8259 (Alternate), 04-007-8349 (Alternate), 04-008-0690 (Alternate), 04-008-0739 (Alternate)</cross_ref_pdf_numbers>
<references>
<reference_group>
<type>Primary Reference</type>
<reference>Calculated from LPF using POWD-12++.</reference>
</reference_group>
<reference_group>
<type>Structure</type>
<reference>Rogers D.B., Shannon R.D., Sleight A.W., Gillson J.L. "Crystal Chemistry of Metal Dioxides with Rutile-Related Structures". Inorg. Chem. 1969, 8, 841.</reference>
</reference_group>
</references>
<database_comments>LPF Collection Code: 453218. Unit Cell Data Source: Powder Diffraction.</database_comments>
<crystal_properties>Centrosymmetric</crystal_properties>
</pdf_data>
<graphs>
<wave_length>Cu Kα1 1.54056 Å</wave_length>
<chart_name>PDF Card - 04-003-2347.jpg</chart_name>
<stick_series type="V O2 - 04-003-2347 (Stick, Fixed Slit Intensity)">
<intensity>
<theta>18.295</theta>
<da>4.845330</da>
<intensity>2</intensity>
<h>1</h>
<k>0</k>
<l>0</l>
<F/>
</intensity>
<intensity>
<theta>26.876</theta>
<da>3.314520</da>
<intensity>100m</intensity>
<h>0</h>
<k>1</k>
<l>1</l>
<F/>
</intensity>
<intensity>
<theta>26.876</theta>
<da>3.314520</da>
<intensity>100m</intensity>
<h>1</h>
<k>1</k>
<l>0</l>
<F/>
</intensity>
<intensity>
<theta>27.831</theta>
<da>3.202900</da>
<intensity>1000</intensity>
<h>-1</h>
<k>1</k>
<l>1</l>
<F/>
</intensity>
<intensity>
<theta>33.388</theta>
<da>2.681470</da>
<intensity>49</intensity>
<h>-1</h>
<k>0</k>
<l>2</l>
<F/>
</intensity>
<intensity>
<theta>36.895</theta>
<da>2.434240</da>
<intensity>117</intensity>
<h>0</h>
<k>0</k>
<l>2</l>
<F/>
</intensity>
<intensity>
<theta>37.008</theta>
<da>2.427080</da>
<intensity>318m</intensity>
<h>1</h>
<k>1</k>
<l>1</l>
<F/>
</intensity>
<intensity>
<theta>37.008</theta>
<da>2.427080</da>
<intensity>318m</intensity>
<h>2</h>
<k>0</k>
<l>0</l>
<F/>
</intensity>
<intensity>
<theta>39.012</theta>
<da>2.306870</da>
<intensity>3</intensity>
<h>-1</h>
<k>1</k>
<l>2</l>
<F/>
</intensity>
<intensity>
<theta>39.143</theta>
<da>2.299470</da>
<intensity>9</intensity>
<h>-2</h>
<k>1</k>
<l>1</l>
<F/>
</intensity>
<intensity>
<theta>39.727</theta>
<da>2.266990</da>
<intensity>36</intensity>
<h>-2</h>
<k>0</k>
<l>2</l>
<F/>
</intensity>
<intensity>
<theta>39.807</theta>
<da>2.262600</da>
<intensity>30</intensity>
<h>0</h>
<k>2</k>
<l>0</l>
<F/>
</intensity>
<intensity>
<theta>42.116</theta>
<da>2.143760</da>
<intensity>115</intensity>
<h>0</h>
<k>1</k>
<l>2</l>
<F/>
</intensity>
<intensity>
<theta>42.280</theta>
<da>2.135830</da>
<intensity>88</intensity>
<h>2</h>
<k>1</k>
<l>0</l>
<F/>
</intensity>
<intensity>
<theta>44.099</theta>
<da>2.051840</da>
<intensity>18m</intensity>
<h>0</h>
<k>2</k>
<l>1</l>
<F/>
</intensity>
<intensity>
<theta>44.099</theta>
<da>2.051840</da>
<intensity>18m</intensity>
<h>1</h>
<k>2</k>
<l>0</l>
<F/>
</intensity>
<intensity>
<theta>44.672</theta>
<da>2.026870</da>
<intensity>29m</intensity>
<h>-1</h>
<k>2</k>
<l>1</l>
<F/>
</intensity>
<intensity>
<theta>44.672</theta>
<da>2.026870</da>
<intensity>29m</intensity>
<h>-2</h>
<k>1</k>
<l>2</l>
<F/>
</intensity>
<intensity>
<theta>48.439</theta>
<da>1.877680</da>
<intensity>22</intensity>
<h>1</h>
<k>0</k>
<l>2</l>
<F/>
</intensity>
<intensity>
<theta>51.339</theta>
<da>1.778190</da>
<intensity>1</intensity>
<h>1</h>
<k>2</k>
<l>1</l>
<F/>
</intensity>
<intensity>
<theta>52.903</theta>
<da>1.729250</da>
<intensity>30m</intensity>
<h>-1</h>
<k>2</k>
<l>2</l>
<F/>
</intensity>
<intensity>
<theta>52.903</theta>
<da>1.729250</da>
<intensity>30m</intensity>
<h>-3</h>
<k>0</k>
<l>2</l>
<F/>
</intensity>
<intensity>
<theta>55.280</theta>
<da>1.660400</da>
<intensity>81</intensity>
<h>-1</h>
<k>1</k>
<l>3</l>
<F/>
</intensity>
<intensity>
<theta>55.393</theta>
<da>1.657260</da>
<intensity>122</intensity>
<h>0</h>
<k>2</k>
<l>2</l>
<F/>
</intensity>
<intensity>
<theta>55.527</theta>
<da>1.653590</da>
<intensity>238m</intensity>
<h>2</h>
<k>2</k>
<l>0</l>
<F/>
</intensity>
<intensity>
<theta>55.527</theta>
<da>1.653590</da>
<intensity>238m</intensity>
<h>-3</h>
<k>1</k>
<l>1</l>
<F/>
</intensity>
<intensity>
<theta>56.866</theta>
<da>1.617780</da>
<intensity>30</intensity>
<h>-2</h>
<k>1</k>
<l>3</l>
<F/>
</intensity>
<intensity>
<theta>57.500</theta>
<da>1.601450</da>
<intensity>142</intensity>
<h>-2</h>
<k>2</k>
<l>2</l>
<F/>
</intensity>
<intensity>
<theta>60.563</theta>
<da>1.527570</da>
<intensity>34</intensity>
<h>0</h>
<k>1</k>
<l>3</l>
<F/>
</intensity>
<intensity>
<theta>60.847</theta>
<da>1.521130</da>
<intensity>1</intensity>
<h>3</h>
<k>1</k>
<l>0</l>
<F/>
</intensity>
<intensity>
<theta>64.429</theta>
<da>1.444930</da>
<intensity>17</intensity>
<h>1</h>
<k>2</k>
<l>2</l>
<F/>
</intensity>
<intensity>
<theta>64.785</theta>
<da>1.437850</da>
<intensity>48</intensity>
<h>2</h>
<k>0</k>
<l>2</l>
<F/>
</intensity>
<intensity>
<theta>65.006</theta>
<da>1.433490</da>
<intensity>33</intensity>
<h>-3</h>
<k>1</k>
<l>3</l>
<F/>
</intensity>
<intensity>
<theta>65.120</theta>
<da>1.431270</da>
<intensity>39</intensity>
<h>-1</h>
<k>3</k>
<l>1</l>
<F/>
</intensity>
<intensity>
<theta>66.689</theta>
<da>1.401340</da>
<intensity>3</intensity>
<h>-1</h>
<k>2</k>
<l>3</l>
<F/>
</intensity>
<intensity>
<theta>66.928</theta>
<da>1.396920</da>
<intensity>1</intensity>
<h>-3</h>
<k>2</k>
<l>1</l>
<F/>
</intensity>
<intensity>
<theta>68.115</theta>
<da>1.375440</da>
<intensity>1</intensity>
<h>-2</h>
<k>2</k>
<l>3</l>
<F/>
</intensity>
<intensity>
<theta>68.263</theta>
<da>1.372810</da>
<intensity>5</intensity>
<h>-3</h>
<k>2</k>
<l>2</l>
<F/>
</intensity>
<intensity>
<theta>70.132</theta>
<da>1.340730</da>
<intensity>22</intensity>
<h>-2</h>
<k>0</k>
<l>4</l>
<F/>
</intensity>
<intensity>
<theta>70.430</theta>
<da>1.335790</da>
<intensity>66m</intensity>
<h>1</h>
<k>3</k>
<l>1</l>
<F/>
</intensity>
<intensity>
<theta>70.430</theta>
<da>1.335790</da>
<intensity>66m</intensity>
<h>-4</h>
<k>0</k>
<l>2</l>
<F/>
</intensity>
<intensity>
<theta>71.340</theta>
<da>1.320970</da>
<intensity>13</intensity>
<h>-1</h>
<k>0</k>
<l>4</l>
<F/>
</intensity>
<intensity>
<theta>71.805</theta>
<da>1.313560</da>
<intensity>19m</intensity>
<h>1</h>
<k>1</k>
<l>3</l>
<F/>
</intensity>
<intensity>
<theta>71.805</theta>
<da>1.313560</da>
<intensity>19m</intensity>
<h>-2</h>
<k>3</k>
<l>1</l>
<F/>
</intensity>
<intensity>
<theta>72.036</theta>
<da>1.309910</da>
<intensity>29</intensity>
<h>3</h>
<k>1</k>
<l>1</l>
<F/>
</intensity>
<intensity>
<theta>73.626</theta>
<da>1.285500</da>
<intensity>1</intensity>
<h>-2</h>
<k>1</k>
<l>4</l>
<F/>
</intensity>
<intensity>
<theta>73.848</theta>
<da>1.282190</da>
<intensity>3</intensity>
<h>0</h>
<k>3</k>
<l>2</l>
<F/>
</intensity>
<intensity>
<theta>73.962</theta>
<da>1.280490</da>
<intensity>7m</intensity>
<h>2</h>
<k>3</k>
<l>0</l>
<F/>
</intensity>
<intensity>
<theta>73.962</theta>
<da>1.280490</da>
<intensity>7m</intensity>
<h>-4</h>
<k>1</k>
<l>2</l>
<F/>
</intensity>
<intensity>
<theta>75.009</theta>
<da>1.265190</da>
<intensity>10</intensity>
<h>-3</h>
<k>0</k>
<l>4</l>
<F/>
</intensity>
<intensity>
<theta>75.668</theta>
<da>1.255810</da>
<intensity>5m</intensity>
<h>-2</h>
<k>3</k>
<l>2</l>
<F/>
</intensity>
<intensity>
<theta>75.668</theta>
<da>1.255810</da>
<intensity>5m</intensity>
<h>-3</h>
<k>2</k>
<l>3</l>
<F/>
</intensity>
<intensity>
<theta>78.618</theta>
<da>1.215910</da>
<intensity>6m</intensity>
<h>0</h>
<k>0</k>
<l>4</l>
<F/>
</intensity>
<intensity>
<theta>78.618</theta>
<da>1.215910</da>
<intensity>6m</intensity>
<h>-4</h>
<k>1</k>
<l>3</l>
<F/>
</intensity>
<intensity>
<theta>78.801</theta>
<da>1.213540</da>
<intensity>3</intensity>
<h>2</h>
<k>2</k>
<l>2</l>
<F/>
</intensity>
<intensity>
<theta>78.973</theta>
<da>1.211330</da>
<intensity>5</intensity>
<h>4</h>
<k>0</k>
<l>0</l>
<F/>
</intensity>
<intensity>
<theta>81.927</theta>
<da>1.174960</da>
<intensity>5m</intensity>
<h>0</h>
<k>1</k>
<l>4</l>
<F/>
</intensity>
<intensity>
<theta>81.927</theta>
<da>1.174960</da>
<intensity>5m</intensity>
<h>2</h>
<k>3</k>
<l>1</l>
<F/>
</intensity>
<intensity>
<theta>82.339</theta>
<da>1.170130</da>
<intensity>3m</intensity>
<h>3</h>
<k>2</k>
<l>1</l>
<F/>
</intensity>
<intensity>
<theta>82.339</theta>
<da>1.170130</da>
<intensity>3m</intensity>
<h>4</h>
<k>1</k>
<l>0</l>
<F/>
</intensity>
<intensity>
<theta>83.917</theta>
<da>1.152090</da>
<intensity>6</intensity>
<h>-1</h>
<k>3</k>
<l>3</l>
<F/>
</intensity>
<intensity>
<theta>84.138</theta>
<da>1.149630</da>
<intensity>16m</intensity>
<h>-3</h>
<k>3</k>
<l>1</l>
<F/>
</intensity>
<intensity>
<theta>84.138</theta>
<da>1.149630</da>
<intensity>16m</intensity>
<h>-4</h>
<k>2</k>
<l>2</l>
<F/>
</intensity>
<intensity>
<theta>84.943</theta>
<da>1.140780</da>
<intensity>15m</intensity>
<h>3</h>
<k>0</k>
<l>2</l>
<F/>
</intensity>
<intensity>
<theta>84.943</theta>
<da>1.140780</da>
<intensity>15m</intensity>
<h>-1</h>
<k>2</k>
<l>4</l>
<F/>
</intensity>
<intensity>
<theta>85.239</theta>
<da>1.137570</da>
<intensity>9</intensity>
<h>-2</h>
<k>3</k>
<l>3</l>
<F/>
</intensity>
<intensity>
<theta>85.619</theta>
<da>1.133490</da>
<intensity>6</intensity>
<h>-4</h>
<k>0</k>
<l>4</l>
<F/>
</intensity>
<intensity>
<theta>85.825</theta>
<da>1.131300</da>
<intensity>14</intensity>
<h>0</h>
<k>4</k>
<l>0</l>
<F/>
</intensity>
<intensity>
<theta>88.168</theta>
<da>1.107180</da>
<intensity>11</intensity>
<h>2</h>
<k>1</k>
<l>3</l>
<F/>
</intensity>
<intensity>
<theta>88.460</theta>
<da>1.104280</da>
<intensity>11m</intensity>
<h>0</h>
<k>3</k>
<l>3</l>
<F/>
</intensity>
<intensity>
<theta>88.460</theta>
<da>1.104280</da>
<intensity>11m</intensity>
<h>-3</h>
<k>2</k>
<l>4</l>
<F/>
</intensity>
<intensity>
<theta>88.650</theta>
<da>1.102400</da>
<intensity>5m</intensity>
<h>0</h>
<k>4</k>
<l>1</l>
<F/>
</intensity>
<intensity>
<theta>88.650</theta>
<da>1.102400</da>
<intensity>5m</intensity>
<h>3</h>
<k>3</k>
<l>0</l>
<F/>
</intensity>
<intensity>
<theta>88.943</theta>
<da>1.099530</da>
<intensity>5</intensity>
<h>-4</h>
<k>1</k>
<l>4</l>
<F/>
</intensity>
<intensity>
<theta>89.136</theta>
<da>1.097650</da>
<intensity>2</intensity>
<h>-1</h>
<k>4</k>
<l>1</l>
<F/>
</intensity>
<intensity>
<theta>91.326</theta>
<da>1.076950</da>
<intensity>6</intensity>
<h>1</h>
<k>0</k>
<l>4</l>
<F/>
</intensity>
<intensity>
<theta>91.882</theta>
<da>1.071880</da>
<intensity>10</intensity>
<h>0</h>
<k>2</k>
<l>4</l>
<F/>
</intensity>
<intensity>
<theta>92.322</theta>
<da>1.067920</da>
<intensity>31m</intensity>
<h>4</h>
<k>2</k>
<l>0</l>
<F/>
</intensity>
<intensity>
<theta>92.322</theta>
<da>1.067920</da>
<intensity>31m</intensity>
<h>-3</h>
<k>3</k>
<l>3</l>
<F/>
</intensity>
<intensity>
<theta>94.054</theta>
<da>1.052760</da>
<intensity>1</intensity>
<h>1</h>
<k>4</k>
<l>1</l>
<F/>
</intensity>
<intensity>
<theta>94.756</theta>
<da>1.046810</da>
<intensity>11m</intensity>
<h>1</h>
<k>1</k>
<l>4</l>
<F/>
</intensity>
<intensity>
<theta>94.756</theta>
<da>1.046810</da>
<intensity>11m</intensity>
<h>-2</h>
<k>1</k>
<l>5</l>
<F/>
</intensity>
<intensity>
<theta>95.065</theta>
<da>1.044220</da>
<intensity>3</intensity>
<h>4</h>
<k>1</k>
<l>1</l>
<F/>
</intensity>
<intensity>
<theta>95.374</theta>
<da>1.041650</da>
<intensity>4m</intensity>
<h>-2</h>
<k>4</k>
<l>1</l>
<F/>
</intensity>
<intensity>
<theta>95.374</theta>
<da>1.041650</da>
<intensity>4m</intensity>
<h>-5</h>
<k>1</k>
<l>2</l>
<F/>
</intensity>
<intensity>
<theta>96.962</theta>
<da>1.028770</da>
<intensity>2</intensity>
<h>-3</h>
<k>1</k>
<l>5</l>
<F/>
</intensity>
<intensity>
<theta>97.405</theta>
<da>1.025270</da>
<intensity>15m</intensity>
<h>2</h>
<k>4</k>
<l>0</l>
<F/>
</intensity>
<intensity>
<theta>97.405</theta>
<da>1.025270</da>
<intensity>15m</intensity>
<h>-5</h>
<k>1</k>
<l>3</l>
<F/>
</intensity>
<intensity>
<theta>98.296</theta>
<da>1.018350</da>
<intensity>6m</intensity>
<h>3</h>
<k>2</k>
<l>2</l>
<F/>
</intensity>
<intensity>
<theta>98.296</theta>
<da>1.018350</da>
<intensity>6m</intensity>
<h>-1</h>
<k>1</k>
<l>5</l>
<F/>
</intensity>
<intensity>
<theta>98.705</theta>
<da>1.015220</da>
<intensity>4</intensity>
<h>1</h>
<k>3</k>
<l>3</l>
<F/>
</intensity>
<intensity>
<theta>98.927</theta>
<da>1.013540</da>
<intensity>13m</intensity>
<h>3</h>
<k>3</k>
<l>1</l>
<F/>
</intensity>
<intensity>
<theta>98.927</theta>
<da>1.013540</da>
<intensity>13m</intensity>
<h>-4</h>
<k>2</k>
<l>4</l>
<F/>
</intensity>
<intensity>
<theta>99.046</theta>
<da>1.012640</da>
<intensity>13m</intensity>
<h>-2</h>
<k>4</k>
<l>2</l>
<F/>
</intensity>
<intensity>
<theta>99.046</theta>
<da>1.012640</da>
<intensity>13m</intensity>
<h>-5</h>
<k>1</k>
<l>1</l>
<F/>
</intensity>
<intensity>
<theta>100.468</theta>
<da>1.002100</da>
<intensity>2</intensity>
<h>-2</h>
<k>3</k>
<l>4</l>
<F/>
</intensity>
<intensity>
<theta>100.804</theta>
<da>0.999667</da>
<intensity>1</intensity>
<h>-4</h>
<k>3</k>
<l>2</l>
<F/>
</intensity>
<intensity>
<theta>101.631</theta>
<da>0.993764</da>
<intensity>1</intensity>
<h>-1</h>
<k>3</k>
<l>4</l>
<F/>
</intensity>
<intensity>
<theta>101.945</theta>
<da>0.991549</da>
<intensity>2m</intensity>
<h>-4</h>
<k>3</k>
<l>1</l>
<F/>
</intensity>
<intensity>
<theta>101.945</theta>
<da>0.991549</da>
<intensity>2m</intensity>
<h>-5</h>
<k>0</k>
<l>4</l>
<F/>
</intensity>
<intensity>
<theta>104.770</theta>
<da>0.972418</da>
<intensity>6m</intensity>
<h>1</h>
<k>2</k>
<l>4</l>
<F/>
</intensity>
<intensity>
<theta>104.770</theta>
<da>0.972418</da>
<intensity>6m</intensity>
<h>-2</h>
<k>2</k>
<l>5</l>
<F/>
</intensity>
<intensity>
<theta>105.106</theta>
<da>0.970227</da>
<intensity>8m</intensity>
<h>4</h>
<k>2</k>
<l>1</l>
<F/>
</intensity>
<intensity>
<theta>105.106</theta>
<da>0.970227</da>
<intensity>8m</intensity>
<h>-4</h>
<k>1</k>
<l>5</l>
<F/>
</intensity>
<intensity>
<theta>105.294</theta>
<da>0.969011</da>
<intensity>4m</intensity>
<h>1</h>
<k>4</k>
<l>2</l>
<F/>
</intensity>
<intensity>
<theta>105.294</theta>
<da>0.969011</da>
<intensity>4m</intensity>
<h>2</h>
<k>4</k>
<l>1</l>
<F/>
</intensity>
<intensity>
<theta>105.441</theta>
<da>0.968067</da>
<intensity>3m</intensity>
<h>-4</h>
<k>3</k>
<l>3</l>
<F/>
</intensity>
<intensity>
<theta>105.441</theta>
<da>0.968067</da>
<intensity>3m</intensity>
<h>-5</h>
<k>2</k>
<l>2</l>
<F/>
</intensity>
<intensity>
<theta>107.162</theta>
<da>0.957232</da>
<intensity>1</intensity>
<h>-3</h>
<k>2</k>
<l>5</l>
<F/>
</intensity>
<intensity>
<theta>107.438</theta>
<da>0.955534</da>
<intensity>1</intensity>
<h>-1</h>
<k>4</k>
<l>3</l>
<F/>
</intensity>
<intensity>
<theta>107.669</theta>
<da>0.954126</da>
<intensity>1m</intensity>
<h>-3</h>
<k>4</k>
<l>1</l>
<F/>
</intensity>
<intensity>
<theta>107.669</theta>
<da>0.954126</da>
<intensity>1m</intensity>
<h>-5</h>
<k>2</k>
<l>3</l>
<F/>
</intensity>
<intensity>
<theta>108.034</theta>
<da>0.951911</da>
<intensity>7</intensity>
<h>0</h>
<k>1</k>
<l>5</l>
<F/>
</intensity>
<intensity>
<theta>108.820</theta>
<da>0.947218</da>
<intensity>4m</intensity>
<h>0</h>
<k>3</k>
<l>4</l>
<F/>
</intensity>
<intensity>
<theta>108.820</theta>
<da>0.947218</da>
<intensity>4m</intensity>
<h>-2</h>
<k>4</k>
<l>3</l>
<F/>
</intensity>
<intensity>
<theta>109.285</theta>
<da>0.944481</da>
<intensity>1m</intensity>
<h>4</h>
<k>3</k>
<l>0</l>
<F/>
</intensity>
<intensity>
<theta>109.285</theta>
<da>0.944481</da>
<intensity>1m</intensity>
<h>-5</h>
<k>2</k>
<l>1</l>
<F/>
</intensity>
<intensity>
<theta>110.262</theta>
<da>0.938838</da>
<intensity>1</intensity>
<h>2</h>
<k>0</k>
<l>4</l>
<F/>
</intensity>
<intensity>
<theta>110.451</theta>
<da>0.937759</da>
<intensity>2</intensity>
<h>3</h>
<k>1</k>
<l>3</l>
<F/>
</intensity>
<intensity>
<theta>110.614</theta>
<da>0.936838</da>
<intensity>1</intensity>
<h>4</h>
<k>0</k>
<l>2</l>
<F/>
</intensity>
<intensity>
<theta>112.197</theta>
<da>0.928053</da>
<intensity>1</intensity>
<h>0</h>
<k>4</k>
<l>3</l>
<F/>
</intensity>
<intensity>
<theta>112.464</theta>
<da>0.926602</da>
<intensity>1</intensity>
<h>3</h>
<k>4</k>
<l>0</l>
<F/>
</intensity>
<intensity>
<theta>113.845</theta>
<da>0.919263</da>
<intensity>2</intensity>
<h>2</h>
<k>1</k>
<l>4</l>
<F/>
</intensity>
<intensity>
<theta>114.206</theta>
<da>0.917384</da>
<intensity>1</intensity>
<h>4</h>
<k>1</k>
<l>2</l>
<F/>
</intensity>
<intensity>
<theta>115.571</theta>
<da>0.910433</da>
<intensity>3</intensity>
<h>2</h>
<k>3</k>
<l>3</l>
<F/>
</intensity>
<intensity>
<theta>116.026</theta>
<da>0.908170</da>
<intensity>4</intensity>
<h>-5</h>
<k>2</k>
<l>4</l>
<F/>
</intensity>
<intensity>
<theta>116.433</theta>
<da>0.906162</da>
<intensity>1m</intensity>
<h>-3</h>
<k>4</k>
<l>3</l>
<F/>
</intensity>
<intensity>
<theta>116.433</theta>
<da>0.906162</da>
<intensity>1m</intensity>
<h>-4</h>
<k>3</k>
<l>4</l>
<F/>
</intensity>
<intensity>
<theta>119.034</theta>
<da>0.893823</da>
<intensity>3m</intensity>
<h>0</h>
<k>2</k>
<l>5</l>
<F/>
</intensity>
<intensity>
<theta>119.034</theta>
<da>0.893823</da>
<intensity>3m</intensity>
<h>-3</h>
<k>0</k>
<l>6</l>
<F/>
</intensity>
<intensity>
<theta>119.335</theta>
<da>0.892447</da>
<intensity>1</intensity>
<h>-2</h>
<k>0</k>
<l>6</l>
<F/>
</intensity>
<intensity>
<theta>119.698</theta>
<da>0.890801</da>
<intensity>1</intensity>
<h>5</h>
<k>2</k>
<l>0</l>
<F/>
</intensity>
<intensity>
<theta>120.078</theta>
<da>0.889093</da>
<intensity>12m</intensity>
<h>2</h>
<k>4</k>
<l>2</l>
<F/>
</intensity>
<intensity>
<theta>120.078</theta>
<da>0.889093</da>
<intensity>12m</intensity>
<h>-5</h>
<k>1</k>
<l>5</l>
<F/>
</intensity>
<intensity>
<theta>120.429</theta>
<da>0.887531</da>
<intensity>9m</intensity>
<h>-1</h>
<k>5</k>
<l>1</l>
<F/>
</intensity>
<intensity>
<theta>120.429</theta>
<da>0.887531</da>
<intensity>9m</intensity>
<h>-6</h>
<k>0</k>
<l>2</l>
<F/>
</intensity>
<intensity>
<theta>121.551</theta>
<da>0.882625</da>
<intensity>1</intensity>
<h>3</h>
<k>2</k>
<l>3</l>
<F/>
</intensity>
<intensity>
<theta>123.128</theta>
<da>0.875964</da>
<intensity>6m</intensity>
<h>-2</h>
<k>1</k>
<l>6</l>
<F/>
</intensity>
<intensity>
<theta>123.128</theta>
<da>0.875964</da>
<intensity>6m</intensity>
<h>-2</h>
<k>3</k>
<l>5</l>
<F/>
</intensity>
<intensity>
<theta>123.496</theta>
<da>0.874450</da>
<intensity>2</intensity>
<h>4</h>
<k>3</k>
<l>1</l>
<F/>
</intensity>
<intensity>
<theta>123.848</theta>
<da>0.873014</da>
<intensity>4m</intensity>
<h>1</h>
<k>4</k>
<l>3</l>
<F/>
</intensity>
<intensity>
<theta>123.848</theta>
<da>0.873014</da>
<intensity>4m</intensity>
<h>-5</h>
<k>3</k>
<l>2</l>
<F/>
</intensity>
<intensity>
<theta>124.279</theta>
<da>0.871272</da>
<intensity>2</intensity>
<h>-6</h>
<k>1</k>
<l>2</l>
<F/>
</intensity>
<intensity>
<theta>125.069</theta>
<da>0.868129</da>
<intensity>1</intensity>
<h>1</h>
<k>1</k>
<l>5</l>
<F/>
</intensity>
<intensity>
<theta>125.318</theta>
<da>0.867151</da>
<intensity>2</intensity>
<h>2</h>
<k>2</k>
<l>4</l>
<F/>
</intensity>
<intensity>
<theta>125.723</theta>
<da>0.865574</da>
<intensity>8m</intensity>
<h>4</h>
<k>2</k>
<l>2</l>
<F/>
</intensity>
<intensity>
<theta>125.723</theta>
<da>0.865574</da>
<intensity>8m</intensity>
<h>-3</h>
<k>3</k>
<l>5</l>
<F/>
</intensity>
<intensity>
<theta>125.879</theta>
<da>0.864972</da>
<intensity>10m</intensity>
<h>5</h>
<k>1</k>
<l>1</l>
<F/>
</intensity>
<intensity>
<theta>125.879</theta>
<da>0.864972</da>
<intensity>10m</intensity>
<h>-2</h>
<k>4</k>
<l>4</l>
<F/>
</intensity>
<intensity>
<theta>126.377</theta>
<da>0.863062</da>
<intensity>16m</intensity>
<h>-4</h>
<k>4</k>
<l>2</l>
<F/>
</intensity>
<intensity>
<theta>126.377</theta>
<da>0.863062</da>
<intensity>16m</intensity>
<h>-5</h>
<k>3</k>
<l>3</l>
<F/>
</intensity>
<intensity>
<theta>127.391</theta>
<da>0.859255</da>
<intensity>3m</intensity>
<h>-1</h>
<k>3</k>
<l>5</l>
<F/>
</intensity>
<intensity>
<theta>127.391</theta>
<da>0.859255</da>
<intensity>3m</intensity>
<h>-1</h>
<k>4</k>
<l>4</l>
<F/>
</intensity>
<intensity>
<theta>127.912</theta>
<da>0.857338</da>
<intensity>3m</intensity>
<h>-2</h>
<k>5</k>
<l>1</l>
<F/>
</intensity>
<intensity>
<theta>127.912</theta>
<da>0.857338</da>
<intensity>3m</intensity>
<h>-4</h>
<k>4</k>
<l>1</l>
<F/>
</intensity>
<intensity>
<theta>128.376</theta>
<da>0.855650</da>
<intensity>8</intensity>
<h>-5</h>
<k>3</k>
<l>1</l>
<F/>
</intensity>
<intensity>
<theta>129.776</theta>
<da>0.850687</da>
<intensity>1</intensity>
<h>-4</h>
<k>1</k>
<l>6</l>
<F/>
</intensity>
<intensity>
<theta>130.467</theta>
<da>0.848306</da>
<intensity>2m</intensity>
<h>0</h>
<k>5</k>
<l>2</l>
<F/>
</intensity>
<intensity>
<theta>130.467</theta>
<da>0.848306</da>
<intensity>2m</intensity>
<h>2</h>
<k>5</k>
<l>0</l>
<F/>
</intensity>
<intensity>
<theta>131.954</theta>
<da>0.843328</da>
<intensity>4m</intensity>
<h>-3</h>
<k>4</k>
<l>4</l>
<F/>
</intensity>
<intensity>
<theta>131.954</theta>
<da>0.843328</da>
<intensity>4m</intensity>
<h>-6</h>
<k>1</k>
<l>1</l>
<F/>
</intensity>
<intensity>
<theta>132.449</theta>
<da>0.841713</da>
<intensity>1</intensity>
<h>-5</h>
<k>2</k>
<l>5</l>
<F/>
</intensity>
<intensity>
<theta>135.818</theta>
<da>0.831307</da>
<intensity>6</intensity>
<h>-3</h>
<k>2</k>
<l>6</l>
<F/>
</intensity>
<intensity>
<theta>136.403</theta>
<da>0.829600</da>
<intensity>4</intensity>
<h>-4</h>
<k>3</k>
<l>5</l>
<F/>
</intensity>
<intensity>
<theta>136.763</theta>
<da>0.828564</da>
<intensity>1m</intensity>
<h>-5</h>
<k>3</k>
<l>4</l>
<F/>
</intensity>
<intensity>
<theta>136.763</theta>
<da>0.828564</da>
<intensity>1m</intensity>
<h>-6</h>
<k>2</k>
<l>3</l>
<F/>
</intensity>
<intensity>
<theta>137.482</theta>
<da>0.826523</da>
<intensity>7m</intensity>
<h>4</h>
<k>4</k>
<l>0</l>
<F/>
</intensity>
<intensity>
<theta>137.482</theta>
<da>0.826523</da>
<intensity>7m</intensity>
<h>-6</h>
<k>2</k>
<l>2</l>
<F/>
</intensity>
<intensity>
<theta>138.453</theta>
<da>0.823839</da>
<intensity>1</intensity>
<h>1</h>
<k>2</k>
<l>5</l>
<F/>
</intensity>
<intensity>
<theta>140.406</theta>
<da>0.818665</da>
<intensity>3</intensity>
<h>3</h>
<k>0</k>
<l>4</l>
<F/>
</intensity>
<intensity>
<theta>140.641</theta>
<da>0.818062</da>
<intensity>7</intensity>
<h>0</h>
<k>3</k>
<l>5</l>
<F/>
</intensity>
<intensity>
<theta>141.209</theta>
<da>0.816625</da>
<intensity>3</intensity>
<h>-5</h>
<k>0</k>
<l>6</l>
<F/>
</intensity>
<intensity>
<theta>141.751</theta>
<da>0.815277</da>
<intensity>2m</intensity>
<h>1</h>
<k>5</k>
<l>2</l>
<F/>
</intensity>
<intensity>
<theta>141.751</theta>
<da>0.815277</da>
<intensity>2m</intensity>
<h>2</h>
<k>5</k>
<l>1</l>
<F/>
</intensity>
<intensity>
<theta>143.356</theta>
<da>0.811415</da>
<intensity>1</intensity>
<h>0</h>
<k>0</k>
<l>6</l>
<F/>
</intensity>
<intensity>
<theta>144.391</theta>
<da>0.809027</da>
<intensity>6m</intensity>
<h>3</h>
<k>3</k>
<l>3</l>
<F/>
</intensity>
<intensity>
<theta>144.391</theta>
<da>0.809027</da>
<intensity>6m</intensity>
<h>-4</h>
<k>2</k>
<l>6</l>
<F/>
</intensity>
<intensity>
<theta>145.048</theta>
<da>0.807555</da>
<intensity>9m</intensity>
<h>6</h>
<k>0</k>
<l>0</l>
<F/>
</intensity>
<intensity>
<theta>145.048</theta>
<da>0.807555</da>
<intensity>9m</intensity>
<h>-1</h>
<k>5</k>
<l>3</l>
<F/>
</intensity>
<intensity>
<theta>145.410</theta>
<da>0.806756</da>
<intensity>12</intensity>
<h>-6</h>
<k>2</k>
<l>4</l>
<F/>
</intensity>
<intensity>
<theta>145.595</theta>
<da>0.806352</da>
<intensity>11</intensity>
<h>-3</h>
<k>5</k>
<l>1</l>
<F/>
</intensity>
<intensity>
<theta>145.832</theta>
<da>0.805838</da>
<intensity>8m</intensity>
<h>3</h>
<k>1</k>
<l>4</l>
<F/>
</intensity>
<intensity>
<theta>145.832</theta>
<da>0.805838</da>
<intensity>8m</intensity>
<h>-1</h>
<k>2</k>
<l>6</l>
<F/>
</intensity>
<intensity>
<theta>146.293</theta>
<da>0.804849</da>
<intensity>5</intensity>
<h>4</h>
<k>1</k>
<l>3</l>
<F/>
</intensity>
<intensity>
<theta>147.106</theta>
<da>0.803143</da>
<intensity>2</intensity>
<h>3</h>
<k>4</k>
<l>2</l>
<F/>
</intensity>
<intensity>
<theta>147.422</theta>
<da>0.802492</da>
<intensity>5m</intensity>
<h>-2</h>
<k>5</k>
<l>3</l>
<F/>
</intensity>
<intensity>
<theta>147.422</theta>
<da>0.802492</da>
<intensity>5m</intensity>
<h>-6</h>
<k>1</k>
<l>5</l>
<F/>
</intensity>
<intensity>
<theta>147.844</theta>
<da>0.801635</da>
<intensity>3</intensity>
<h>-3</h>
<k>5</k>
<l>2</l>
<F/>
</intensity>
<intensity>
<theta>148.300</theta>
<da>0.800724</da>
<intensity>3</intensity>
<h>-4</h>
<k>4</k>
<l>4</l>
<F/>
</intensity>
<intensity>
<theta>149.351</theta>
<da>0.798677</da>
<intensity>1</intensity>
<h>0</h>
<k>1</k>
<l>6</l>
<F/>
</intensity>
</stick_series>
</graphs>
</pdfcard>
