Repository: ComputationalMaterials-WestLake-Univ/phasemapy

# Automated Phase Mapping of XRD (AutoMapper)

The AutoMapper is an unsupervised solver to tackle the phase mapping challenge in high-throughput X-ray diffraction datasets. Besides leveraging robust fitting abilities of machine learning algorithms,it is integrated various material information, including first-principles calculated thermodynamic data, crystallography, X-ray diffraction, and texture.

Its main functionalities:

- correctly identify the number, identity, fraction, peak shift and texture of present phases.

File: data/icdd/Prototype/PDF Card - 04-005-4470.xml
<?xml version="1.0" encoding="UTF-8" standalone="no"?>
<?xml-stylesheet type="text/xsl" href="pdfcard.xsl"?><pdfcard>
<pdf_data ApplicationName="PDF-4+ 2020" ApplicationVersion="4.20.0.1" CurrentYear="2019">
<pdf_number>04-005-4470</pdf_number>
<chemical_formula>V7 O13</chemical_formula>
<empirical_formula>O13 V7</empirical_formula>
<chemical_name>Vanadium Oxide</chemical_name>
<xstal_system>Triclinic (Anorthic)</xstal_system>
<xtldx>4.718</xtldx>
<ds>4.72</ds>
<rep_struc>Ti7 O13</rep_struc>
<rep_struc_alpha_order>O13 Ti7</rep_struc_alpha_order>
<lpf_rep_struc>Ti7 O13,aP40,2</lpf_rep_struc>
<lpf_rep_struc_alpha_order>O13 Ti7,aP40,2</lpf_rep_struc_alpha_order>
<pressure_temperature>Ambient</pressure_temperature>
<status>Alternate</status>
<cell_a>5.43</cell_a>
<cell_b>7</cell_b>
<cell_c>11.1117</cell_c>
<cell_alpha>84.128</cell_alpha>
<cell_beta>88.913</cell_beta>
<cell_gamma>71.1</cell_gamma>
<z>2.00</z>
<cell_vol>397.44</cell_vol>
<cell_mv>198.72</cell_mv>
<authcovera>2.046</authcovera>
<authaoverb>0.776</authaoverb>
<authcoverb>1.587</authcoverb>
<xtlvol>397.44</xtlvol>
<redcellvol>397.44</redcellvol>
<xtla>7.000</xtla>
<xtlb>11.112</xtlb>
<xtlc>5.430</xtlc>
<xtlal>91.09</xtlal>
<xtlbe>108.90</xtlbe>
<xtlga>84.13</xtlga>
<xtlcovera>0.776</xtlcovera>
<xtlaoverb>0.630</xtlaoverb>
<xtlcoverb>0.489</xtlcoverb>
<redcell_a>5.430</redcell_a>
<redcell_b>7.000</redcell_b>
<redcell_c>11.112</redcell_c>
<redcell_al>84.13</redcell_al>
<redcell_be>88.91</redcell_be>
<redcell_ga>71.10</redcell_ga>
<xtlz>2.00</xtlz>
<ss>F(30) = 82.6(0.0077, 47)</ss>
<xtlsg>P-1 (2)</xtlsg>
<xtlmolwt>564.58</xtlmolwt>
<quality_mark>Prototyping</quality_mark>
<iic>1.01</iic>
<iic_nd>0.17</iic_nd>
<lambda>1.5406</lambda>
<patrad>CuKα1</patrad>
<source>Calculated - Peak</source>
<instrument>Calculated</instrument>
<temperature>298.0</temperature>
<aspectn>2</aspectn>
<spgr_label>Space Group</spgr_label>
<spgr>P-1 (2)</spgr>
<pearson>aP40.00</pearson>
<entry_date>09/01/2005</entry_date>
<last_mod_date>09/01/2011</last_mod_date>
<last_modifications>Reflections</last_modifications>
<weight_percent>O36.84 V63.16</weight_percent>
<atomic_percent>O65.00 V35.00</atomic_percent>
<sg_sym_ops>
<sg_sym_op>
<seq>1</seq>
<operator>x,y,z</operator>
</sg_sym_op>
<sg_sym_op>
<seq>2</seq>
<operator>-x,-y,-z</operator>
</sg_sym_op>
</sg_sym_ops>
<idp_column>IDP</idp_column>
<adp_column>ADP</adp_column>
<atomic_coords>
<atomic_coord>
<atom>O</atom>
<num>1</num>
<wyckoff>2i</wyckoff>
<symmetry>1</symmetry>
<x>0.00265</x>
<y>0.00377</y>
<z>0.20298</z>
<sof>1.0</sof>
<aet>3#a</aet>
</atomic_coord>
<atomic_coord>
<atom>O</atom>
<num>2</num>
<wyckoff>2i</wyckoff>
<symmetry>1</symmetry>
<x>0.0538</x>
<y>0.153</y>
<z>0.5564</z>
<sof>1.0</sof>
<aet>3#a</aet>
</atomic_coord>
<atomic_coord>
<atom>O</atom>
<num>3</num>
<wyckoff>2i</wyckoff>
<symmetry>1</symmetry>
<x>0.0734</x>
<y>0.3154</y>
<z>0.3142</z>
<sof>1.0</sof>
<aet>3#a</aet>
</atomic_coord>
<atomic_coord>
<atom>V</atom>
<num>4</num>
<wyckoff>2i</wyckoff>
<symmetry>1</symmetry>
<x>0.10526</x>
<y>0.73976</y>
<z>0.14776</z>
<sof>1.0</sof>
<aet>6-a</aet>
</atomic_coord>
<atomic_coord>
<atom>V</atom>
<num>5</num>
<wyckoff>2i</wyckoff>
<symmetry>1</symmetry>
<x>0.11271</x>
<y>0.23662</y>
<z>0.14576</z>
<sof>1.0</sof>
<aet>6-a</aet>
</atomic_coord>
<atomic_coord>
<atom>O</atom>
<num>6</num>
<wyckoff>2i</wyckoff>
<symmetry>1</symmetry>
<x>0.1333</x>
<y>0.17034</y>
<z>0.98676</z>
<sof>1.0</sof>
<aet>3#a</aet>
</atomic_coord>
<atomic_coord>
<atom>O</atom>
<num>7</num>
<wyckoff>2i</wyckoff>
<symmetry>1</symmetry>
<x>0.1796</x>
<y>0.28768</y>
<z>0.75192</z>
<sof>1.0</sof>
<aet>3#a</aet>
</atomic_coord>
<atomic_coord>
<atom>O</atom>
<num>8</num>
<wyckoff>2i</wyckoff>
<symmetry>1</symmetry>
<x>0.22005</x>
<y>0.47231</y>
<z>0.09974</z>
<sof>1.0</sof>
<aet>3#a</aet>
</atomic_coord>
<atomic_coord>
<atom>V</atom>
<num>9</num>
<wyckoff>2i</wyckoff>
<symmetry>1</symmetry>
<x>0.28836</x>
<y>0.01253</y>
<z>0.70406</z>
<sof>1.0</sof>
<aet>6-a</aet>
</atomic_coord>
<atomic_coord>
<atom>V</atom>
<num>10</num>
<wyckoff>2i</wyckoff>
<symmetry>1</symmetry>
<x>0.29042</x>
<y>0.71248</y>
<z>0.44778</z>
<sof>1.0</sof>
<aet>6-a</aet>
</atomic_coord>
<atomic_coord>
<atom>V</atom>
<num>11</num>
<wyckoff>2i</wyckoff>
<symmetry>1</symmetry>
<x>0.29786</x>
<y>0.2107</y>
<z>0.44336</z>
<sof>1.0</sof>
<aet>6-a</aet>
</atomic_coord>
<atomic_coord>
<atom>O</atom>
<num>12</num>
<wyckoff>2i</wyckoff>
<symmetry>1</symmetry>
<x>0.29865</x>
<y>0.45215</y>
<z>0.5293</z>
<sof>1.0</sof>
<aet>4-a</aet>
</atomic_coord>
<atomic_coord>
<atom>O</atom>
<num>13</num>
<wyckoff>2i</wyckoff>
<symmetry>1</symmetry>
<x>0.35005</x>
<y>0.63309</y>
<z>0.29366</z>
<sof>1.0</sof>
<aet>3#a</aet>
</atomic_coord>
<atomic_coord>
<atom>O</atom>
<num>14</num>
<wyckoff>2i</wyckoff>
<symmetry>1</symmetry>
<x>0.38765</x>
<y>0.76549</y>
<z>0.05146</z>
<sof>1.0</sof>
<aet>3#a</aet>
</atomic_coord>
<atomic_coord>
<atom>O</atom>
<num>15</num>
<wyckoff>2i</wyckoff>
<symmetry>1</symmetry>
<x>0.46675</x>
<y>0.07663</y>
<z>0.16742</z>
<sof>1.0</sof>
<aet>3#a</aet>
</atomic_coord>
<atomic_coord>
<atom>O</atom>
<num>16</num>
<wyckoff>2i</wyckoff>
<symmetry>1</symmetry>
<x>0.55715</x>
<y>0.07037</y>
<z>0.59058</z>
<sof>1.0</sof>
<aet>4-a</aet>
</atomic_coord>
<atomic_coord>
<atom>O</atom>
<num>17</num>
<wyckoff>2i</wyckoff>
<symmetry>1</symmetry>
<x>0.63115</x>
<y>0.23967</y>
<z>0.37698</z>
<sof>1.0</sof>
<aet>4-a</aet>
</atomic_coord>
<atomic_coord>
<atom>V</atom>
<num>18</num>
<wyckoff>2i</wyckoff>
<symmetry>1</symmetry>
<x>0.71527</x>
<y>0.48897</y>
<z>0.2924</z>
<sof>1.0</sof>
<aet>6-a</aet>
</atomic_coord>
<atomic_coord>
<atom>O</atom>
<num>19</num>
<wyckoff>2i</wyckoff>
<symmetry>1</symmetry>
<x>0.74205</x>
<y>0.40381</y>
<z>0.14074</z>
<sof>1.0</sof>
<aet>3#a</aet>
</atomic_coord>
<atomic_coord>
<atom>V</atom>
<num>20</num>
<wyckoff>1e</wyckoff>
<symmetry>-1</symmetry>
<x>0.5</x>
<y>0.5</y>
<z>0.0</z>
<sof>1.0</sof>
<aet>6-a</aet>
</atomic_coord>
<atomic_coord>
<atom>V</atom>
<num>21</num>
<wyckoff>1d</wyckoff>
<symmetry>-1</symmetry>
<x>0.5</x>
<y>0.0</y>
<z>0.0</z>
<sof>1.0</sof>
<aet>6-a</aet>
</atomic_coord>
</atomic_coords>
<ani_temp_facs/>
<ac_space_group>P-1 (2)</ac_space_group>
<ac_unit_cell_a>5.43</ac_unit_cell_a>
<ac_unit_cell_b>7.0</ac_unit_cell_b>
<ac_unit_cell_c>11.1117</ac_unit_cell_c>
<ac_unit_cell_alpha>84.128</ac_unit_cell_alpha>
<ac_unit_cell_beta>88.913</ac_unit_cell_beta>
<ac_unit_cell_gamma>71.1</ac_unit_cell_gamma>
<subfile_indicator>Inorganic, Metal &amp; Alloy</subfile_indicator>
<cross_ref_pdf_numbers>00-018-1449 (Primary), 04-008-0734 (Alternate), 04-008-7711 (Primary)</cross_ref_pdf_numbers>
<references>
<reference_group>
<type>Primary Reference</type>
<reference>Calculated from LPF using POWD-12++.</reference>
</reference_group>
<reference_group>
<type>Structure</type>
<reference>Andersson S., Jahnberg L. "Crystal structure studies on the homologous series TinO2n-1, VnO2n-1 and Tin-2Cr2O2n-1". Ark. Kemi 1964, 21, 413.</reference>
</reference_group>
</references>
<database_comments>LPF Collection Code: 541549. Unit Cell Data Source: Powder Diffraction.</database_comments>
<crystal_properties>Centrosymmetric</crystal_properties>
</pdf_data>
<graphs>
<wave_length>Cu Kα1 1.54056 Å</wave_length>
<chart_name>PDF Card - 04-005-4470.jpg</chart_name>
<stick_series type="V7 O13 - 04-005-4470 (Stick, Fixed Slit Intensity)">
<intensity>
<theta>7.993</theta>
<da>11.05210</da>
<intensity>31</intensity>
<h>0</h>
<k>0</k>
<l>1</l>
<F/>
</intensity>
<intensity>
<theta>13.428</theta>
<da>6.58829</da>
<intensity>1</intensity>
<h>0</h>
<k>1</k>
<l>0</l>
<F/>
</intensity>
<intensity>
<theta>14.926</theta>
<da>5.93047</da>
<intensity>1</intensity>
<h>0</h>
<k>1</k>
<l>1</l>
<F/>
</intensity>
<intensity>
<theta>16.025</theta>
<da>5.52607</da>
<intensity>19</intensity>
<h>0</h>
<k>0</k>
<l>2</l>
<F/>
</intensity>
<intensity>
<theta>16.335</theta>
<da>5.42187</da>
<intensity>1</intensity>
<h>0</h>
<k>-1</k>
<l>1</l>
<F/>
</intensity>
<intensity>
<theta>17.249</theta>
<da>5.13666</da>
<intensity>33</intensity>
<h>1</h>
<k>0</k>
<l>0</l>
<F/>
</intensity>
<intensity>
<theta>18.123</theta>
<da>4.89079</da>
<intensity>1</intensity>
<h>1</h>
<k>1</k>
<l>0</l>
<F/>
</intensity>
<intensity>
<theta>18.926</theta>
<da>4.68518</da>
<intensity>19</intensity>
<h>-1</h>
<k>0</k>
<l>1</l>
<F/>
</intensity>
<intensity>
<theta>19.147</theta>
<da>4.63157</da>
<intensity>94</intensity>
<h>1</h>
<k>0</k>
<l>1</l>
<F/>
</intensity>
<intensity>
<theta>19.876</theta>
<da>4.46319</da>
<intensity>1</intensity>
<h>0</h>
<k>1</k>
<l>2</l>
<F/>
</intensity>
<intensity>
<theta>20.283</theta>
<da>4.37458</da>
<intensity>1</intensity>
<h>-1</h>
<k>-1</k>
<l>1</l>
<F/>
</intensity>
<intensity>
<theta>22.001</theta>
<da>4.03666</da>
<intensity>1</intensity>
<h>0</h>
<k>-1</k>
<l>2</l>
<F/>
</intensity>
<intensity>
<theta>23.447</theta>
<da>3.79088</da>
<intensity>16m</intensity>
<h>1</h>
<k>1</k>
<l>2</l>
<F/>
</intensity>
<intensity>
<theta>23.447</theta>
<da>3.79088</da>
<intensity>16m</intensity>
<h>-1</h>
<k>0</k>
<l>2</l>
<F/>
</intensity>
<intensity>
<theta>23.807</theta>
<da>3.73438</da>
<intensity>473</intensity>
<h>1</h>
<k>0</k>
<l>2</l>
<F/>
</intensity>
<intensity>
<theta>24.137</theta>
<da>3.68405</da>
<intensity>19</intensity>
<h>0</h>
<k>0</k>
<l>3</l>
<F/>
</intensity>
<intensity>
<theta>25.020</theta>
<da>3.55611</da>
<intensity>1</intensity>
<h>-1</h>
<k>-1</k>
<l>2</l>
<F/>
</intensity>
<intensity>
<theta>25.179</theta>
<da>3.53397</da>
<intensity>1</intensity>
<h>-1</h>
<k>1</k>
<l>0</l>
<F/>
</intensity>
<intensity>
<theta>25.945</theta>
<da>3.43129</da>
<intensity>1</intensity>
<h>-1</h>
<k>1</k>
<l>1</l>
<F/>
</intensity>
<intensity>
<theta>26.991</theta>
<da>3.30068</da>
<intensity>708m</intensity>
<h>0</h>
<k>2</k>
<l>0</l>
<F/>
</intensity>
<intensity>
<theta>26.991</theta>
<da>3.30068</da>
<intensity>708m</intensity>
<h>1</h>
<k>2</k>
<l>0</l>
<F/>
</intensity>
<intensity>
<theta>27.457</theta>
<da>3.24576</da>
<intensity>154m</intensity>
<h>0</h>
<k>2</k>
<l>1</l>
<F/>
</intensity>
<intensity>
<theta>27.457</theta>
<da>3.24576</da>
<intensity>154m</intensity>
<h>1</h>
<k>2</k>
<l>1</l>
<F/>
</intensity>
<intensity>
<theta>28.912</theta>
<da>3.08562</da>
<intensity>755m</intensity>
<h>0</h>
<k>-1</k>
<l>3</l>
<F/>
</intensity>
<intensity>
<theta>28.912</theta>
<da>3.08562</da>
<intensity>755m</intensity>
<h>-1</h>
<k>-2</k>
<l>1</l>
<F/>
</intensity>
<intensity>
<theta>29.602</theta>
<da>3.01527</da>
<intensity>33</intensity>
<h>-1</h>
<k>0</k>
<l>3</l>
<F/>
</intensity>
<intensity>
<theta>30.037</theta>
<da>2.97257</da>
<intensity>1000m</intensity>
<h>0</h>
<k>2</k>
<l>2</l>
<F/>
</intensity>
<intensity>
<theta>30.037</theta>
<da>2.97257</da>
<intensity>1000m</intensity>
<h>1</h>
<k>0</k>
<l>3</l>
<F/>
</intensity>
<intensity>
<theta>30.207</theta>
<da>2.95620</da>
<intensity>103</intensity>
<h>1</h>
<k>2</k>
<l>2</l>
<F/>
</intensity>
<intensity>
<theta>31.251</theta>
<da>2.85980</da>
<intensity>2</intensity>
<h>-1</h>
<k>-1</k>
<l>3</l>
<F/>
</intensity>
<intensity>
<theta>32.375</theta>
<da>2.76304</da>
<intensity>8</intensity>
<h>0</h>
<k>0</k>
<l>4</l>
<F/>
</intensity>
<intensity>
<theta>32.836</theta>
<da>2.72524</da>
<intensity>26</intensity>
<h>-1</h>
<k>-2</k>
<l>2</l>
<F/>
</intensity>
<intensity>
<theta>33.015</theta>
<da>2.71093</da>
<intensity>54m</intensity>
<h>0</h>
<k>-2</k>
<l>2</l>
<F/>
</intensity>
<intensity>
<theta>33.015</theta>
<da>2.71093</da>
<intensity>54m</intensity>
<h>2</h>
<k>1</k>
<l>0</l>
<F/>
</intensity>
<intensity>
<theta>34.604</theta>
<da>2.58994</da>
<intensity>238</intensity>
<h>0</h>
<k>2</k>
<l>3</l>
<F/>
</intensity>
<intensity>
<theta>34.751</theta>
<da>2.57935</da>
<intensity>32</intensity>
<h>1</h>
<k>2</k>
<l>3</l>
<F/>
</intensity>
<intensity>
<theta>34.905</theta>
<da>2.56833</da>
<intensity>74</intensity>
<h>2</h>
<k>0</k>
<l>0</l>
<F/>
</intensity>
<intensity>
<theta>35.743</theta>
<da>2.51002</da>
<intensity>351</intensity>
<h>-2</h>
<k>0</k>
<l>1</l>
<F/>
</intensity>
<intensity>
<theta>35.989</theta>
<da>2.49341</da>
<intensity>33</intensity>
<h>2</h>
<k>0</k>
<l>1</l>
<F/>
</intensity>
<intensity>
<theta>36.320</theta>
<da>2.47145</da>
<intensity>9m</intensity>
<h>1</h>
<k>1</k>
<l>4</l>
<F/>
</intensity>
<intensity>
<theta>36.320</theta>
<da>2.47145</da>
<intensity>9m</intensity>
<h>1</h>
<k>-1</k>
<l>3</l>
<F/>
</intensity>
<intensity>
<theta>36.668</theta>
<da>2.44877</da>
<intensity>404m</intensity>
<h>2</h>
<k>2</k>
<l>0</l>
<F/>
</intensity>
<intensity>
<theta>36.668</theta>
<da>2.44877</da>
<intensity>404m</intensity>
<h>-1</h>
<k>0</k>
<l>4</l>
<F/>
</intensity>
<intensity>
<theta>36.845</theta>
<da>2.43744</da>
<intensity>39</intensity>
<h>-1</h>
<k>2</k>
<l>0</l>
<F/>
</intensity>
<intensity>
<theta>37.079</theta>
<da>2.42258</da>
<intensity>363m</intensity>
<h>1</h>
<k>0</k>
<l>4</l>
<F/>
</intensity>
<intensity>
<theta>37.079</theta>
<da>2.42258</da>
<intensity>363m</intensity>
<h>-1</h>
<k>2</k>
<l>1</l>
<F/>
</intensity>
<intensity>
<theta>38.143</theta>
<da>2.35744</da>
<intensity>22</intensity>
<h>-2</h>
<k>-2</k>
<l>1</l>
<F/>
</intensity>
<intensity>
<theta>38.434</theta>
<da>2.34026</da>
<intensity>237m</intensity>
<h>0</h>
<k>-2</k>
<l>3</l>
<F/>
</intensity>
<intensity>
<theta>38.434</theta>
<da>2.34026</da>
<intensity>237m</intensity>
<h>-2</h>
<k>0</k>
<l>2</l>
<F/>
</intensity>
<intensity>
<theta>38.856</theta>
<da>2.31578</da>
<intensity>13</intensity>
<h>2</h>
<k>0</k>
<l>2</l>
<F/>
</intensity>
<intensity>
<theta>39.112</theta>
<da>2.30122</da>
<intensity>12m</intensity>
<h>1</h>
<k>3</k>
<l>1</l>
<F/>
</intensity>
<intensity>
<theta>39.112</theta>
<da>2.30122</da>
<intensity>12m</intensity>
<h>-1</h>
<k>2</k>
<l>2</l>
<F/>
</intensity>
<intensity>
<theta>39.336</theta>
<da>2.28860</da>
<intensity>103</intensity>
<h>2</h>
<k>2</k>
<l>2</l>
<F/>
</intensity>
<intensity>
<theta>40.065</theta>
<da>2.24866</da>
<intensity>5</intensity>
<h>-1</h>
<k>1</k>
<l>4</l>
<F/>
</intensity>
<intensity>
<theta>40.384</theta>
<da>2.23160</da>
<intensity>177</intensity>
<h>0</h>
<k>2</k>
<l>4</l>
<F/>
</intensity>
<intensity>
<theta>40.568</theta>
<da>2.22190</da>
<intensity>12</intensity>
<h>1</h>
<k>2</k>
<l>4</l>
<F/>
</intensity>
<intensity>
<theta>40.788</theta>
<da>2.21043</da>
<intensity>13m</intensity>
<h>0</h>
<k>0</k>
<l>5</l>
<F/>
</intensity>
<intensity>
<theta>40.788</theta>
<da>2.21043</da>
<intensity>13m</intensity>
<h>2</h>
<k>1</k>
<l>3</l>
<F/>
</intensity>
<intensity>
<theta>41.047</theta>
<da>2.19710</da>
<intensity>5m</intensity>
<h>0</h>
<k>3</k>
<l>0</l>
<F/>
</intensity>
<intensity>
<theta>41.047</theta>
<da>2.19710</da>
<intensity>5m</intensity>
<h>0</h>
<k>3</k>
<l>1</l>
<F/>
</intensity>
<intensity>
<theta>41.239</theta>
<da>2.18729</da>
<intensity>28</intensity>
<h>-2</h>
<k>-2</k>
<l>2</l>
<F/>
</intensity>
<intensity>
<theta>41.638</theta>
<da>2.16725</da>
<intensity>145m</intensity>
<h>1</h>
<k>-2</k>
<l>2</l>
<F/>
</intensity>
<intensity>
<theta>41.638</theta>
<da>2.16725</da>
<intensity>145m</intensity>
<h>-2</h>
<k>1</k>
<l>0</l>
<F/>
</intensity>
<intensity>
<theta>41.724</theta>
<da>2.16298</da>
<intensity>155</intensity>
<h>0</h>
<k>1</k>
<l>5</l>
<F/>
</intensity>
<intensity>
<theta>41.878</theta>
<da>2.15541</da>
<intensity>143</intensity>
<h>-2</h>
<k>-1</k>
<l>3</l>
<F/>
</intensity>
<intensity>
<theta>42.695</theta>
<da>2.11601</da>
<intensity>136m</intensity>
<h>0</h>
<k>3</k>
<l>2</l>
<F/>
</intensity>
<intensity>
<theta>42.695</theta>
<da>2.11601</da>
<intensity>136m</intensity>
<h>-1</h>
<k>2</k>
<l>3</l>
<F/>
</intensity>
<intensity>
<theta>42.796</theta>
<da>2.11125</da>
<intensity>101m</intensity>
<h>1</h>
<k>-1</k>
<l>4</l>
<F/>
</intensity>
<intensity>
<theta>42.796</theta>
<da>2.11125</da>
<intensity>101m</intensity>
<h>2</h>
<k>-1</k>
<l>1</l>
<F/>
</intensity>
<intensity>
<theta>43.094</theta>
<da>2.09734</da>
<intensity>8</intensity>
<h>2</h>
<k>2</k>
<l>3</l>
<F/>
</intensity>
<intensity>
<theta>43.206</theta>
<da>2.09215</da>
<intensity>10</intensity>
<h>2</h>
<k>0</k>
<l>3</l>
<F/>
</intensity>
<intensity>
<theta>43.978</theta>
<da>2.05720</da>
<intensity>76</intensity>
<h>-1</h>
<k>-3</k>
<l>2</l>
<F/>
</intensity>
<intensity>
<theta>44.332</theta>
<da>2.04160</da>
<intensity>5</intensity>
<h>-1</h>
<k>0</k>
<l>5</l>
<F/>
</intensity>
<intensity>
<theta>44.631</theta>
<da>2.02863</da>
<intensity>6</intensity>
<h>-1</h>
<k>-2</k>
<l>4</l>
<F/>
</intensity>
<intensity>
<theta>44.743</theta>
<da>2.02380</da>
<intensity>14</intensity>
<h>2</h>
<k>3</k>
<l>0</l>
<F/>
</intensity>
<intensity>
<theta>44.871</theta>
<da>2.01833</da>
<intensity>29m</intensity>
<h>0</h>
<k>-2</k>
<l>4</l>
<F/>
</intensity>
<intensity>
<theta>44.871</theta>
<da>2.01833</da>
<intensity>29m</intensity>
<h>1</h>
<k>0</k>
<l>5</l>
<F/>
</intensity>
<intensity>
<theta>45.731</theta>
<da>1.98233</da>
<intensity>29</intensity>
<h>-2</h>
<k>-2</k>
<l>3</l>
<F/>
</intensity>
<intensity>
<theta>46.294</theta>
<da>1.95953</da>
<intensity>12m</intensity>
<h>1</h>
<k>-2</k>
<l>3</l>
<F/>
</intensity>
<intensity>
<theta>46.294</theta>
<da>1.95953</da>
<intensity>12m</intensity>
<h>2</h>
<k>1</k>
<l>4</l>
<F/>
</intensity>
<intensity>
<theta>47.085</theta>
<da>1.92844</da>
<intensity>17m</intensity>
<h>0</h>
<k>2</k>
<l>5</l>
<F/>
</intensity>
<intensity>
<theta>47.085</theta>
<da>1.92844</da>
<intensity>17m</intensity>
<h>-1</h>
<k>1</k>
<l>5</l>
<F/>
</intensity>
<intensity>
<theta>47.297</theta>
<da>1.92029</da>
<intensity>10</intensity>
<h>1</h>
<k>2</k>
<l>5</l>
<F/>
</intensity>
<intensity>
<theta>47.635</theta>
<da>1.90746</da>
<intensity>2m</intensity>
<h>-1</h>
<k>2</k>
<l>4</l>
<F/>
</intensity>
<intensity>
<theta>47.635</theta>
<da>1.90746</da>
<intensity>2m</intensity>
<h>-2</h>
<k>1</k>
<l>3</l>
<F/>
</intensity>
<intensity>
<theta>47.956</theta>
<da>1.89544</da>
<intensity>1</intensity>
<h>-2</h>
<k>0</k>
<l>4</l>
<F/>
</intensity>
<intensity>
<theta>48.118</theta>
<da>1.88943</da>
<intensity>3</intensity>
<h>2</h>
<k>2</k>
<l>4</l>
<F/>
</intensity>
<intensity>
<theta>48.728</theta>
<da>1.86719</da>
<intensity>10m</intensity>
<h>1</h>
<k>3</k>
<l>4</l>
<F/>
</intensity>
<intensity>
<theta>48.728</theta>
<da>1.86719</da>
<intensity>10m</intensity>
<h>2</h>
<k>0</k>
<l>4</l>
<F/>
</intensity>
<intensity>
<theta>49.152</theta>
<da>1.85207</da>
<intensity>1</intensity>
<h>-2</h>
<k>-3</k>
<l>2</l>
<F/>
</intensity>
<intensity>
<theta>49.438</theta>
<da>1.84202</da>
<intensity>17</intensity>
<h>0</h>
<k>0</k>
<l>6</l>
<F/>
</intensity>
<intensity>
<theta>50.080</theta>
<da>1.81992</da>
<intensity>1m</intensity>
<h>-1</h>
<k>3</k>
<l>0</l>
<F/>
</intensity>
<intensity>
<theta>50.080</theta>
<da>1.81992</da>
<intensity>1m</intensity>
<h>-1</h>
<k>3</k>
<l>1</l>
<F/>
</intensity>
<intensity>
<theta>50.506</theta>
<da>1.80557</da>
<intensity>1m</intensity>
<h>0</h>
<k>-3</k>
<l>3</l>
<F/>
</intensity>
<intensity>
<theta>50.506</theta>
<da>1.80557</da>
<intensity>1m</intensity>
<h>3</h>
<k>1</k>
<l>0</l>
<F/>
</intensity>
<intensity>
<theta>51.343</theta>
<da>1.77806</da>
<intensity>57m</intensity>
<h>-2</h>
<k>-2</k>
<l>4</l>
<F/>
</intensity>
<intensity>
<theta>51.343</theta>
<da>1.77806</da>
<intensity>57m</intensity>
<h>-3</h>
<k>-1</k>
<l>1</l>
<F/>
</intensity>
<intensity>
<theta>51.814</theta>
<da>1.76301</da>
<intensity>9m</intensity>
<h>3</h>
<k>2</k>
<l>1</l>
<F/>
</intensity>
<intensity>
<theta>51.814</theta>
<da>1.76301</da>
<intensity>9m</intensity>
<h>-1</h>
<k>-2</k>
<l>5</l>
<F/>
</intensity>
<intensity>
<theta>52.074</theta>
<da>1.75481</da>
<intensity>2</intensity>
<h>0</h>
<k>-2</k>
<l>5</l>
<F/>
</intensity>
<intensity>
<theta>52.315</theta>
<da>1.74731</da>
<intensity>1</intensity>
<h>1</h>
<k>4</k>
<l>1</l>
<F/>
</intensity>
<intensity>
<theta>52.525</theta>
<da>1.74081</da>
<intensity>7m</intensity>
<h>1</h>
<k>4</k>
<l>0</l>
<F/>
</intensity>
<intensity>
<theta>52.525</theta>
<da>1.74081</da>
<intensity>7m</intensity>
<h>-3</h>
<k>-2</k>
<l>1</l>
<F/>
</intensity>
<intensity>
<theta>52.730</theta>
<da>1.73453</da>
<intensity>1</intensity>
<h>2</h>
<k>1</k>
<l>5</l>
<F/>
</intensity>
<intensity>
<theta>53.022</theta>
<da>1.72567</da>
<intensity>7m</intensity>
<h>1</h>
<k>0</k>
<l>6</l>
<F/>
</intensity>
<intensity>
<theta>53.022</theta>
<da>1.72567</da>
<intensity>7m</intensity>
<h>2</h>
<k>-2</k>
<l>1</l>
<F/>
</intensity>
<intensity>
<theta>53.471</theta>
<da>1.71222</da>
<intensity>8m</intensity>
<h>3</h>
<k>0</k>
<l>0</l>
<F/>
</intensity>
<intensity>
<theta>53.471</theta>
<da>1.71222</da>
<intensity>8m</intensity>
<h>-3</h>
<k>-1</k>
<l>2</l>
<F/>
</intensity>
<intensity>
<theta>53.582</theta>
<da>1.70894</da>
<intensity>5</intensity>
<h>-1</h>
<k>2</k>
<l>5</l>
<F/>
</intensity>
<intensity>
<theta>53.650</theta>
<da>1.70692</da>
<intensity>5</intensity>
<h>3</h>
<k>2</k>
<l>2</l>
<F/>
</intensity>
<intensity>
<theta>54.294</theta>
<da>1.68819</da>
<intensity>198m</intensity>
<h>3</h>
<k>0</k>
<l>1</l>
<F/>
</intensity>
<intensity>
<theta>54.294</theta>
<da>1.68819</da>
<intensity>198m</intensity>
<h>-2</h>
<k>0</k>
<l>5</l>
<F/>
</intensity>
<intensity>
<theta>54.502</theta>
<da>1.68224</da>
<intensity>21m</intensity>
<h>0</h>
<k>2</k>
<l>6</l>
<F/>
</intensity>
<intensity>
<theta>54.502</theta>
<da>1.68224</da>
<intensity>21m</intensity>
<h>1</h>
<k>3</k>
<l>5</l>
<F/>
</intensity>
<intensity>
<theta>54.737</theta>
<da>1.67557</da>
<intensity>242</intensity>
<h>1</h>
<k>2</k>
<l>6</l>
<F/>
</intensity>
<intensity>
<theta>54.987</theta>
<da>1.66854</da>
<intensity>251m</intensity>
<h>2</h>
<k>-1</k>
<l>4</l>
<F/>
</intensity>
<intensity>
<theta>54.987</theta>
<da>1.66854</da>
<intensity>251m</intensity>
<h>-3</h>
<k>-2</k>
<l>2</l>
<F/>
</intensity>
<intensity>
<theta>55.184</theta>
<da>1.66304</da>
<intensity>204</intensity>
<h>2</h>
<k>0</k>
<l>5</l>
<F/>
</intensity>
<intensity>
<theta>55.577</theta>
<da>1.65223</da>
<intensity>215m</intensity>
<h>2</h>
<k>4</k>
<l>0</l>
<F/>
</intensity>
<intensity>
<theta>55.577</theta>
<da>1.65223</da>
<intensity>215m</intensity>
<h>2</h>
<k>-2</k>
<l>2</l>
<F/>
</intensity>
<intensity>
<theta>55.766</theta>
<da>1.64707</da>
<intensity>149</intensity>
<h>0</h>
<k>4</k>
<l>0</l>
<F/>
</intensity>
<intensity>
<theta>56.023</theta>
<da>1.64011</da>
<intensity>236m</intensity>
<h>0</h>
<k>-3</k>
<l>4</l>
<F/>
</intensity>
<intensity>
<theta>56.023</theta>
<da>1.64011</da>
<intensity>236m</intensity>
<h>1</h>
<k>4</k>
<l>3</l>
<F/>
</intensity>
<intensity>
<theta>56.455</theta>
<da>1.62860</da>
<intensity>25m</intensity>
<h>3</h>
<k>0</k>
<l>2</l>
<F/>
</intensity>
<intensity>
<theta>56.455</theta>
<da>1.62860</da>
<intensity>25m</intensity>
<h>3</h>
<k>3</k>
<l>1</l>
<F/>
</intensity>
<intensity>
<theta>56.618</theta>
<da>1.62430</da>
<intensity>7m</intensity>
<h>0</h>
<k>4</k>
<l>2</l>
<F/>
</intensity>
<intensity>
<theta>56.618</theta>
<da>1.62430</da>
<intensity>7m</intensity>
<h>2</h>
<k>4</k>
<l>2</l>
<F/>
</intensity>
<intensity>
<theta>56.710</theta>
<da>1.62187</da>
<intensity>6</intensity>
<h>3</h>
<k>2</k>
<l>3</l>
<F/>
</intensity>
<intensity>
<theta>57.139</theta>
<da>1.61070</da>
<intensity>245</intensity>
<h>-2</h>
<k>-4</k>
<l>1</l>
<F/>
</intensity>
<intensity>
<theta>57.870</theta>
<da>1.59210</da>
<intensity>93m</intensity>
<h>3</h>
<k>3</k>
<l>2</l>
<F/>
</intensity>
<intensity>
<theta>57.870</theta>
<da>1.59210</da>
<intensity>93m</intensity>
<h>-2</h>
<k>-2</k>
<l>5</l>
<F/>
</intensity>
<intensity>
<theta>58.401</theta>
<da>1.57888</da>
<intensity>137</intensity>
<h>0</h>
<k>0</k>
<l>7</l>
<F/>
</intensity>
<intensity>
<theta>59.009</theta>
<da>1.56405</da>
<intensity>6</intensity>
<h>0</h>
<k>4</k>
<l>3</l>
<F/>
</intensity>
<intensity>
<theta>59.105</theta>
<da>1.56173</da>
<intensity>9m</intensity>
<h>2</h>
<k>4</k>
<l>3</l>
<F/>
</intensity>
<intensity>
<theta>59.105</theta>
<da>1.56173</da>
<intensity>9m</intensity>
<h>-3</h>
<k>0</k>
<l>3</l>
<F/>
</intensity>
<intensity>
<theta>59.413</theta>
<da>1.55437</da>
<intensity>6</intensity>
<h>2</h>
<k>-2</k>
<l>3</l>
<F/>
</intensity>
<intensity>
<theta>59.645</theta>
<da>1.54888</da>
<intensity>15</intensity>
<h>-1</h>
<k>-2</k>
<l>6</l>
<F/>
</intensity>
<intensity>
<theta>59.859</theta>
<da>1.54386</da>
<intensity>11m</intensity>
<h>3</h>
<k>0</k>
<l>3</l>
<F/>
</intensity>
<intensity>
<theta>59.859</theta>
<da>1.54386</da>
<intensity>11m</intensity>
<h>-2</h>
<k>-4</k>
<l>2</l>
<F/>
</intensity>
<intensity>
<theta>60.262</theta>
<da>1.53449</da>
<intensity>3m</intensity>
<h>-2</h>
<k>2</k>
<l>4</l>
<F/>
</intensity>
<intensity>
<theta>60.262</theta>
<da>1.53449</da>
<intensity>3m</intensity>
<h>-3</h>
<k>1</k>
<l>1</l>
<F/>
</intensity>
<intensity>
<theta>60.392</theta>
<da>1.53150</da>
<intensity>8m</intensity>
<h>1</h>
<k>1</k>
<l>7</l>
<F/>
</intensity>
<intensity>
<theta>60.392</theta>
<da>1.53150</da>
<intensity>8m</intensity>
<h>-1</h>
<k>2</k>
<l>6</l>
<F/>
</intensity>
<intensity>
<theta>60.813</theta>
<da>1.52189</da>
<intensity>1</intensity>
<h>-1</h>
<k>-3</k>
<l>5</l>
<F/>
</intensity>
<intensity>
<theta>61.111</theta>
<da>1.51518</da>
<intensity>3m</intensity>
<h>-1</h>
<k>0</k>
<l>7</l>
<F/>
</intensity>
<intensity>
<theta>61.111</theta>
<da>1.51518</da>
<intensity>3m</intensity>
<h>-1</h>
<k>-4</k>
<l>3</l>
<F/>
</intensity>
<intensity>
<theta>61.450</theta>
<da>1.50763</da>
<intensity>1</intensity>
<h>-2</h>
<k>0</k>
<l>6</l>
<F/>
</intensity>
<intensity>
<theta>61.667</theta>
<da>1.50285</da>
<intensity>4m</intensity>
<h>0</h>
<k>-1</k>
<l>7</l>
<F/>
</intensity>
<intensity>
<theta>61.667</theta>
<da>1.50285</da>
<intensity>4m</intensity>
<h>1</h>
<k>0</k>
<l>7</l>
<F/>
</intensity>
<intensity>
<theta>61.880</theta>
<da>1.49820</da>
<intensity>1</intensity>
<h>-3</h>
<k>1</k>
<l>2</l>
<F/>
</intensity>
<intensity>
<theta>62.431</theta>
<da>1.48629</da>
<intensity>27m</intensity>
<h>0</h>
<k>3</k>
<l>6</l>
<F/>
</intensity>
<intensity>
<theta>62.431</theta>
<da>1.48629</da>
<intensity>27m</intensity>
<h>2</h>
<k>0</k>
<l>6</l>
<F/>
</intensity>
<intensity>
<theta>62.804</theta>
<da>1.47835</da>
<intensity>4m</intensity>
<h>1</h>
<k>2</k>
<l>7</l>
<F/>
</intensity>
<intensity>
<theta>62.804</theta>
<da>1.47835</da>
<intensity>4m</intensity>
<h>2</h>
<k>4</k>
<l>4</l>
<F/>
</intensity>
<intensity>
<theta>63.223</theta>
<da>1.46956</da>
<intensity>2m</intensity>
<h>3</h>
<k>-1</k>
<l>2</l>
<F/>
</intensity>
<intensity>
<theta>63.223</theta>
<da>1.46956</da>
<intensity>2m</intensity>
<h>-1</h>
<k>3</k>
<l>5</l>
<F/>
</intensity>
<intensity>
<theta>63.427</theta>
<da>1.46533</da>
<intensity>14m</intensity>
<h>-3</h>
<k>0</k>
<l>4</l>
<F/>
</intensity>
<intensity>
<theta>63.427</theta>
<da>1.46533</da>
<intensity>14m</intensity>
<h>-3</h>
<k>-2</k>
<l>4</l>
<F/>
</intensity>
<intensity>
<theta>63.774</theta>
<da>1.45819</da>
<intensity>3m</intensity>
<h>-2</h>
<k>-4</k>
<l>3</l>
<F/>
</intensity>
<intensity>
<theta>63.774</theta>
<da>1.45819</da>
<intensity>3m</intensity>
<h>-3</h>
<k>-3</k>
<l>3</l>
<F/>
</intensity>
<intensity>
<theta>64.190</theta>
<da>1.44973</da>
<intensity>4</intensity>
<h>0</h>
<k>-4</k>
<l>3</l>
<F/>
</intensity>
<intensity>
<theta>64.412</theta>
<da>1.44528</da>
<intensity>23m</intensity>
<h>3</h>
<k>4</k>
<l>1</l>
<F/>
</intensity>
<intensity>
<theta>64.412</theta>
<da>1.44528</da>
<intensity>23m</intensity>
<h>-1</h>
<k>4</k>
<l>1</l>
<F/>
</intensity>
<intensity>
<theta>64.617</theta>
<da>1.44118</da>
<intensity>3</intensity>
<h>1</h>
<k>4</k>
<l>5</l>
<F/>
</intensity>
<intensity>
<theta>64.736</theta>
<da>1.43882</da>
<intensity>7m</intensity>
<h>-1</h>
<k>4</k>
<l>0</l>
<F/>
</intensity>
<intensity>
<theta>64.736</theta>
<da>1.43882</da>
<intensity>7m</intensity>
<h>-3</h>
<k>1</k>
<l>3</l>
<F/>
</intensity>
<intensity>
<theta>65.387</theta>
<da>1.42607</da>
<intensity>191m</intensity>
<h>-1</h>
<k>4</k>
<l>2</l>
<F/>
</intensity>
<intensity>
<theta>65.387</theta>
<da>1.42607</da>
<intensity>191m</intensity>
<h>-2</h>
<k>2</k>
<l>5</l>
<F/>
</intensity>
<intensity>
<theta>65.536</theta>
<da>1.42318</da>
<intensity>43</intensity>
<h>3</h>
<k>4</k>
<l>2</l>
<F/>
</intensity>
<intensity>
<theta>65.984</theta>
<da>1.41460</da>
<intensity>74</intensity>
<h>1</h>
<k>-2</k>
<l>6</l>
<F/>
</intensity>
<intensity>
<theta>66.239</theta>
<da>1.40977</da>
<intensity>126m</intensity>
<h>3</h>
<k>2</k>
<l>5</l>
<F/>
</intensity>
<intensity>
<theta>66.239</theta>
<da>1.40977</da>
<intensity>126m</intensity>
<h>-1</h>
<k>-4</k>
<l>4</l>
<F/>
</intensity>
<intensity>
<theta>66.625</theta>
<da>1.40253</da>
<intensity>3</intensity>
<h>3</h>
<k>-1</k>
<l>3</l>
<F/>
</intensity>
<intensity>
<theta>66.965</theta>
<da>1.39624</da>
<intensity>2</intensity>
<h>1</h>
<k>5</k>
<l>1</l>
<F/>
</intensity>
<intensity>
<theta>67.579</theta>
<da>1.38504</da>
<intensity>31m</intensity>
<h>2</h>
<k>4</k>
<l>5</l>
<F/>
</intensity>
<intensity>
<theta>67.579</theta>
<da>1.38504</da>
<intensity>31m</intensity>
<h>-1</h>
<k>4</k>
<l>3</l>
<F/>
</intensity>
<intensity>
<theta>67.858</theta>
<da>1.38003</da>
<intensity>15m</intensity>
<h>0</h>
<k>1</k>
<l>8</l>
<F/>
</intensity>
<intensity>
<theta>67.858</theta>
<da>1.38003</da>
<intensity>15m</intensity>
<h>3</h>
<k>4</k>
<l>3</l>
<F/>
</intensity>
<intensity>
<theta>68.095</theta>
<da>1.37579</da>
<intensity>130</intensity>
<h>-1</h>
<k>-2</k>
<l>7</l>
<F/>
</intensity>
<intensity>
<theta>68.890</theta>
<da>1.36185</da>
<intensity>107m</intensity>
<h>1</h>
<k>-4</k>
<l>2</l>
<F/>
</intensity>
<intensity>
<theta>68.890</theta>
<da>1.36185</da>
<intensity>107m</intensity>
<h>-1</h>
<k>-5</k>
<l>1</l>
<F/>
</intensity>
<intensity>
<theta>69.348</theta>
<da>1.35396</da>
<intensity>22m</intensity>
<h>4</h>
<k>2</k>
<l>0</l>
<F/>
</intensity>
<intensity>
<theta>69.348</theta>
<da>1.35396</da>
<intensity>22m</intensity>
<h>-2</h>
<k>0</k>
<l>7</l>
<F/>
</intensity>
<intensity>
<theta>69.692</theta>
<da>1.34813</da>
<intensity>86m</intensity>
<h>0</h>
<k>3</k>
<l>7</l>
<F/>
</intensity>
<intensity>
<theta>69.692</theta>
<da>1.34813</da>
<intensity>86m</intensity>
<h>4</h>
<k>2</k>
<l>1</l>
<F/>
</intensity>
<intensity>
<theta>70.267</theta>
<da>1.33849</da>
<intensity>3m</intensity>
<h>2</h>
<k>-2</k>
<l>5</l>
<F/>
</intensity>
<intensity>
<theta>70.267</theta>
<da>1.33849</da>
<intensity>3m</intensity>
<h>-1</h>
<k>0</k>
<l>8</l>
<F/>
</intensity>
<intensity>
<theta>70.411</theta>
<da>1.33610</da>
<intensity>4m</intensity>
<h>2</h>
<k>0</k>
<l>7</l>
<F/>
</intensity>
<intensity>
<theta>70.411</theta>
<da>1.33610</da>
<intensity>4m</intensity>
<h>4</h>
<k>1</k>
<l>1</l>
<F/>
</intensity>
<intensity>
<theta>70.863</theta>
<da>1.32869</da>
<intensity>74m</intensity>
<h>-1</h>
<k>4</k>
<l>4</l>
<F/>
</intensity>
<intensity>
<theta>70.863</theta>
<da>1.32869</da>
<intensity>74m</intensity>
<h>-3</h>
<k>2</k>
<l>2</l>
<F/>
</intensity>
<intensity>
<theta>71.213</theta>
<da>1.32301</da>
<intensity>9m</intensity>
<h>0</h>
<k>2</k>
<l>8</l>
<F/>
</intensity>
<intensity>
<theta>71.213</theta>
<da>1.32301</da>
<intensity>9m</intensity>
<h>4</h>
<k>2</k>
<l>2</l>
<F/>
</intensity>
<intensity>
<theta>71.320</theta>
<da>1.32129</da>
<intensity>6</intensity>
<h>3</h>
<k>4</k>
<l>4</l>
<F/>
</intensity>
<intensity>
<theta>71.487</theta>
<da>1.31861</da>
<intensity>3m</intensity>
<h>2</h>
<k>-3</k>
<l>3</l>
<F/>
</intensity>
<intensity>
<theta>71.487</theta>
<da>1.31861</da>
<intensity>3m</intensity>
<h>-2</h>
<k>2</k>
<l>6</l>
<F/>
</intensity>
<intensity>
<theta>72.018</theta>
<da>1.31019</da>
<intensity>3m</intensity>
<h>-2</h>
<k>-3</k>
<l>6</l>
<F/>
</intensity>
<intensity>
<theta>72.018</theta>
<da>1.31019</da>
<intensity>3m</intensity>
<h>-3</h>
<k>-4</k>
<l>3</l>
<F/>
</intensity>
</stick_series>
</graphs>
</pdfcard>
