Repository: ComputationalMaterials-WestLake-Univ/phasemapy

# Automated Phase Mapping of XRD (AutoMapper)

The AutoMapper is an unsupervised solver to tackle the phase mapping challenge in high-throughput X-ray diffraction datasets. Besides leveraging robust fitting abilities of machine learning algorithms,it is integrated various material information, including first-principles calculated thermodynamic data, crystallography, X-ray diffraction, and texture.

Its main functionalities:

- correctly identify the number, identity, fraction, peak shift and texture of present phases.

File: data/icdd/Prototype/PDF Card - 04-005-8930.xml
<?xml version="1.0" encoding="UTF-8" standalone="no"?>
<?xml-stylesheet type="text/xsl" href="pdfcard.xsl"?><pdfcard>
<pdf_data ApplicationName="PDF-4+ 2020" ApplicationVersion="4.20.0.1" CurrentYear="2019">
<pdf_number>04-005-8930</pdf_number>
<chemical_formula>V3 O5</chemical_formula>
<empirical_formula>O5 V3</empirical_formula>
<chemical_name>Vanadium Oxide</chemical_name>
<mineral_name>Oxyvanite, syn</mineral_name>
<xstal_system>Monoclinic</xstal_system>
<xtldx>4.695</xtldx>
<ds>4.69</ds>
<rep_struc>V3 O5</rep_struc>
<rep_struc_alpha_order>O5 V3</rep_struc_alpha_order>
<lpf_rep_struc>V3 O5,mS32,15</lpf_rep_struc>
<lpf_rep_struc_alpha_order>O5 V3,mS32,15</lpf_rep_struc_alpha_order>
<pressure_temperature>Ambient</pressure_temperature>
<status>Alternate</status>
<cell_a>10.0441</cell_a>
<cell_b>5.042</cell_b>
<cell_c>7.022</cell_c>
<cell_beta>112.144</cell_beta>
<z>4.00</z>
<cell_vol>329.38</cell_vol>
<cell_mv>82.34</cell_mv>
<authcovera>0.699</authcovera>
<authaoverb>1.992</authaoverb>
<authcoverb>1.393</authcoverb>
<xtlvol>329.38</xtlvol>
<redcellvol>164.69</redcellvol>
<xtla>9.850</xtla>
<xtlb>5.042</xtlb>
<xtlc>7.022</xtlc>
<xtlal>90.00</xtlal>
<xtlbe>109.18</xtlbe>
<xtlga>90.00</xtlga>
<xtlcovera>0.713</xtlcovera>
<xtlaoverb>1.954</xtlaoverb>
<xtlcoverb>1.393</xtlcoverb>
<redcell_a>5.042</redcell_a>
<redcell_b>5.619</redcell_b>
<redcell_c>7.022</redcell_c>
<redcell_al>109.69</redcell_al>
<redcell_be>90.00</redcell_be>
<redcell_ga>116.66</redcell_ga>
<xtlz>4.00</xtlz>
<ss>F(30) = 174.3(0.0048, 36)</ss>
<xtlsg>I2/a (15)</xtlsg>
<xtlmolwt>232.82</xtlmolwt>
<quality_mark>Prototyping</quality_mark>
<iic>1.24</iic>
<iic_nd>0.23</iic_nd>
<lambda>1.5406</lambda>
<patrad>CuKα1</patrad>
<source>Calculated - Peak</source>
<instrument>Calculated</instrument>
<temperature>298.0</temperature>
<aspectn>15A</aspectn>
<spgr_label>Space Group</spgr_label>
<spgr>C2/c (15)</spgr>
<pearson>mC32.00</pearson>
<entry_date>09/01/2005</entry_date>
<last_mod_date>09/01/2011</last_mod_date>
<last_modifications>Reflections</last_modifications>
<weight_percent>O34.36 V65.64</weight_percent>
<atomic_percent>O62.50 V37.50</atomic_percent>
<sg_sym_ops>
<sg_sym_op>
<seq>1</seq>
<operator>x,y,z</operator>
</sg_sym_op>
<sg_sym_op>
<seq>2</seq>
<operator>-x,-y,-z</operator>
</sg_sym_op>
<sg_sym_op>
<seq>3</seq>
<operator>-x,y,-z+1/2</operator>
</sg_sym_op>
<sg_sym_op>
<seq>4</seq>
<operator>x,-y,z+1/2</operator>
</sg_sym_op>
</sg_sym_ops>
<idp_column>IDP</idp_column>
<adp_column>ADP</adp_column>
<atomic_coords>
<atomic_coord>
<atom>V</atom>
<num>1</num>
<wyckoff>8f</wyckoff>
<symmetry>1</symmetry>
<x>0.12965</x>
<y>0.49841</y>
<z>0.2195</z>
<sof>1.0</sof>
<aet>6-a</aet>
</atomic_coord>
<atomic_coord>
<atom>O</atom>
<num>2</num>
<wyckoff>8f</wyckoff>
<symmetry>1</symmetry>
<x>0.30743</x>
<y>0.3475</y>
<z>0.34074</z>
<sof>1.0</sof>
<aet>3#a</aet>
</atomic_coord>
<atomic_coord>
<atom>O</atom>
<num>3</num>
<wyckoff>8f</wyckoff>
<symmetry>1</symmetry>
<x>0.419</x>
<y>0.15599</y>
<z>0.05696</z>
<sof>1.0</sof>
<aet>4-a</aet>
</atomic_coord>
<atomic_coord>
<atom>O</atom>
<num>4</num>
<wyckoff>4e</wyckoff>
<symmetry>2</symmetry>
<x>0.0</x>
<y>0.19358</y>
<z>0.25</z>
<sof>1.0</sof>
<aet>4-a</aet>
</atomic_coord>
<atomic_coord>
<atom>V</atom>
<num>5</num>
<wyckoff>4a</wyckoff>
<symmetry>-1</symmetry>
<x>0.0</x>
<y>0.0</y>
<z>0.0</z>
<sof>1.0</sof>
<aet>6-a</aet>
</atomic_coord>
</atomic_coords>
<ani_temp_facs/>
<ac_space_group>C12/c1 (15)</ac_space_group>
<ac_unit_cell_a>10.0441</ac_unit_cell_a>
<ac_unit_cell_b>5.042</ac_unit_cell_b>
<ac_unit_cell_c>7.022</ac_unit_cell_c>
<ac_unit_cell_alpha>90</ac_unit_cell_alpha>
<ac_unit_cell_beta>112.144</ac_unit_cell_beta>
<ac_unit_cell_gamma>90</ac_unit_cell_gamma>
<subfile_indicator>Inorganic, Metal &amp; Alloy, Mineral Related (Mineral, Synthetic)</subfile_indicator>
<cross_ref_pdf_numbers>04-007-0358 (Alternate), 04-007-0360 (Alternate), 04-016-9633 (Primary)</cross_ref_pdf_numbers>
<references>
<reference_group>
<type>Primary Reference</type>
<reference>Calculated from LPF using POWD-12++.</reference>
</reference_group>
<reference_group>
<type>Structure</type>
<reference>Chudnovskii F.A., Terukov E.I., Khomskii D.I. "INSULATOR-METAL TRANSITION IN V3O5". Solid State Commun. 1978, 25, 573.</reference>
</reference_group>
</references>
<database_comments>LPF Collection Code: 548554. Sample Preparation: Compound Preparation: crystals grown by chemical transport method, transport agent TeCl4.  Unit Cell Data Source: Single Crystal.</database_comments>
<crystal_properties>Centrosymmetric</crystal_properties>
</pdf_data>
<graphs>
<wave_length>Cu Kα1 1.54056 Å</wave_length>
<chart_name>PDF Card - 04-005-8930.jpg</chart_name>
<stick_series type="V3 O5 - 04-005-8930 (Stick, Fixed Slit Intensity)">
<intensity>
<theta>19.063</theta>
<da>4.651620</da>
<intensity>538</intensity>
<h>2</h>
<k>0</k>
<l>0</l>
<F/>
</intensity>
<intensity>
<theta>20.014</theta>
<da>4.432840</da>
<intensity>166</intensity>
<h>1</h>
<k>1</k>
<l>0</l>
<F/>
</intensity>
<intensity>
<theta>22.128</theta>
<da>4.013810</da>
<intensity>1</intensity>
<h>-1</h>
<k>1</k>
<l>1</l>
<F/>
</intensity>
<intensity>
<theta>26.863</theta>
<da>3.316120</da>
<intensity>767</intensity>
<h>-2</h>
<k>0</k>
<l>2</l>
<F/>
</intensity>
<intensity>
<theta>27.403</theta>
<da>3.252030</da>
<intensity>168</intensity>
<h>0</h>
<k>0</k>
<l>2</l>
<F/>
</intensity>
<intensity>
<theta>31.022</theta>
<da>2.880410</da>
<intensity>763</intensity>
<h>-1</h>
<k>1</k>
<l>2</l>
<F/>
</intensity>
<intensity>
<theta>32.196</theta>
<da>2.777940</da>
<intensity>1</intensity>
<h>-3</h>
<k>1</k>
<l>1</l>
<F/>
</intensity>
<intensity>
<theta>33.909</theta>
<da>2.641460</da>
<intensity>1000</intensity>
<h>3</h>
<k>1</k>
<l>0</l>
<F/>
</intensity>
<intensity>
<theta>35.582</theta>
<da>2.521000</da>
<intensity>423</intensity>
<h>0</h>
<k>2</k>
<l>0</l>
<F/>
</intensity>
<intensity>
<theta>36.252</theta>
<da>2.475930</da>
<intensity>103</intensity>
<h>-3</h>
<k>1</k>
<l>2</l>
<F/>
</intensity>
<intensity>
<theta>37.076</theta>
<da>2.422760</da>
<intensity>559</intensity>
<h>1</h>
<k>1</k>
<l>2</l>
<F/>
</intensity>
<intensity>
<theta>38.122</theta>
<da>2.358670</da>
<intensity>100</intensity>
<h>-4</h>
<k>0</k>
<l>2</l>
<F/>
</intensity>
<intensity>
<theta>38.682</theta>
<da>2.325810</da>
<intensity>48</intensity>
<h>4</h>
<k>0</k>
<l>0</l>
<F/>
</intensity>
<intensity>
<theta>39.302</theta>
<da>2.290500</da>
<intensity>13</intensity>
<h>2</h>
<k>0</k>
<l>2</l>
<F/>
</intensity>
<intensity>
<theta>40.540</theta>
<da>2.223410</da>
<intensity>216</intensity>
<h>-2</h>
<k>2</k>
<l>1</l>
<F/>
</intensity>
<intensity>
<theta>40.754</theta>
<da>2.212210</da>
<intensity>188m</intensity>
<h>2</h>
<k>2</k>
<l>0</l>
<F/>
</intensity>
<intensity>
<theta>40.754</theta>
<da>2.212210</da>
<intensity>188m</intensity>
<h>3</h>
<k>1</k>
<l>1</l>
<F/>
</intensity>
<intensity>
<theta>42.988</theta>
<da>2.102280</da>
<intensity>154</intensity>
<h>-1</h>
<k>1</k>
<l>3</l>
<F/>
</intensity>
<intensity>
<theta>44.723</theta>
<da>2.024670</da>
<intensity>6</intensity>
<h>-3</h>
<k>1</k>
<l>3</l>
<F/>
</intensity>
<intensity>
<theta>45.140</theta>
<da>2.006910</da>
<intensity>276</intensity>
<h>-2</h>
<k>2</k>
<l>2</l>
<F/>
</intensity>
<intensity>
<theta>45.487</theta>
<da>1.992430</da>
<intensity>39m</intensity>
<h>0</h>
<k>2</k>
<l>2</l>
<F/>
</intensity>
<intensity>
<theta>45.487</theta>
<da>1.992430</da>
<intensity>39m</intensity>
<h>2</h>
<k>2</k>
<l>1</l>
<F/>
</intensity>
<intensity>
<theta>48.972</theta>
<da>1.858460</da>
<intensity>5</intensity>
<h>-5</h>
<k>1</k>
<l>1</l>
<F/>
</intensity>
<intensity>
<theta>49.745</theta>
<da>1.831390</da>
<intensity>13</intensity>
<h>-5</h>
<k>1</k>
<l>2</l>
<F/>
</intensity>
<intensity>
<theta>50.000</theta>
<da>1.822650</da>
<intensity>1</intensity>
<h>1</h>
<k>1</k>
<l>3</l>
<F/>
</intensity>
<intensity>
<theta>51.318</theta>
<da>1.778880</da>
<intensity>3</intensity>
<h>-4</h>
<k>2</k>
<l>1</l>
<F/>
</intensity>
<intensity>
<theta>52.077</theta>
<da>1.754730</da>
<intensity>14</intensity>
<h>-2</h>
<k>0</k>
<l>4</l>
<F/>
</intensity>
<intensity>
<theta>52.370</theta>
<da>1.745580</da>
<intensity>356</intensity>
<h>5</h>
<k>1</k>
<l>0</l>
<F/>
</intensity>
<intensity>
<theta>53.131</theta>
<da>1.722360</da>
<intensity>455</intensity>
<h>-4</h>
<k>2</k>
<l>2</l>
<F/>
</intensity>
<intensity>
<theta>53.565</theta>
<da>1.709440</da>
<intensity>53m</intensity>
<h>4</h>
<k>2</k>
<l>0</l>
<F/>
</intensity>
<intensity>
<theta>53.565</theta>
<da>1.709440</da>
<intensity>53m</intensity>
<h>-2</h>
<k>2</k>
<l>3</l>
<F/>
</intensity>
<intensity>
<theta>54.049</theta>
<da>1.695270</da>
<intensity>8</intensity>
<h>2</h>
<k>2</k>
<l>2</l>
<F/>
</intensity>
<intensity>
<theta>54.560</theta>
<da>1.680600</da>
<intensity>1</intensity>
<h>-5</h>
<k>1</k>
<l>3</l>
<F/>
</intensity>
<intensity>
<theta>55.137</theta>
<da>1.664370</da>
<intensity>6</intensity>
<h>-6</h>
<k>0</k>
<l>2</l>
<F/>
</intensity>
<intensity>
<theta>55.516</theta>
<da>1.653900</da>
<intensity>6</intensity>
<h>1</h>
<k>3</k>
<l>0</l>
<F/>
</intensity>
<intensity>
<theta>56.047</theta>
<da>1.639470</da>
<intensity>451</intensity>
<h>-3</h>
<k>1</k>
<l>4</l>
<F/>
</intensity>
<intensity>
<theta>56.623</theta>
<da>1.624160</da>
<intensity>214m</intensity>
<h>4</h>
<k>0</k>
<l>2</l>
<F/>
</intensity>
<intensity>
<theta>56.623</theta>
<da>1.624160</da>
<intensity>214m</intensity>
<h>-1</h>
<k>1</k>
<l>4</l>
<F/>
</intensity>
<intensity>
<theta>58.443</theta>
<da>1.577830</da>
<intensity>1</intensity>
<h>1</h>
<k>3</k>
<l>1</l>
<F/>
</intensity>
<intensity>
<theta>58.744</theta>
<da>1.570470</da>
<intensity>3</intensity>
<h>-4</h>
<k>2</k>
<l>3</l>
<F/>
</intensity>
<intensity>
<theta>59.431</theta>
<da>1.553950</da>
<intensity>4</intensity>
<h>5</h>
<k>1</k>
<l>1</l>
<F/>
</intensity>
<intensity>
<theta>59.575</theta>
<da>1.550540</da>
<intensity>25m</intensity>
<h>4</h>
<k>2</k>
<l>1</l>
<F/>
</intensity>
<intensity>
<theta>59.575</theta>
<da>1.550540</da>
<intensity>25m</intensity>
<h>6</h>
<k>0</k>
<l>0</l>
<F/>
</intensity>
<intensity>
<theta>61.083</theta>
<da>1.515810</da>
<intensity>72</intensity>
<h>-1</h>
<k>3</k>
<l>2</l>
<F/>
</intensity>
<intensity>
<theta>61.784</theta>
<da>1.500280</da>
<intensity>1</intensity>
<h>-3</h>
<k>3</k>
<l>1</l>
<F/>
</intensity>
<intensity>
<theta>62.839</theta>
<da>1.477610</da>
<intensity>165m</intensity>
<h>3</h>
<k>3</k>
<l>0</l>
<F/>
</intensity>
<intensity>
<theta>62.839</theta>
<da>1.477610</da>
<intensity>165m</intensity>
<h>-5</h>
<k>1</k>
<l>4</l>
<F/>
</intensity>
<intensity>
<theta>63.615</theta>
<da>1.461440</da>
<intensity>2</intensity>
<h>3</h>
<k>1</k>
<l>3</l>
<F/>
</intensity>
<intensity>
<theta>64.342</theta>
<da>1.446670</da>
<intensity>22</intensity>
<h>-3</h>
<k>3</k>
<l>2</l>
<F/>
</intensity>
<intensity>
<theta>64.428</theta>
<da>1.444950</da>
<intensity>21</intensity>
<h>1</h>
<k>1</k>
<l>4</l>
<F/>
</intensity>
<intensity>
<theta>64.887</theta>
<da>1.435830</da>
<intensity>302</intensity>
<h>1</h>
<k>3</k>
<l>2</l>
<F/>
</intensity>
<intensity>
<theta>65.338</theta>
<da>1.427020</da>
<intensity>4</intensity>
<h>2</h>
<k>2</k>
<l>3</l>
<F/>
</intensity>
<intensity>
<theta>65.643</theta>
<da>1.421110</da>
<intensity>43</intensity>
<h>-6</h>
<k>0</k>
<l>4</l>
<F/>
</intensity>
<intensity>
<theta>67.787</theta>
<da>1.381300</da>
<intensity>115</intensity>
<h>2</h>
<k>0</k>
<l>4</l>
<F/>
</intensity>
<intensity>
<theta>67.897</theta>
<da>1.379330</da>
<intensity>172</intensity>
<h>-7</h>
<k>1</k>
<l>2</l>
<F/>
</intensity>
<intensity>
<theta>68.689</theta>
<da>1.365340</da>
<intensity>148m</intensity>
<h>0</h>
<k>2</k>
<l>4</l>
<F/>
</intensity>
<intensity>
<theta>68.689</theta>
<da>1.365340</da>
<intensity>148m</intensity>
<h>4</h>
<k>2</k>
<l>2</l>
<F/>
</intensity>
<intensity>
<theta>69.088</theta>
<da>1.358430</da>
<intensity>16m</intensity>
<h>-1</h>
<k>3</k>
<l>3</l>
<F/>
</intensity>
<intensity>
<theta>69.088</theta>
<da>1.358430</da>
<intensity>16m</intensity>
<h>-7</h>
<k>1</k>
<l>1</l>
<F/>
</intensity>
<intensity>
<theta>69.482</theta>
<da>1.351680</da>
<intensity>9m</intensity>
<h>5</h>
<k>1</k>
<l>2</l>
<F/>
</intensity>
<intensity>
<theta>69.482</theta>
<da>1.351680</da>
<intensity>9m</intensity>
<h>-3</h>
<k>1</k>
<l>5</l>
<F/>
</intensity>
<intensity>
<theta>70.153</theta>
<da>1.340380</da>
<intensity>1</intensity>
<h>-7</h>
<k>1</k>
<l>3</l>
<F/>
</intensity>
<intensity>
<theta>70.300</theta>
<da>1.337940</da>
<intensity>1</intensity>
<h>-3</h>
<k>3</k>
<l>3</l>
<F/>
</intensity>
<intensity>
<theta>70.527</theta>
<da>1.334190</da>
<intensity>13</intensity>
<h>-6</h>
<k>2</k>
<l>3</l>
<F/>
</intensity>
<intensity>
<theta>71.355</theta>
<da>1.320730</da>
<intensity>19</intensity>
<h>6</h>
<k>2</k>
<l>0</l>
<F/>
</intensity>
<intensity>
<theta>71.805</theta>
<da>1.313550</da>
<intensity>1</intensity>
<h>-1</h>
<k>1</k>
<l>5</l>
<F/>
</intensity>
<intensity>
<theta>73.650</theta>
<da>1.285140</da>
<intensity>3m</intensity>
<h>7</h>
<k>1</k>
<l>0</l>
<F/>
</intensity>
<intensity>
<theta>73.650</theta>
<da>1.285140</da>
<intensity>3m</intensity>
<h>-5</h>
<k>3</k>
<l>1</l>
<F/>
</intensity>
<intensity>
<theta>73.807</theta>
<da>1.282800</da>
<intensity>11</intensity>
<h>-5</h>
<k>1</k>
<l>5</l>
<F/>
</intensity>
<intensity>
<theta>74.172</theta>
<da>1.277390</da>
<intensity>3</intensity>
<h>-5</h>
<k>3</k>
<l>2</l>
<F/>
</intensity>
<intensity>
<theta>74.374</theta>
<da>1.274420</da>
<intensity>1</intensity>
<h>1</h>
<k>3</k>
<l>3</l>
<F/>
</intensity>
<intensity>
<theta>75.337</theta>
<da>1.260500</da>
<intensity>25</intensity>
<h>0</h>
<k>4</k>
<l>0</l>
<F/>
</intensity>
<intensity>
<theta>75.721</theta>
<da>1.255050</da>
<intensity>13m</intensity>
<h>-7</h>
<k>1</k>
<l>4</l>
<F/>
</intensity>
<intensity>
<theta>75.721</theta>
<da>1.255050</da>
<intensity>13m</intensity>
<h>-8</h>
<k>0</k>
<l>2</l>
<F/>
</intensity>
<intensity>
<theta>76.283</theta>
<da>1.247200</da>
<intensity>11</intensity>
<h>5</h>
<k>3</k>
<l>0</l>
<F/>
</intensity>
<intensity>
<theta>76.956</theta>
<da>1.237970</da>
<intensity>63m</intensity>
<h>0</h>
<k>4</k>
<l>1</l>
<F/>
</intensity>
<intensity>
<theta>76.956</theta>
<da>1.237970</da>
<intensity>63m</intensity>
<h>-6</h>
<k>2</k>
<l>4</l>
<F/>
</intensity>
<intensity>
<theta>77.479</theta>
<da>1.230910</da>
<intensity>1</intensity>
<h>6</h>
<k>0</k>
<l>2</l>
<F/>
</intensity>
<intensity>
<theta>78.248</theta>
<da>1.220730</da>
<intensity>12m</intensity>
<h>3</h>
<k>1</k>
<l>4</l>
<F/>
</intensity>
<intensity>
<theta>78.248</theta>
<da>1.220730</da>
<intensity>12m</intensity>
<h>6</h>
<k>2</k>
<l>1</l>
<F/>
</intensity>
<intensity>
<theta>78.474</theta>
<da>1.217780</da>
<intensity>9</intensity>
<h>-2</h>
<k>4</k>
<l>1</l>
<F/>
</intensity>
<intensity>
<theta>78.563</theta>
<da>1.216620</da>
<intensity>11</intensity>
<h>2</h>
<k>4</k>
<l>0</l>
<F/>
</intensity>
<intensity>
<theta>78.969</theta>
<da>1.211380</da>
<intensity>26</intensity>
<h>2</h>
<k>2</k>
<l>4</l>
<F/>
</intensity>
<intensity>
<theta>79.334</theta>
<da>1.206720</da>
<intensity>27</intensity>
<h>-3</h>
<k>3</k>
<l>4</l>
<F/>
</intensity>
<intensity>
<theta>79.835</theta>
<da>1.200410</da>
<intensity>9</intensity>
<h>-1</h>
<k>3</k>
<l>4</l>
<F/>
</intensity>
<intensity>
<theta>80.559</theta>
<da>1.191430</da>
<intensity>9m</intensity>
<h>1</h>
<k>1</k>
<l>5</l>
<F/>
</intensity>
<intensity>
<theta>80.559</theta>
<da>1.191430</da>
<intensity>9m</intensity>
<h>4</h>
<k>2</k>
<l>3</l>
<F/>
</intensity>
<intensity>
<theta>81.559</theta>
<da>1.179330</da>
<intensity>38m</intensity>
<h>-2</h>
<k>4</k>
<l>2</l>
<F/>
</intensity>
<intensity>
<theta>81.559</theta>
<da>1.179330</da>
<intensity>38m</intensity>
<h>-8</h>
<k>0</k>
<l>4</l>
<F/>
</intensity>
<intensity>
<theta>81.898</theta>
<da>1.175300</da>
<intensity>8m</intensity>
<h>0</h>
<k>4</k>
<l>2</l>
<F/>
</intensity>
<intensity>
<theta>81.898</theta>
<da>1.175300</da>
<intensity>8m</intensity>
<h>2</h>
<k>4</k>
<l>1</l>
<F/>
</intensity>
<intensity>
<theta>82.233</theta>
<da>1.171370</da>
<intensity>1</intensity>
<h>5</h>
<k>3</k>
<l>1</l>
<F/>
</intensity>
<intensity>
<theta>82.785</theta>
<da>1.164950</da>
<intensity>7</intensity>
<h>-4</h>
<k>0</k>
<l>6</l>
<F/>
</intensity>
<intensity>
<theta>82.962</theta>
<da>1.162910</da>
<intensity>20</intensity>
<h>8</h>
<k>0</k>
<l>0</l>
<F/>
</intensity>
<intensity>
<theta>83.528</theta>
<da>1.156460</da>
<intensity>14m</intensity>
<h>0</h>
<k>2</k>
<l>5</l>
<F/>
</intensity>
<intensity>
<theta>83.528</theta>
<da>1.156460</da>
<intensity>14m</intensity>
<h>-2</h>
<k>0</k>
<l>6</l>
<F/>
</intensity>
<intensity>
<theta>84.395</theta>
<da>1.146780</da>
<intensity>1</intensity>
<h>-7</h>
<k>1</k>
<l>5</l>
<F/>
</intensity>
<intensity>
<theta>84.534</theta>
<da>1.145250</da>
<intensity>1</intensity>
<h>4</h>
<k>0</k>
<l>4</l>
<F/>
</intensity>
<intensity>
<theta>85.056</theta>
<da>1.139550</da>
<intensity>5</intensity>
<h>-3</h>
<k>1</k>
<l>6</l>
<F/>
</intensity>
<intensity>
<theta>85.183</theta>
<da>1.138180</da>
<intensity>2</intensity>
<h>-5</h>
<k>3</k>
<l>4</l>
<F/>
</intensity>
<intensity>
<theta>85.931</theta>
<da>1.130180</da>
<intensity>1</intensity>
<h>3</h>
<k>3</k>
<l>3</l>
<F/>
</intensity>
<intensity>
<theta>86.282</theta>
<da>1.126480</da>
<intensity>1</intensity>
<h>-4</h>
<k>4</k>
<l>1</l>
<F/>
</intensity>
<intensity>
<theta>86.663</theta>
<da>1.122500</da>
<intensity>8</intensity>
<h>1</h>
<k>3</k>
<l>4</l>
<F/>
</intensity>
<intensity>
<theta>87.465</theta>
<da>1.114260</da>
<intensity>28</intensity>
<h>-5</h>
<k>1</k>
<l>6</l>
<F/>
</intensity>
<intensity>
<theta>87.717</theta>
<da>1.111710</da>
<intensity>65m</intensity>
<h>-4</h>
<k>4</k>
<l>2</l>
<F/>
</intensity>
<intensity>
<theta>87.717</theta>
<da>1.111710</da>
<intensity>65m</intensity>
<h>-8</h>
<k>2</k>
<l>3</l>
<F/>
</intensity>
<intensity>
<theta>88.065</theta>
<da>1.108210</da>
<intensity>6m</intensity>
<h>4</h>
<k>4</k>
<l>0</l>
<F/>
</intensity>
<intensity>
<theta>88.065</theta>
<da>1.108210</da>
<intensity>6m</intensity>
<h>-2</h>
<k>4</k>
<l>3</l>
<F/>
</intensity>
<intensity>
<theta>88.277</theta>
<da>1.106100</da>
<intensity>20m</intensity>
<h>6</h>
<k>2</k>
<l>2</l>
<F/>
</intensity>
<intensity>
<theta>88.277</theta>
<da>1.106100</da>
<intensity>20m</intensity>
<h>-6</h>
<k>0</k>
<l>6</l>
<F/>
</intensity>
<intensity>
<theta>88.943</theta>
<da>1.099530</da>
<intensity>1</intensity>
<h>-1</h>
<k>1</k>
<l>6</l>
<F/>
</intensity>
<intensity>
<theta>89.837</theta>
<da>1.090890</da>
<intensity>32</intensity>
<h>-7</h>
<k>3</k>
<l>2</l>
<F/>
</intensity>
<intensity>
<theta>90.191</theta>
<da>1.087530</da>
<intensity>4</intensity>
<h>-9</h>
<k>1</k>
<l>2</l>
<F/>
</intensity>
<intensity>
<theta>90.603</theta>
<da>1.083650</da>
<intensity>1m</intensity>
<h>0</h>
<k>0</k>
<l>6</l>
<F/>
</intensity>
<intensity>
<theta>90.603</theta>
<da>1.083650</da>
<intensity>1m</intensity>
<h>-9</h>
<k>1</k>
<l>3</l>
<F/>
</intensity>
<intensity>
<theta>90.945</theta>
<da>1.080470</da>
<intensity>1</intensity>
<h>-7</h>
<k>3</k>
<l>1</l>
<F/>
</intensity>
<intensity>
<theta>91.314</theta>
<da>1.077060</da>
<intensity>2m</intensity>
<h>5</h>
<k>3</k>
<l>2</l>
<F/>
</intensity>
<intensity>
<theta>91.314</theta>
<da>1.077060</da>
<intensity>2m</intensity>
<h>-3</h>
<k>3</k>
<l>5</l>
<F/>
</intensity>
<intensity>
<theta>92.160</theta>
<da>1.069370</da>
<intensity>23</intensity>
<h>7</h>
<k>1</k>
<l>2</l>
<F/>
</intensity>
<intensity>
<theta>92.288</theta>
<da>1.068230</da>
<intensity>15m</intensity>
<h>-4</h>
<k>4</k>
<l>3</l>
<F/>
</intensity>
<intensity>
<theta>92.288</theta>
<da>1.068230</da>
<intensity>15m</intensity>
<h>-8</h>
<k>2</k>
<l>4</l>
<F/>
</intensity>
<intensity>
<theta>92.994</theta>
<da>1.061960</da>
<intensity>1m</intensity>
<h>4</h>
<k>4</k>
<l>1</l>
<F/>
</intensity>
<intensity>
<theta>92.994</theta>
<da>1.061960</da>
<intensity>1m</intensity>
<h>-9</h>
<k>1</k>
<l>1</l>
<F/>
</intensity>
<intensity>
<theta>93.504</theta>
<da>1.057500</da>
<intensity>17m</intensity>
<h>-1</h>
<k>3</k>
<l>5</l>
<F/>
</intensity>
<intensity>
<theta>93.504</theta>
<da>1.057500</da>
<intensity>17m</intensity>
<h>-4</h>
<k>2</k>
<l>6</l>
<F/>
</intensity>
<intensity>
<theta>93.681</theta>
<da>1.055970</da>
<intensity>41</intensity>
<h>8</h>
<k>2</k>
<l>0</l>
<F/>
</intensity>
<intensity>
<theta>94.244</theta>
<da>1.051140</da>
<intensity>59m</intensity>
<h>-2</h>
<k>2</k>
<l>6</l>
<F/>
</intensity>
<intensity>
<theta>94.244</theta>
<da>1.051140</da>
<intensity>59m</intensity>
<h>-9</h>
<k>1</k>
<l>4</l>
<F/>
</intensity>
<intensity>
<theta>95.275</theta>
<da>1.042470</da>
<intensity>7m</intensity>
<h>4</h>
<k>2</k>
<l>4</l>
<F/>
</intensity>
<intensity>
<theta>95.275</theta>
<da>1.042470</da>
<intensity>7m</intensity>
<h>7</h>
<k>3</k>
<l>0</l>
<F/>
</intensity>
<intensity>
<theta>96.167</theta>
<da>1.035160</da>
<intensity>19</intensity>
<h>-7</h>
<k>1</k>
<l>6</l>
<F/>
</intensity>
<intensity>
<theta>97.285</theta>
<da>1.026220</da>
<intensity>4</intensity>
<h>-7</h>
<k>3</k>
<l>4</l>
<F/>
</intensity>
<intensity>
<theta>97.699</theta>
<da>1.022970</da>
<intensity>29m</intensity>
<h>5</h>
<k>1</k>
<l>4</l>
<F/>
</intensity>
<intensity>
<theta>97.699</theta>
<da>1.022970</da>
<intensity>29m</intensity>
<h>-2</h>
<k>4</k>
<l>4</l>
<F/>
</intensity>
<intensity>
<theta>99.147</theta>
<da>1.011880</da>
<intensity>35m</intensity>
<h>1</h>
<k>1</k>
<l>6</l>
<F/>
</intensity>
<intensity>
<theta>99.147</theta>
<da>1.011880</da>
<intensity>35m</intensity>
<h>-6</h>
<k>2</k>
<l>6</l>
<F/>
</intensity>
<intensity>
<theta>99.774</theta>
<da>1.007200</da>
<intensity>7</intensity>
<h>3</h>
<k>3</k>
<l>4</l>
<F/>
</intensity>
<intensity>
<theta>100.027</theta>
<da>1.005330</da>
<intensity>1m</intensity>
<h>-6</h>
<k>4</k>
<l>2</l>
<F/>
</intensity>
<intensity>
<theta>100.027</theta>
<da>1.005330</da>
<intensity>1m</intensity>
<h>-8</h>
<k>2</k>
<l>5</l>
<F/>
</intensity>
<intensity>
<theta>100.236</theta>
<da>1.003800</da>
<intensity>1m</intensity>
<h>-4</h>
<k>4</k>
<l>4</l>
<F/>
</intensity>
<intensity>
<theta>100.236</theta>
<da>1.003800</da>
<intensity>1m</intensity>
<h>-8</h>
<k>0</k>
<l>6</l>
<F/>
</intensity>
<intensity>
<theta>100.409</theta>
<da>1.002530</da>
<intensity>1m</intensity>
<h>1</h>
<k>5</k>
<l>0</l>
<F/>
</intensity>
<intensity>
<theta>100.409</theta>
<da>1.002530</da>
<intensity>1m</intensity>
<h>-6</h>
<k>4</k>
<l>1</l>
<F/>
</intensity>
<intensity>
<theta>100.812</theta>
<da>0.999612</da>
<intensity>8</intensity>
<h>-10</h>
<k>0</k>
<l>2</l>
<F/>
</intensity>
<intensity>
<theta>101.285</theta>
<da>0.996217</da>
<intensity>38m</intensity>
<h>0</h>
<k>4</k>
<l>4</l>
<F/>
</intensity>
<intensity>
<theta>101.285</theta>
<da>0.996217</da>
<intensity>38m</intensity>
<h>4</h>
<k>4</k>
<l>2</l>
<F/>
</intensity>
<intensity>
<theta>102.153</theta>
<da>0.990094</da>
<intensity>2m</intensity>
<h>1</h>
<k>3</k>
<l>5</l>
<F/>
</intensity>
<intensity>
<theta>102.153</theta>
<da>0.990094</da>
<intensity>2m</intensity>
<h>8</h>
<k>2</k>
<l>1</l>
<F/>
</intensity>
<intensity>
<theta>103.076</theta>
<da>0.983729</da>
<intensity>5m</intensity>
<h>8</h>
<k>0</k>
<l>2</l>
<F/>
</intensity>
<intensity>
<theta>103.076</theta>
<da>0.983729</da>
<intensity>5m</intensity>
<h>-6</h>
<k>4</k>
<l>3</l>
<F/>
</intensity>
<intensity>
<theta>103.541</theta>
<da>0.980579</da>
<intensity>1</intensity>
<h>-3</h>
<k>1</k>
<l>7</l>
<F/>
</intensity>
<intensity>
<theta>103.913</theta>
<da>0.978080</da>
<intensity>8m</intensity>
<h>2</h>
<k>0</k>
<l>6</l>
<F/>
</intensity>
<intensity>
<theta>103.913</theta>
<da>0.978080</da>
<intensity>8m</intensity>
<h>6</h>
<k>4</k>
<l>0</l>
<F/>
</intensity>
<intensity>
<theta>105.267</theta>
<da>0.969184</da>
<intensity>7</intensity>
<h>-1</h>
<k>5</k>
<l>2</l>
<F/>
</intensity>
<intensity>
<theta>105.907</theta>
<da>0.965088</da>
<intensity>1</intensity>
<h>-3</h>
<k>5</k>
<l>1</l>
<F/>
</intensity>
<intensity>
<theta>106.346</theta>
<da>0.962309</da>
<intensity>1</intensity>
<h>7</h>
<k>1</k>
<l>3</l>
<F/>
</intensity>
<intensity>
<theta>106.880</theta>
<da>0.958973</da>
<intensity>23</intensity>
<h>3</h>
<k>5</k>
<l>0</l>
<F/>
</intensity>
<intensity>
<theta>108.293</theta>
<da>0.950358</da>
<intensity>4</intensity>
<h>-3</h>
<k>5</k>
<l>2</l>
<F/>
</intensity>
<intensity>
<theta>108.812</theta>
<da>0.947266</da>
<intensity>18</intensity>
<h>1</h>
<k>5</k>
<l>2</l>
<F/>
</intensity>
<intensity>
<theta>109.220</theta>
<da>0.944861</da>
<intensity>10</intensity>
<h>-5</h>
<k>3</k>
<l>6</l>
<F/>
</intensity>
<intensity>
<theta>109.539</theta>
<da>0.943003</da>
<intensity>28</intensity>
<h>-6</h>
<k>4</k>
<l>4</l>
<F/>
</intensity>
<intensity>
<theta>110.929</theta>
<da>0.935062</da>
<intensity>1</intensity>
<h>6</h>
<k>4</k>
<l>1</l>
<F/>
</intensity>
<intensity>
<theta>111.271</theta>
<da>0.933150</da>
<intensity>4m</intensity>
<h>3</h>
<k>5</k>
<l>1</l>
<F/>
</intensity>
<intensity>
<theta>111.271</theta>
<da>0.933150</da>
<intensity>4m</intensity>
<h>-8</h>
<k>2</k>
<l>6</l>
<F/>
</intensity>
<intensity>
<theta>111.642</theta>
<da>0.931091</da>
<intensity>10m</intensity>
<h>2</h>
<k>4</k>
<l>4</l>
<F/>
</intensity>
<intensity>
<theta>111.642</theta>
<da>0.931091</da>
<intensity>10m</intensity>
<h>-9</h>
<k>1</k>
<l>6</l>
<F/>
</intensity>
<intensity>
<theta>111.981</theta>
<da>0.929229</da>
<intensity>18</intensity>
<h>-10</h>
<k>2</k>
<l>2</l>
<F/>
</intensity>
<intensity>
<theta>112.133</theta>
<da>0.928398</da>
<intensity>15</intensity>
<h>-9</h>
<k>3</k>
<l>2</l>
<F/>
</intensity>
<intensity>
<theta>112.579</theta>
<da>0.925981</da>
<intensity>1</intensity>
<h>-9</h>
<k>3</k>
<l>3</l>
<F/>
</intensity>
<intensity>
<theta>112.880</theta>
<da>0.924366</da>
<intensity>3</intensity>
<h>-1</h>
<k>5</k>
<l>3</l>
<F/>
</intensity>
<intensity>
<theta>113.335</theta>
<da>0.921941</da>
<intensity>2</intensity>
<h>4</h>
<k>4</k>
<l>3</l>
<F/>
</intensity>
<intensity>
<theta>113.770</theta>
<da>0.919653</da>
<intensity>1</intensity>
<h>4</h>
<k>2</k>
<l>5</l>
<F/>
</intensity>
<intensity>
<theta>114.275</theta>
<da>0.917025</da>
<intensity>13m</intensity>
<h>7</h>
<k>3</k>
<l>2</l>
<F/>
</intensity>
<intensity>
<theta>114.275</theta>
<da>0.917025</da>
<intensity>13m</intensity>
<h>8</h>
<k>2</k>
<l>2</l>
<F/>
</intensity>
<intensity>
<theta>114.534</theta>
<da>0.915693</da>
<intensity>4</intensity>
<h>-10</h>
<k>2</k>
<l>4</l>
<F/>
</intensity>
<intensity>
<theta>115.394</theta>
<da>0.911324</da>
<intensity>1</intensity>
<h>2</h>
<k>2</k>
<l>6</l>
<F/>
</intensity>
<intensity>
<theta>115.714</theta>
<da>0.909717</da>
<intensity>1</intensity>
<h>-6</h>
<k>2</k>
<l>7</l>
<F/>
</intensity>
<intensity>
<theta>115.976</theta>
<da>0.908418</da>
<intensity>1</intensity>
<h>-10</h>
<k>2</k>
<l>1</l>
<F/>
</intensity>
<intensity>
<theta>116.568</theta>
<da>0.905504</da>
<intensity>7m</intensity>
<h>0</h>
<k>4</k>
<l>5</l>
<F/>
</intensity>
<intensity>
<theta>116.568</theta>
<da>0.905504</da>
<intensity>7m</intensity>
<h>-9</h>
<k>3</k>
<l>4</l>
<F/>
</intensity>
<intensity>
<theta>117.410</theta>
<da>0.901437</da>
<intensity>2</intensity>
<h>5</h>
<k>1</k>
<l>5</l>
<F/>
</intensity>
<intensity>
<theta>117.637</theta>
<da>0.900352</da>
<intensity>1</intensity>
<h>-5</h>
<k>5</k>
<l>1</l>
<F/>
</intensity>
<intensity>
<theta>117.812</theta>
<da>0.899524</da>
<intensity>1</intensity>
<h>3</h>
<k>3</k>
<l>5</l>
<F/>
</intensity>
<intensity>
<theta>118.050</theta>
<da>0.898397</da>
<intensity>1</intensity>
<h>-11</h>
<k>1</k>
<l>3</l>
<F/>
</intensity>
<intensity>
<theta>118.741</theta>
<da>0.895176</da>
<intensity>34</intensity>
<h>-7</h>
<k>3</k>
<l>6</l>
<F/>
</intensity>
<intensity>
<theta>119.595</theta>
<da>0.891269</da>
<intensity>18m</intensity>
<h>-10</h>
<k>0</k>
<l>6</l>
<F/>
</intensity>
<intensity>
<theta>119.595</theta>
<da>0.891269</da>
<intensity>18m</intensity>
<h>-11</h>
<k>1</k>
<l>2</l>
<F/>
</intensity>
<intensity>
<theta>120.000</theta>
<da>0.889442</da>
<intensity>3m</intensity>
<h>-6</h>
<k>4</k>
<l>5</l>
<F/>
</intensity>
<intensity>
<theta>120.000</theta>
<da>0.889442</da>
<intensity>3m</intensity>
<h>-8</h>
<k>4</k>
<l>2</l>
<F/>
</intensity>
<intensity>
<theta>120.264</theta>
<da>0.888265</da>
<intensity>19</intensity>
<h>-11</h>
<k>1</k>
<l>4</l>
<F/>
</intensity>
<intensity>
<theta>120.490</theta>
<da>0.887259</da>
<intensity>32</intensity>
<h>5</h>
<k>3</k>
<l>4</l>
<F/>
</intensity>
<intensity>
<theta>120.647</theta>
<da>0.886568</da>
<intensity>21</intensity>
<h>5</h>
<k>5</k>
<l>0</l>
<F/>
</intensity>
<intensity>
<theta>121.322</theta>
<da>0.883615</da>
<intensity>2m</intensity>
<h>-8</h>
<k>4</k>
<l>3</l>
<F/>
</intensity>
<intensity>
<theta>121.322</theta>
<da>0.883615</da>
<intensity>2m</intensity>
<h>-10</h>
<k>2</k>
<l>5</l>
<F/>
</intensity>
<intensity>
<theta>122.010</theta>
<da>0.880660</da>
<intensity>13m</intensity>
<h>6</h>
<k>4</k>
<l>2</l>
<F/>
</intensity>
<intensity>
<theta>122.010</theta>
<da>0.880660</da>
<intensity>13m</intensity>
<h>9</h>
<k>3</k>
<l>0</l>
<F/>
</intensity>
<intensity>
<theta>122.167</theta>
<da>0.879993</da>
<intensity>23m</intensity>
<h>1</h>
<k>3</k>
<l>6</l>
<F/>
</intensity>
<intensity>
<theta>122.167</theta>
<da>0.879993</da>
<intensity>23m</intensity>
<h>-8</h>
<k>4</k>
<l>1</l>
<F/>
</intensity>
</stick_series>
</graphs>
</pdfcard>

File: data/icdd/Prototype/PDF Card - 04-005-9907.xml
<?xml version="1.0" encoding="UTF-8" standalone="no"?>
<?xml-stylesheet type="text/xsl" href="pdfcard.xsl"?><pdfcard>
<pdf_data ApplicationName="PDF-4+ 2020" ApplicationVersion="4.20.0.1" CurrentYear="2019">
<pdf_number>04-005-9907</pdf_number>
<chemical_formula>Mn2 O3</chemical_formula>
<empirical_formula>Mn2 O3</empirical_formula>
<anx>A2X3</anx>
<chemical_name>Manganese Oxide</chemical_name>
<mineral_name>Bixbyite, syn</mineral_name>
<xstal_system>Cubic</xstal_system>
<xtldx>5.021</xtldx>
<ds>5.02</ds>
<rep_struc>Mn Fe O3</rep_struc>
<rep_struc_alpha_order>Fe Mn O3</rep_struc_alpha_order>
<lpf_rep_struc>( Mn0.5 Fe0.5 )2 O3,cI80,206</lpf_rep_struc>
<lpf_rep_struc_alpha_order>Fe Mn O3,cI80,206</lpf_rep_struc_alpha_order>
<pressure_temperature>Ambient</pressure_temperature>
<status>Alternate</status>
<cell_a>9.418</cell_a>
<z>16.00</z>
<cell_vol>835.36</cell_vol>
<cell_mv>52.21</cell_mv>
<xtlvol>835.36</xtlvol>
<redcellvol>417.68</redcellvol>
<xtla>9.418</xtla>
<xtlb>9.418</xtlb>
<xtlc>9.418</xtlc>
<xtlal>90.00</xtlal>
<xtlbe>90.00</xtlbe>
<xtlga>90.00</xtlga>
<xtlaoverb>1.000</xtlaoverb>
<xtlcoverb>1.000</xtlcoverb>
<redcell_a>8.156</redcell_a>
<redcell_b>8.156</redcell_b>
<redcell_c>8.156</redcell_c>
<redcell_al>109.47</redcell_al>
<redcell_be>109.47</redcell_be>
<redcell_ga>109.47</redcell_ga>
<xtlz>16.00</xtlz>
<ss>F(30) = 999.9(0.0001, 30)</ss>
<xtlsg>Ia-3 (206)</xtlsg>
<xtlmolwt>157.87</xtlmolwt>
<quality_mark>Prototyping</quality_mark>
<iic>4.92</iic>
<iic_nd>0.6</iic_nd>
<lambda>1.5406</lambda>
<patrad>CuKα1</patrad>
<source>Calculated - Peak</source>
<instrument>Calculated</instrument>
<temperature>298.0</temperature>
<melting_points>1823 K</melting_points>
<aspectn>206</aspectn>
<spgr_label>Space Group</spgr_label>
<spgr>Ia-3 (206)</spgr>
<pearson>cI80.00</pearson>
<pdf_minclass>Spinel (supergroup), related structures </pdf_minclass>
<entry_date>09/01/2005</entry_date>
<last_mod_date>09/01/2011</last_mod_date>
<last_modifications>Reflections</last_modifications>
<weight_percent>Mn69.60 O30.40</weight_percent>
<atomic_percent>Mn40.00 O60.00</atomic_percent>
<sg_sym_ops>
<sg_sym_op>
<seq>1</seq>
<operator>x,y,z</operator>
</sg_sym_op>
<sg_sym_op>
<seq>2</seq>
<operator>-x,-y,-z</operator>
</sg_sym_op>
<sg_sym_op>
<seq>3</seq>
<operator>x,-y,-z+1/2</operator>
</sg_sym_op>
<sg_sym_op>
<seq>4</seq>
<operator>-x,y,z+1/2</operator>
</sg_sym_op>
<sg_sym_op>
<seq>5</seq>
<operator>-x+1/2,y,-z</operator>
</sg_sym_op>
<sg_sym_op>
<seq>6</seq>
<operator>x+1/2,-y,z</operator>
</sg_sym_op>
<sg_sym_op>
<seq>7</seq>
<operator>-x,-y+1/2,z</operator>
</sg_sym_op>
<sg_sym_op>
<seq>8</seq>
<operator>x,y+1/2,-z</operator>
</sg_sym_op>
<sg_sym_op>
<seq>9</seq>
<operator>z,x,y</operator>
</sg_sym_op>
<sg_sym_op>
<seq>10</seq>
<operator>-z,-x,-y</operator>
</sg_sym_op>
<sg_sym_op>
<seq>11</seq>
<operator>z,-x,-y+1/2</operator>
</sg_sym_op>
<sg_sym_op>
<seq>12</seq>
<operator>-z,x,y+1/2</operator>
</sg_sym_op>
<sg_sym_op>
<seq>13</seq>
<operator>-z+1/2,x,-y</operator>
</sg_sym_op>
<sg_sym_op>
<seq>14</seq>
<operator>z+1/2,-x,y</operator>
</sg_sym_op>
<sg_sym_op>
<seq>15</seq>
<operator>-z,-x+1/2,y</operator>
</sg_sym_op>
<sg_sym_op>
<seq>16</seq>
<operator>z,x+1/2,-y</operator>
</sg_sym_op>
<sg_sym_op>
<seq>17</seq>
<operator>y,z,x</operator>
</sg_sym_op>
<sg_sym_op>
<seq>18</seq>
<operator>-y,-z,-x</operator>
</sg_sym_op>
<sg_sym_op>
<seq>19</seq>
<operator>y,-z,-x+1/2</operator>
</sg_sym_op>
<sg_sym_op>
<seq>20</seq>
<operator>-y,z,x+1/2</operator>
</sg_sym_op>
<sg_sym_op>
<seq>21</seq>
<operator>-y+1/2,z,-x</operator>
</sg_sym_op>
<sg_sym_op>
<seq>22</seq>
<operator>y+1/2,-z,x</operator>
</sg_sym_op>
<sg_sym_op>
<seq>23</seq>
<operator>-y,-z+1/2,x</operator>
</sg_sym_op>
<sg_sym_op>
<seq>24</seq>
<operator>y,z+1/2,-x</operator>
</sg_sym_op>
</sg_sym_ops>
<idp_column>IDP</idp_column>
<adp_column>ADP</adp_column>
<atomic_coords>
<atomic_coord>
<atom>O</atom>
<num>1</num>
<wyckoff>48e</wyckoff>
<symmetry>1</symmetry>
<x>0.08347</x>
<y>0.37087</y>
<z>0.14708</z>
<sof>1.0</sof>
<aet>4-a</aet>
</atomic_coord>
<atomic_coord>
<atom>Mn</atom>
<num>2</num>
<wyckoff>24d</wyckoff>
<symmetry>2..</symmetry>
<x>0.28508</x>
<y>0.0</y>
<z>0.25</z>
<sof>1.0</sof>
<aet>6-a</aet>
</atomic_coord>
<atomic_coord>
<atom>Mn</atom>
<num>3</num>
<wyckoff>8a</wyckoff>
<symmetry>.-3.</symmetry>
<x>0.0</x>
<y>0.0</y>
<z>0.0</z>
<sof>1.0</sof>
<aet>6-a</aet>
</atomic_coord>
</atomic_coords>
<ani_temp_facs/>
<ac_space_group>Ia-3 (206)</ac_space_group>
<ac_unit_cell_a>9.418</ac_unit_cell_a>
<ac_unit_cell_b>9.418</ac_unit_cell_b>
<ac_unit_cell_c>9.418</ac_unit_cell_c>
<ac_unit_cell_alpha>90</ac_unit_cell_alpha>
<ac_unit_cell_beta>90</ac_unit_cell_beta>
<ac_unit_cell_gamma>90</ac_unit_cell_gamma>
<subfile_indicator>Common Phase, Forensic, Inorganic, Metal &amp; Alloy, Mineral Related (Mineral, Synthetic)</subfile_indicator>
<cross_ref_pdf_numbers>00-001-1061 (Deleted), 00-002-0896 (Deleted), 00-002-0902 (Deleted), 00-008-0010 (Deleted), 00-010-0069 (Alternate), 00-031-0825 (Alternate), 00-041-1442 (Primary), 01-071-0636 (Alternate), 01-071-3820 (Alternate), 01-078-0390 (Alternate), 01-080-3745 (Alternate), 01-080-3746 (Alternate), 01-081-9976 (Alternate), 01-089-2809 (Alternate), 01-089-4836 (Alternate), 03-065-7467 (Alternate), 04-003-5836 (Alternate), 04-004-8966 (Alternate), 04-005-4578 (Primary), 04-005-9679 (Alternate), 04-008-6383 (Alternate), 04-010-4454 (Alternate), 04-015-2323 (Alternate)</cross_ref_pdf_numbers>
<references>
<reference_group>
<type>Primary Reference</type>
<reference>Calculated from LPF using POWD-12++.</reference>
</reference_group>
<reference_group>
<type>Structure</type>
<reference>Komissarova L.N., Pokrovskii B.I., Shaplygin I.S. "A STUDY OF THE REACTIONS OF SCANDIUM AND MANGANESE OXIDES IN AIR". Inorg. Mater. (Engl. Transl.) 1966, 2, 236.</reference>
</reference_group>
</references>
<database_comments>ANX: A2X3. LPF Collection Code: 550078. Melting Point: 1823 K. Sample Preparation: Compound Preparation: prepared by ceramic method. Sample annealed at 1773 K. Unit Cell Data Source: Powder Diffraction.</database_comments>
<crystal_properties>Centrosymmetric</crystal_properties>
</pdf_data>
<graphs>
<wave_length>Cu Kα1 1.54056 Å</wave_length>
<chart_name>PDF Card - 04-005-9907.jpg</chart_name>
<stick_series type="Mn2 O3 - 04-005-9907 (Stick, Fixed Slit Intensity)">
<intensity>
<theta>18.829</theta>
<da>4.709000</da>
<intensity>11</intensity>
<h>2</h>
<k>0</k>
<l>0</l>
<F/>
</intensity>
<intensity>
<theta>23.114</theta>
<da>3.844880</da>
<intensity>168</intensity>
<h>2</h>
<k>1</k>
<l>1</l>
<F/>
</intensity>
<intensity>
<theta>26.751</theta>
<da>3.329770</da>
<intensity>2</intensity>
<h>2</h>
<k>2</k>
<l>0</l>
<F/>
</intensity>
<intensity>
<theta>32.917</theta>
<da>2.718740</da>
<intensity>1000</intensity>
<h>2</h>
<k>2</k>
<l>2</l>
<F/>
</intensity>
<intensity>
<theta>35.639</theta>
<da>2.517070</da>
<intensity>18</intensity>
<h>3</h>
<k>2</k>
<l>1</l>
<F/>
</intensity>
<intensity>
<theta>38.192</theta>
<da>2.354500</da>
<intensity>173</intensity>
<h>4</h>
<k>0</k>
<l>0</l>
<F/>
</intensity>
<intensity>
<theta>40.608</theta>
<da>2.219840</da>
<intensity>12</intensity>
<h>4</h>
<k>1</k>
<l>1</l>
<F/>
</intensity>
<intensity>
<theta>42.910</theta>
<da>2.105930</da>
<intensity>9</intensity>
<h>4</h>
<k>2</k>
<l>0</l>
<F/>
</intensity>
<intensity>
<theta>45.116</theta>
<da>2.007920</da>
<intensity>91</intensity>
<h>3</h>
<k>3</k>
<l>2</l>
<F/>
</intensity>
<intensity>
<theta>47.241</theta>
<da>1.922440</da>
<intensity>13</intensity>
<h>4</h>
<k>2</k>
<l>2</l>
<F/>
</intensity>
<intensity>
<theta>49.296</theta>
<da>1.847020</da>
<intensity>117</intensity>
<h>4</h>
<k>3</k>
<l>1</l>
<F/>
</intensity>
<intensity>
<theta>53.227</theta>
<da>1.719480</da>
<intensity>27</intensity>
<h>5</h>
<k>2</k>
<l>1</l>
<F/>
</intensity>
<intensity>
<theta>55.118</theta>
<da>1.664880</da>
<intensity>323</intensity>
<h>4</h>
<k>4</k>
<l>0</l>
<F/>
</intensity>
<intensity>
<theta>56.967</theta>
<da>1.615170</da>
<intensity>16</intensity>
<h>4</h>
<k>3</k>
<l>3</l>
<F/>
</intensity>
<intensity>
<theta>58.777</theta>
<da>1.569670</da>
<intensity>5</intensity>
<h>6</h>
<k>0</k>
<l>0</l>
<F/>
</intensity>
<intensity>
<theta>60.553</theta>
<da>1.527800</da>
<intensity>35</intensity>
<h>6</h>
<k>1</k>
<l>1</l>
<F/>
</intensity>
<intensity>
<theta>62.299</theta>
<da>1.489120</da>
<intensity>11</intensity>
<h>6</h>
<k>2</k>
<l>0</l>
<F/>
</intensity>
<intensity>
<theta>64.017</theta>
<da>1.453230</da>
<intensity>58</intensity>
<h>5</h>
<k>4</k>
<l>1</l>
<F/>
</intensity>
<intensity>
<theta>65.711</theta>
<da>1.419820</da>
<intensity>164</intensity>
<h>6</h>
<k>2</k>
<l>2</l>
<F/>
</intensity>
<intensity>
<theta>67.382</theta>
<da>1.388610</da>
<intensity>41</intensity>
<h>6</h>
<k>3</k>
<l>1</l>
<F/>
</intensity>
<intensity>
<theta>69.033</theta>
<da>1.359370</da>
<intensity>25</intensity>
<h>4</h>
<k>4</k>
<l>4</l>
<F/>
</intensity>
<intensity>
<theta>70.666</theta>
<da>1.331910</da>
<intensity>6</intensity>
<h>3</h>
<k>4</k>
<l>5</l>
<F/>
</intensity>
<intensity>
<theta>72.283</theta>
<da>1.306040</da>
<intensity>12</intensity>
<h>6</h>
<k>4</k>
<l>0</l>
<F/>
</intensity>
<intensity>
<theta>73.885</theta>
<da>1.281630</da>
<intensity>22</intensity>
<h>1</h>
<k>2</k>
<l>7</l>
<F/>
</intensity>
<intensity>
<theta>75.475</theta>
<da>1.258530</da>
<intensity>9</intensity>
<h>2</h>
<k>4</k>
<l>6</l>
<F/>
</intensity>
<intensity>
<theta>80.181</theta>
<da>1.196090</da>
<intensity>10</intensity>
<h>6</h>
<k>5</k>
<l>1</l>
<F/>
</intensity>
<intensity>
<theta>81.734</theta>
<da>1.177250</da>
<intensity>19</intensity>
<h>8</h>
<k>0</k>
<l>0</l>
<F/>
</intensity>
<intensity>
<theta>83.280</theta>
<da>1.159280</da>
<intensity>22</intensity>
<h>8</h>
<k>1</k>
<l>1</l>
<F/>
</intensity>
<intensity>
<theta>84.822</theta>
<da>1.142100</da>
<intensity>14</intensity>
<h>0</h>
<k>2</k>
<l>8</l>
<F/>
</intensity>
<intensity>
<theta>86.359</theta>
<da>1.125670</da>
<intensity>16</intensity>
<h>3</h>
<k>5</k>
<l>6</l>
<F/>
</intensity>
<intensity>
<theta>87.895</theta>
<da>1.109920</da>
<intensity>7</intensity>
<h>8</h>
<k>2</k>
<l>2</l>
<F/>
</intensity>
<intensity>
<theta>89.428</theta>
<da>1.094820</da>
<intensity>11</intensity>
<h>8</h>
<k>3</k>
<l>1</l>
<F/>
</intensity>
<intensity>
<theta>90.961</theta>
<da>1.080320</da>
<intensity>30</intensity>
<h>6</h>
<k>6</k>
<l>2</l>
<F/>
</intensity>
<intensity>
<theta>92.495</theta>
<da>1.066380</da>
<intensity>2</intensity>
<h>2</h>
<k>5</k>
<l>7</l>
<F/>
</intensity>
<intensity>
<theta>94.031</theta>
<da>1.052960</da>
<intensity>21</intensity>
<h>0</h>
<k>4</k>
<l>8</l>
<F/>
</intensity>
<intensity>
<theta>95.569</theta>
<da>1.040040</da>
<intensity>4</intensity>
<h>8</h>
<k>3</k>
<l>3</l>
<F/>
</intensity>
<intensity>
<theta>97.111</theta>
<da>1.027590</da>
<intensity>4</intensity>
<h>2</h>
<k>4</k>
<l>8</l>
<F/>
</intensity>
<intensity>
<theta>98.659</theta>
<da>1.015570</da>
<intensity>11</intensity>
<h>1</h>
<k>6</k>
<l>7</l>
<F/>
</intensity>
<intensity>
<theta>100.214</theta>
<da>1.003960</da>
<intensity>2</intensity>
<h>6</h>
<k>6</k>
<l>4</l>
<F/>
</intensity>
<intensity>
<theta>101.775</theta>
<da>0.992744</da>
<intensity>7</intensity>
<h>7</h>
<k>5</k>
<l>4</l>
<F/>
</intensity>
<intensity>
<theta>104.927</theta>
<da>0.971393</da>
<intensity>14</intensity>
<h>3</h>
<k>6</k>
<l>7</l>
<F/>
</intensity>
<intensity>
<theta>106.520</theta>
<da>0.961221</da>
<intensity>15</intensity>
<h>8</h>
<k>4</k>
<l>4</l>
<F/>
</intensity>
<intensity>
<theta>108.126</theta>
<da>0.951362</da>
<intensity>12</intensity>
<h>1</h>
<k>4</k>
<l>9</l>
<F/>
</intensity>
<intensity>
<theta>109.746</theta>
<da>0.941800</da>
<intensity>4</intensity>
<h>0</h>
<k>6</k>
<l>8</l>
<F/>
</intensity>
<intensity>
<theta>111.384</theta>
<da>0.932521</da>
<intensity>3</intensity>
<h>7</h>
<k>7</k>
<l>2</l>
<F/>
</intensity>
<intensity>
<theta>113.040</theta>
<da>0.923511</da>
<intensity>18</intensity>
<h>8</h>
<k>6</k>
<l>2</l>
<F/>
</intensity>
<intensity>
<theta>114.717</theta>
<da>0.914757</da>
<intensity>5</intensity>
<h>9</h>
<k>4</k>
<l>3</l>
<F/>
</intensity>
<intensity>
<theta>116.416</theta>
<da>0.906247</da>
<intensity>16</intensity>
<h>10</h>
<k>2</k>
<l>2</l>
<F/>
</intensity>
<intensity>
<theta>118.141</theta>
<da>0.897971</da>
<intensity>8</intensity>
<h>10</h>
<k>3</k>
<l>1</l>
<F/>
</intensity>
<intensity>
<theta>121.679</theta>
<da>0.882077</da>
<intensity>13</intensity>
<h>1</h>
<k>7</k>
<l>8</l>
<F/>
</intensity>
<intensity>
<theta>123.499</theta>
<da>0.874439</da>
<intensity>18</intensity>
<h>10</h>
<k>4</k>
<l>0</l>
<F/>
</intensity>
<intensity>
<theta>125.357</theta>
<da>0.866997</da>
<intensity>10</intensity>
<h>9</h>
<k>6</k>
<l>1</l>
<F/>
</intensity>
<intensity>
<theta>127.260</theta>
<da>0.859742</da>
<intensity>12</intensity>
<h>2</h>
<k>4</k>
<l>10</l>
<F/>
</intensity>
<intensity>
<theta>129.212</theta>
<da>0.852666</da>
<intensity>11</intensity>
<h>8</h>
<k>7</k>
<l>3</l>
<F/>
</intensity>
<intensity>
<theta>133.291</theta>
<da>0.839022</da>
<intensity>10</intensity>
<h>1</h>
<k>5</k>
<l>10</l>
<F/>
</intensity>
<intensity>
<theta>135.435</theta>
<da>0.832442</da>
<intensity>2</intensity>
<h>8</h>
<k>8</k>
<l>0</l>
<F/>
</intensity>
<intensity>
<theta>139.993</theta>
<da>0.819732</da>
<intensity>5</intensity>
<h>10</h>
<k>4</k>
<l>4</l>
<F/>
</intensity>
<intensity>
<theta>142.441</theta>
<da>0.813591</da>
<intensity>6</intensity>
<h>11</h>
<k>3</k>
<l>2</l>
<F/>
</intensity>
<intensity>
<theta>145.033</theta>
<da>0.807587</da>
<intensity>3</intensity>
<h>10</h>
<k>6</k>
<l>0</l>
<F/>
</intensity>
<intensity>
<theta>147.806</theta>
<da>0.801713</da>
<intensity>6</intensity>
<h>8</h>
<k>7</k>
<l>5</l>
<F/>
</intensity>
</stick_series>
</graphs>
</pdfcard>
