Repository: ComputationalMaterials-WestLake-Univ/phasemapy

# Automated Phase Mapping of XRD (AutoMapper)

The AutoMapper is an unsupervised solver to tackle the phase mapping challenge in high-throughput X-ray diffraction datasets. Besides leveraging robust fitting abilities of machine learning algorithms,it is integrated various material information, including first-principles calculated thermodynamic data, crystallography, X-ray diffraction, and texture.

Its main functionalities:

- correctly identify the number, identity, fraction, peak shift and texture of present phases.

File: data/icdd/Prototype/PDF Card - 04-007-3754.xml
<?xml version="1.0" encoding="UTF-8" standalone="no"?>
<?xml-stylesheet type="text/xsl" href="pdfcard.xsl"?><pdfcard>
<pdf_data ApplicationName="PDF-4+ 2020" ApplicationVersion="4.20.0.1" CurrentYear="2019">
<pdf_number>04-007-3754</pdf_number>
<chemical_formula>V O2</chemical_formula>
<empirical_formula>O2 V</empirical_formula>
<chemical_name>Vanadium Oxide</chemical_name>
<mineral_name>Paramontroseite, syn</mineral_name>
<xstal_system>Orthorhombic</xstal_system>
<xtldx>4.082</xtldx>
<ds>4.08</ds>
<rep_struc>Mn O2</rep_struc>
<rep_struc_alpha_order>Mn O2</rep_struc_alpha_order>
<lpf_rep_struc>Mn O2,oP12,62</lpf_rep_struc>
<lpf_rep_struc_alpha_order>Mn O2,oP12,62</lpf_rep_struc_alpha_order>
<pressure_temperature>Ambient</pressure_temperature>
<status>Alternate</status>
<cell_a>9.446</cell_a>
<cell_b>2.916</cell_b>
<cell_c>4.899</cell_c>
<z>4.00</z>
<cell_vol>134.94</cell_vol>
<cell_mv>33.73</cell_mv>
<authcovera>0.519</authcovera>
<authaoverb>3.239</authaoverb>
<authcoverb>1.680</authcoverb>
<xtlvol>134.94</xtlvol>
<redcellvol>134.94</redcellvol>
<xtla>4.899</xtla>
<xtlb>9.446</xtlb>
<xtlc>2.916</xtlc>
<xtlal>90.00</xtlal>
<xtlbe>90.00</xtlbe>
<xtlga>90.00</xtlga>
<xtlcovera>0.595</xtlcovera>
<xtlaoverb>0.519</xtlaoverb>
<xtlcoverb>0.309</xtlcoverb>
<redcell_a>2.916</redcell_a>
<redcell_b>4.899</redcell_b>
<redcell_c>9.446</redcell_c>
<redcell_al>90.00</redcell_al>
<redcell_be>90.00</redcell_be>
<redcell_ga>90.00</redcell_ga>
<xtlz>4.00</xtlz>
<ss>F(30) = 328.7(0.0029, 32)</ss>
<xtlsg>Pbnm (62)</xtlsg>
<xtlmolwt>82.94</xtlmolwt>
<quality_mark>Prototyping</quality_mark>
<iic>4.01</iic>
<iic_nd>0.53</iic_nd>
<lambda>1.5406</lambda>
<patrad>CuKα1</patrad>
<source>Calculated - Peak</source>
<instrument>Calculated</instrument>
<temperature>298.0</temperature>
<aspectn>62A</aspectn>
<spgr_label>Space Group</spgr_label>
<spgr>Pnma (62)</spgr>
<pearson>oP12.00</pearson>
<pdf_minclass>Cryptomelane (supergroup), 1Q (group)</pdf_minclass>
<entry_date>09/01/2005</entry_date>
<last_mod_date>09/01/2011</last_mod_date>
<last_modifications>Reflections</last_modifications>
<weight_percent>O38.58 V61.42</weight_percent>
<atomic_percent>O66.67 V33.33</atomic_percent>
<sg_sym_ops>
<sg_sym_op>
<seq>1</seq>
<operator>x,y,z</operator>
</sg_sym_op>
<sg_sym_op>
<seq>2</seq>
<operator>-x,-y,-z</operator>
</sg_sym_op>
<sg_sym_op>
<seq>3</seq>
<operator>x+1/2,-y+1/2,-z+1/2</operator>
</sg_sym_op>
<sg_sym_op>
<seq>4</seq>
<operator>-x+1/2,y+1/2,z+1/2</operator>
</sg_sym_op>
<sg_sym_op>
<seq>5</seq>
<operator>-x,y+1/2,-z</operator>
</sg_sym_op>
<sg_sym_op>
<seq>6</seq>
<operator>x,-y+1/2,z</operator>
</sg_sym_op>
<sg_sym_op>
<seq>7</seq>
<operator>-x+1/2,-y,z+1/2</operator>
</sg_sym_op>
<sg_sym_op>
<seq>8</seq>
<operator>x+1/2,y,-z+1/2</operator>
</sg_sym_op>
</sg_sym_ops>
<idp_column>IDP</idp_column>
<adp_column>ADP</adp_column>
<atomic_coords>
<atomic_coord>
<atom>V</atom>
<num>1</num>
<wyckoff>4c</wyckoff>
<symmetry>.m.</symmetry>
<x>0.1203</x>
<y>0.25</y>
<z>0.013</z>
<sof>1.0</sof>
<aet>6-a</aet>
</atomic_coord>
<atomic_coord>
<atom>O</atom>
<num>2</num>
<wyckoff>4c</wyckoff>
<symmetry>.m.</symmetry>
<x>0.2842</x>
<y>0.25</y>
<z>0.2934</z>
<sof>1.0</sof>
<aet>3#a</aet>
</atomic_coord>
<atomic_coord>
<atom>O</atom>
<num>3</num>
<wyckoff>4c</wyckoff>
<symmetry>.m.</symmetry>
<x>0.4644</x>
<y>0.25</y>
<z>0.7311</z>
<sof>1.0</sof>
<aet>3#a</aet>
</atomic_coord>
</atomic_coords>
<ani_temp_facs/>
<ac_space_group>Pnma (62)</ac_space_group>
<ac_unit_cell_a>9.446</ac_unit_cell_a>
<ac_unit_cell_b>2.916</ac_unit_cell_b>
<ac_unit_cell_c>4.899</ac_unit_cell_c>
<ac_unit_cell_alpha>90</ac_unit_cell_alpha>
<ac_unit_cell_beta>90</ac_unit_cell_beta>
<ac_unit_cell_gamma>90</ac_unit_cell_gamma>
<subfile_indicator>Common Phase, Forensic, Inorganic, Metal &amp; Alloy, Mineral Related (Mineral, Synthetic)</subfile_indicator>
<cross_ref_pdf_numbers>00-025-1003 (Primary), 04-005-4318 (Primary)</cross_ref_pdf_numbers>
<references>
<reference_group>
<type>Primary Reference</type>
<reference>Calculated from LPF using POWD-12++.</reference>
</reference_group>
<reference_group>
<type>Structure</type>
<reference>Muller J., Joubert J.C. "Synthese en Milieu Hydrothermal et Caracterisation de l`Oxyhydroxyde de Vanadium V3+OOH et d`une Nouvelle Variete Allotropique du Dioxyde VO2". J. Solid State Chem. 1974, 11, 79.</reference>
</reference_group>
</references>
<database_comments>LPF Collection Code: 1301100. Polymorphism: diaspore. Sample Preparation: STARTING MATERIALS:VOOH. Compound Preparation: heated at 353 K for 6 w. ATMOSPHERE: air.  Unit Cell Data Source: Powder Diffraction.</database_comments>
<crystal_properties>Centrosymmetric</crystal_properties>
</pdf_data>
<graphs>
<wave_length>Cu Kα1 1.54056 Å</wave_length>
<chart_name>PDF Card - 04-007-3754.jpg</chart_name>
<stick_series type="V O2 - 04-007-3754 (Stick, Fixed Slit Intensity)">
<intensity>
<theta>18.773</theta>
<da>4.723000</da>
<intensity>4</intensity>
<h>2</h>
<k>0</k>
<l>0</l>
<F/>
</intensity>
<intensity>
<theta>20.404</theta>
<da>4.348910</da>
<intensity>1000</intensity>
<h>1</h>
<k>0</k>
<l>1</l>
<F/>
</intensity>
<intensity>
<theta>26.187</theta>
<da>3.400180</da>
<intensity>7</intensity>
<h>2</h>
<k>0</k>
<l>1</l>
<F/>
</intensity>
<intensity>
<theta>33.813</theta>
<da>2.648760</da>
<intensity>173</intensity>
<h>3</h>
<k>0</k>
<l>1</l>
<F/>
</intensity>
<intensity>
<theta>35.806</theta>
<da>2.505710</da>
<intensity>3</intensity>
<h>0</h>
<k>1</k>
<l>1</l>
<F/>
</intensity>
<intensity>
<theta>36.172</theta>
<da>2.481200</da>
<intensity>167</intensity>
<h>2</h>
<k>1</k>
<l>0</l>
<F/>
</intensity>
<intensity>
<theta>36.657</theta>
<da>2.449500</da>
<intensity>26</intensity>
<h>0</h>
<k>0</k>
<l>2</l>
<F/>
</intensity>
<intensity>
<theta>37.089</theta>
<da>2.421950</da>
<intensity>208</intensity>
<h>1</h>
<k>1</k>
<l>1</l>
<F/>
</intensity>
<intensity>
<theta>38.074</theta>
<da>2.361500</da>
<intensity>46</intensity>
<h>4</h>
<k>0</k>
<l>0</l>
<F/>
</intensity>
<intensity>
<theta>40.729</theta>
<da>2.213490</da>
<intensity>138</intensity>
<h>2</h>
<k>1</k>
<l>1</l>
<F/>
</intensity>
<intensity>
<theta>41.494</theta>
<da>2.174450</da>
<intensity>1</intensity>
<h>2</h>
<k>0</k>
<l>2</l>
<F/>
</intensity>
<intensity>
<theta>42.459</theta>
<da>2.127250</da>
<intensity>45</intensity>
<h>4</h>
<k>0</k>
<l>1</l>
<F/>
</intensity>
<intensity>
<theta>46.267</theta>
<da>1.960640</da>
<intensity>182</intensity>
<h>3</h>
<k>1</k>
<l>1</l>
<F/>
</intensity>
<intensity>
<theta>46.958</theta>
<da>1.933360</da>
<intensity>12</intensity>
<h>3</h>
<k>0</k>
<l>2</l>
<F/>
</intensity>
<intensity>
<theta>49.506</theta>
<da>1.839660</da>
<intensity>2</intensity>
<h>1</h>
<k>1</k>
<l>2</l>
<F/>
</intensity>
<intensity>
<theta>49.635</theta>
<da>1.835180</da>
<intensity>1</intensity>
<h>4</h>
<k>1</k>
<l>0</l>
<F/>
</intensity>
<intensity>
<theta>51.824</theta>
<da>1.762680</da>
<intensity>48</intensity>
<h>5</h>
<k>0</k>
<l>1</l>
<F/>
</intensity>
<intensity>
<theta>52.449</theta>
<da>1.743160</da>
<intensity>258</intensity>
<h>2</h>
<k>1</k>
<l>2</l>
<F/>
</intensity>
<intensity>
<theta>53.258</theta>
<da>1.718560</da>
<intensity>2</intensity>
<h>4</h>
<k>1</k>
<l>1</l>
<F/>
</intensity>
<intensity>
<theta>53.883</theta>
<da>1.700090</da>
<intensity>136</intensity>
<h>4</h>
<k>0</k>
<l>2</l>
<F/>
</intensity>
<intensity>
<theta>57.200</theta>
<da>1.609130</da>
<intensity>21m</intensity>
<h>1</h>
<k>0</k>
<l>3</l>
<F/>
</intensity>
<intensity>
<theta>57.200</theta>
<da>1.609130</da>
<intensity>21m</intensity>
<h>3</h>
<k>1</k>
<l>2</l>
<F/>
</intensity>
<intensity>
<theta>58.586</theta>
<da>1.574330</da>
<intensity>1</intensity>
<h>6</h>
<k>0</k>
<l>0</l>
<F/>
</intensity>
<intensity>
<theta>59.880</theta>
<da>1.543350</da>
<intensity>2</intensity>
<h>2</h>
<k>0</k>
<l>3</l>
<F/>
</intensity>
<intensity>
<theta>61.412</theta>
<da>1.508490</da>
<intensity>40</intensity>
<h>5</h>
<k>1</k>
<l>1</l>
<F/>
</intensity>
<intensity>
<theta>61.850</theta>
<da>1.498840</da>
<intensity>1</intensity>
<h>6</h>
<k>0</k>
<l>1</l>
<F/>
</intensity>
<intensity>
<theta>61.982</theta>
<da>1.495960</da>
<intensity>1</intensity>
<h>5</h>
<k>0</k>
<l>2</l>
<F/>
</intensity>
<intensity>
<theta>63.264</theta>
<da>1.468700</da>
<intensity>2</intensity>
<h>4</h>
<k>1</k>
<l>2</l>
<F/>
</intensity>
<intensity>
<theta>63.783</theta>
<da>1.458000</da>
<intensity>48</intensity>
<h>0</h>
<k>2</k>
<l>0</l>
<F/>
</intensity>
<intensity>
<theta>64.195</theta>
<da>1.449640</da>
<intensity>13</intensity>
<h>3</h>
<k>0</k>
<l>3</l>
<F/>
</intensity>
<intensity>
<theta>65.453</theta>
<da>1.424790</da>
<intensity>4</intensity>
<h>0</h>
<k>1</k>
<l>3</l>
<F/>
</intensity>
<intensity>
<theta>66.287</theta>
<da>1.408860</da>
<intensity>53</intensity>
<h>1</h>
<k>1</k>
<l>3</l>
<F/>
</intensity>
<intensity>
<theta>67.563</theta>
<da>1.385330</da>
<intensity>73</intensity>
<h>6</h>
<k>1</k>
<l>0</l>
<F/>
</intensity>
<intensity>
<theta>67.727</theta>
<da>1.382380</da>
<intensity>41</intensity>
<h>1</h>
<k>2</k>
<l>1</l>
<F/>
</intensity>
<intensity>
<theta>68.761</theta>
<da>1.364080</da>
<intensity>10</intensity>
<h>2</h>
<k>1</k>
<l>3</l>
<F/>
</intensity>
<intensity>
<theta>69.988</theta>
<da>1.343140</da>
<intensity>3</intensity>
<h>4</h>
<k>0</k>
<l>3</l>
<F/>
</intensity>
<intensity>
<theta>70.176</theta>
<da>1.340000</da>
<intensity>1</intensity>
<h>2</h>
<k>2</k>
<l>1</l>
<F/>
</intensity>
<intensity>
<theta>70.597</theta>
<da>1.333050</da>
<intensity>1</intensity>
<h>6</h>
<k>1</k>
<l>1</l>
<F/>
</intensity>
<intensity>
<theta>71.129</theta>
<da>1.324380</da>
<intensity>1</intensity>
<h>6</h>
<k>0</k>
<l>2</l>
<F/>
</intensity>
<intensity>
<theta>72.609</theta>
<da>1.300980</da>
<intensity>6</intensity>
<h>7</h>
<k>0</k>
<l>1</l>
<F/>
</intensity>
<intensity>
<theta>72.797</theta>
<da>1.298080</da>
<intensity>20</intensity>
<h>3</h>
<k>1</k>
<l>3</l>
<F/>
</intensity>
<intensity>
<theta>74.179</theta>
<da>1.277280</da>
<intensity>19</intensity>
<h>3</h>
<k>2</k>
<l>1</l>
<F/>
</intensity>
<intensity>
<theta>75.877</theta>
<da>1.252860</da>
<intensity>5</intensity>
<h>0</h>
<k>2</k>
<l>2</l>
<F/>
</intensity>
<intensity>
<theta>76.763</theta>
<da>1.240600</da>
<intensity>9</intensity>
<h>4</h>
<k>2</k>
<l>0</l>
<F/>
</intensity>
<intensity>
<theta>77.143</theta>
<da>1.235430</da>
<intensity>18</intensity>
<h>5</h>
<k>0</k>
<l>3</l>
<F/>
</intensity>
<intensity>
<theta>77.942</theta>
<da>1.224750</da>
<intensity>15</intensity>
<h>0</h>
<k>0</k>
<l>4</l>
<F/>
</intensity>
<intensity>
<theta>78.307</theta>
<da>1.219950</da>
<intensity>2</intensity>
<h>4</h>
<k>1</k>
<l>3</l>
<F/>
</intensity>
<intensity>
<theta>78.721</theta>
<da>1.214580</da>
<intensity>3</intensity>
<h>1</h>
<k>0</k>
<l>4</l>
<F/>
</intensity>
<intensity>
<theta>79.000</theta>
<da>1.210980</da>
<intensity>1</intensity>
<h>2</h>
<k>2</k>
<l>2</l>
<F/>
</intensity>
<intensity>
<theta>79.403</theta>
<da>1.205840</da>
<intensity>9</intensity>
<h>6</h>
<k>1</k>
<l>2</l>
<F/>
</intensity>
<intensity>
<theta>79.657</theta>
<da>1.202640</da>
<intensity>5</intensity>
<h>4</h>
<k>2</k>
<l>1</l>
<F/>
</intensity>
<intensity>
<theta>80.832</theta>
<da>1.188090</da>
<intensity>23</intensity>
<h>7</h>
<k>1</k>
<l>1</l>
<F/>
</intensity>
<intensity>
<theta>81.440</theta>
<da>1.180750</da>
<intensity>6m</intensity>
<h>7</h>
<k>0</k>
<l>2</l>
<F/>
</intensity>
<intensity>
<theta>81.440</theta>
<da>1.180750</da>
<intensity>6m</intensity>
<h>8</h>
<k>0</k>
<l>0</l>
<F/>
</intensity>
<intensity>
<theta>82.860</theta>
<da>1.164090</da>
<intensity>2</intensity>
<h>3</h>
<k>2</k>
<l>2</l>
<F/>
</intensity>
<intensity>
<theta>84.296</theta>
<da>1.147880</da>
<intensity>3</intensity>
<h>8</h>
<k>0</k>
<l>1</l>
<F/>
</intensity>
<intensity>
<theta>85.241</theta>
<da>1.137550</da>
<intensity>4</intensity>
<h>5</h>
<k>1</k>
<l>3</l>
<F/>
</intensity>
<intensity>
<theta>85.629</theta>
<da>1.133390</da>
<intensity>1</intensity>
<h>6</h>
<k>0</k>
<l>3</l>
<F/>
</intensity>
<intensity>
<theta>86.569</theta>
<da>1.123480</da>
<intensity>13</intensity>
<h>5</h>
<k>2</k>
<l>1</l>
<F/>
</intensity>
<intensity>
<theta>86.787</theta>
<da>1.121210</da>
<intensity>3</intensity>
<h>1</h>
<k>1</k>
<l>4</l>
<F/>
</intensity>
<intensity>
<theta>88.211</theta>
<da>1.106750</da>
<intensity>36</intensity>
<h>4</h>
<k>2</k>
<l>2</l>
<F/>
</intensity>
<intensity>
<theta>89.075</theta>
<da>1.098240</da>
<intensity>14</intensity>
<h>2</h>
<k>1</k>
<l>4</l>
<F/>
</intensity>
<intensity>
<theta>89.468</theta>
<da>1.094430</da>
<intensity>1</intensity>
<h>8</h>
<k>1</k>
<l>0</l>
<F/>
</intensity>
<intensity>
<theta>90.223</theta>
<da>1.087230</da>
<intensity>6</intensity>
<h>4</h>
<k>0</k>
<l>4</l>
<F/>
</intensity>
<intensity>
<theta>90.947</theta>
<da>1.080450</da>
<intensity>7</intensity>
<h>1</h>
<k>2</k>
<l>3</l>
<F/>
</intensity>
<intensity>
<theta>92.120</theta>
<da>1.069730</da>
<intensity>1</intensity>
<h>6</h>
<k>2</k>
<l>0</l>
<F/>
</intensity>
<intensity>
<theta>92.302</theta>
<da>1.068100</da>
<intensity>1</intensity>
<h>8</h>
<k>1</k>
<l>1</l>
<F/>
</intensity>
<intensity>
<theta>92.805</theta>
<da>1.063630</da>
<intensity>10m</intensity>
<h>3</h>
<k>1</k>
<l>4</l>
<F/>
</intensity>
<intensity>
<theta>92.805</theta>
<da>1.063630</da>
<intensity>10m</intensity>
<h>8</h>
<k>0</k>
<l>2</l>
<F/>
</intensity>
<intensity>
<theta>93.235</theta>
<da>1.059850</da>
<intensity>1</intensity>
<h>2</h>
<k>2</k>
<l>3</l>
<F/>
</intensity>
<intensity>
<theta>93.631</theta>
<da>1.056400</da>
<intensity>1</intensity>
<h>6</h>
<k>1</k>
<l>3</l>
<F/>
</intensity>
<intensity>
<theta>94.960</theta>
<da>1.045100</da>
<intensity>1</intensity>
<h>6</h>
<k>2</k>
<l>1</l>
<F/>
</intensity>
<intensity>
<theta>95.077</theta>
<da>1.044120</da>
<intensity>1</intensity>
<h>5</h>
<k>2</k>
<l>2</l>
<F/>
</intensity>
<intensity>
<theta>95.548</theta>
<da>1.040220</da>
<intensity>4</intensity>
<h>7</h>
<k>0</k>
<l>3</l>
<F/>
</intensity>
<intensity>
<theta>97.061</theta>
<da>1.027990</da>
<intensity>6m</intensity>
<h>3</h>
<k>2</k>
<l>3</l>
<F/>
</intensity>
<intensity>
<theta>97.061</theta>
<da>1.027990</da>
<intensity>6m</intensity>
<h>5</h>
<k>0</k>
<l>4</l>
<F/>
</intensity>
<intensity>
<theta>97.278</theta>
<da>1.026270</da>
<intensity>7</intensity>
<h>9</h>
<k>0</k>
<l>1</l>
<F/>
</intensity>
<intensity>
<theta>98.248</theta>
<da>1.018720</da>
<intensity>1</intensity>
<h>4</h>
<k>1</k>
<l>4</l>
<F/>
</intensity>
<intensity>
<theta>100.865</theta>
<da>0.999230</da>
<intensity>1</intensity>
<h>8</h>
<k>1</k>
<l>2</l>
<F/>
</intensity>
<intensity>
<theta>102.475</theta>
<da>0.987858</da>
<intensity>1</intensity>
<h>4</h>
<k>2</k>
<l>3</l>
<F/>
</intensity>
<intensity>
<theta>103.664</theta>
<da>0.979751</da>
<intensity>8m</intensity>
<h>6</h>
<k>2</k>
<l>2</l>
<F/>
</intensity>
<intensity>
<theta>103.664</theta>
<da>0.979751</da>
<intensity>8m</intensity>
<h>7</h>
<k>1</k>
<l>3</l>
<F/>
</intensity>
<intensity>
<theta>104.442</theta>
<da>0.974571</da>
<intensity>5</intensity>
<h>1</h>
<k>0</k>
<l>5</l>
<F/>
</intensity>
<intensity>
<theta>105.031</theta>
<da>0.970715</da>
<intensity>3</intensity>
<h>7</h>
<k>2</k>
<l>1</l>
<F/>
</intensity>
<intensity>
<theta>105.257</theta>
<da>0.969253</da>
<intensity>2</intensity>
<h>5</h>
<k>1</k>
<l>4</l>
<F/>
</intensity>
<intensity>
<theta>105.441</theta>
<da>0.968063</da>
<intensity>3</intensity>
<h>9</h>
<k>1</k>
<l>1</l>
<F/>
</intensity>
<intensity>
<theta>105.963</theta>
<da>0.964727</da>
<intensity>1</intensity>
<h>9</h>
<k>0</k>
<l>2</l>
<F/>
</intensity>
<intensity>
<theta>106.816</theta>
<da>0.959373</da>
<intensity>1</intensity>
<h>2</h>
<k>0</k>
<l>5</l>
<F/>
</intensity>
<intensity>
<theta>107.227</theta>
<da>0.956831</da>
<intensity>1</intensity>
<h>8</h>
<k>0</k>
<l>3</l>
<F/>
</intensity>
<intensity>
<theta>108.012</theta>
<da>0.952047</da>
<intensity>4</intensity>
<h>2</h>
<k>3</k>
<l>0</l>
<F/>
</intensity>
<intensity>
<theta>108.588</theta>
<da>0.948596</da>
<intensity>5</intensity>
<h>1</h>
<k>3</k>
<l>1</l>
<F/>
</intensity>
<intensity>
<theta>109.265</theta>
<da>0.944600</da>
<intensity>1</intensity>
<h>10</h>
<k>0</k>
<l>0</l>
<F/>
</intensity>
<intensity>
<theta>109.616</theta>
<da>0.942558</da>
<intensity>11</intensity>
<h>5</h>
<k>2</k>
<l>3</l>
<F/>
</intensity>
<intensity>
<theta>110.446</theta>
<da>0.937788</da>
<intensity>10</intensity>
<h>0</h>
<k>2</k>
<l>4</l>
<F/>
</intensity>
<intensity>
<theta>110.842</theta>
<da>0.935551</da>
<intensity>3</intensity>
<h>3</h>
<k>0</k>
<l>5</l>
<F/>
</intensity>
<intensity>
<theta>111.018</theta>
<da>0.934564</da>
<intensity>2</intensity>
<h>2</h>
<k>3</k>
<l>1</l>
<F/>
</intensity>
<intensity>
<theta>111.262</theta>
<da>0.933200</da>
<intensity>2</intensity>
<h>1</h>
<k>2</k>
<l>4</l>
<F/>
</intensity>
<intensity>
<theta>112.065</theta>
<da>0.928772</da>
<intensity>1</intensity>
<h>0</h>
<k>1</k>
<l>5</l>
<F/>
</intensity>
<intensity>
<theta>112.295</theta>
<da>0.927516</da>
<intensity>1</intensity>
<h>10</h>
<k>0</k>
<l>1</l>
<F/>
</intensity>
<intensity>
<theta>112.889</theta>
<da>0.924315</da>
<intensity>2</intensity>
<h>1</h>
<k>1</k>
<l>5</l>
<F/>
</intensity>
<intensity>
<theta>113.736</theta>
<da>0.919831</da>
<intensity>1</intensity>
<h>2</h>
<k>2</k>
<l>4</l>
<F/>
</intensity>
<intensity>
<theta>114.169</theta>
<da>0.917574</da>
<intensity>22m</intensity>
<h>6</h>
<k>1</k>
<l>4</l>
<F/>
</intensity>
<intensity>
<theta>114.169</theta>
<da>0.917574</da>
<intensity>22m</intensity>
<h>8</h>
<k>2</k>
<l>0</l>
<F/>
</intensity>
<intensity>
<theta>114.493</theta>
<da>0.915903</da>
<intensity>2</intensity>
<h>9</h>
<k>1</k>
<l>2</l>
<F/>
</intensity>
<intensity>
<theta>115.160</theta>
<da>0.912500</da>
<intensity>7</intensity>
<h>3</h>
<k>3</k>
<l>1</l>
<F/>
</intensity>
<intensity>
<theta>115.831</theta>
<da>0.909138</da>
<intensity>1</intensity>
<h>8</h>
<k>1</k>
<l>3</l>
<F/>
</intensity>
<intensity>
<theta>116.281</theta>
<da>0.906911</da>
<intensity>1</intensity>
<h>7</h>
<k>0</k>
<l>4</l>
<F/>
</intensity>
<intensity>
<theta>116.672</theta>
<da>0.904996</da>
<intensity>1</intensity>
<h>4</h>
<k>0</k>
<l>5</l>
<F/>
</intensity>
<intensity>
<theta>117.312</theta>
<da>0.901905</da>
<intensity>2</intensity>
<h>8</h>
<k>2</k>
<l>1</l>
<F/>
</intensity>
<intensity>
<theta>118.002</theta>
<da>0.898627</da>
<intensity>2m</intensity>
<h>3</h>
<k>2</k>
<l>4</l>
<F/>
</intensity>
<intensity>
<theta>118.002</theta>
<da>0.898627</da>
<intensity>2m</intensity>
<h>10</h>
<k>1</k>
<l>0</l>
<F/>
</intensity>
<intensity>
<theta>118.816</theta>
<da>0.894828</da>
<intensity>1</intensity>
<h>6</h>
<k>2</k>
<l>3</l>
<F/>
</intensity>
<intensity>
<theta>119.693</theta>
<da>0.890825</da>
<intensity>7</intensity>
<h>3</h>
<k>1</k>
<l>5</l>
<F/>
</intensity>
<intensity>
<theta>120.463</theta>
<da>0.887378</da>
<intensity>14</intensity>
<h>2</h>
<k>3</k>
<l>2</l>
<F/>
</intensity>
<intensity>
<theta>121.261</theta>
<da>0.883880</da>
<intensity>1m</intensity>
<h>4</h>
<k>3</k>
<l>1</l>
<F/>
</intensity>
<intensity>
<theta>121.261</theta>
<da>0.883880</da>
<intensity>1m</intensity>
<h>10</h>
<k>1</k>
<l>1</l>
<F/>
</intensity>
<intensity>
<theta>121.483</theta>
<da>0.882920</da>
<intensity>3</intensity>
<h>9</h>
<k>0</k>
<l>3</l>
<F/>
</intensity>
<intensity>
<theta>121.851</theta>
<da>0.881338</da>
<intensity>1</intensity>
<h>10</h>
<k>0</k>
<l>2</l>
<F/>
</intensity>
<intensity>
<theta>124.203</theta>
<da>0.871578</da>
<intensity>6</intensity>
<h>4</h>
<k>2</k>
<l>4</l>
<F/>
</intensity>
<intensity>
<theta>124.651</theta>
<da>0.869782</da>
<intensity>1</intensity>
<h>5</h>
<k>0</k>
<l>5</l>
<F/>
</intensity>
<intensity>
<theta>124.994</theta>
<da>0.868425</da>
<intensity>1</intensity>
<h>3</h>
<k>3</k>
<l>2</l>
<F/>
</intensity>
<intensity>
<theta>125.614</theta>
<da>0.865995</da>
<intensity>2</intensity>
<h>7</h>
<k>1</k>
<l>4</l>
<F/>
</intensity>
<intensity>
<theta>126.047</theta>
<da>0.864326</da>
<intensity>2</intensity>
<h>4</h>
<k>1</k>
<l>5</l>
<F/>
</intensity>
<intensity>
<theta>127.385</theta>
<da>0.859278</da>
<intensity>11</intensity>
<h>8</h>
<k>2</k>
<l>2</l>
<F/>
</intensity>
<intensity>
<theta>129.639</theta>
<da>0.851166</da>
<intensity>4</intensity>
<h>5</h>
<k>3</k>
<l>1</l>
<F/>
</intensity>
<intensity>
<theta>129.961</theta>
<da>0.850046</da>
<intensity>4</intensity>
<h>8</h>
<k>0</k>
<l>4</l>
<F/>
</intensity>
<intensity>
<theta>130.911</theta>
<da>0.846796</da>
<intensity>5</intensity>
<h>7</h>
<k>2</k>
<l>3</l>
<F/>
</intensity>
<intensity>
<theta>131.199</theta>
<da>0.845831</da>
<intensity>2</intensity>
<h>11</h>
<k>0</k>
<l>1</l>
<F/>
</intensity>
<intensity>
<theta>131.437</theta>
<da>0.845034</da>
<intensity>3</intensity>
<h>9</h>
<k>1</k>
<l>3</l>
<F/>
</intensity>
<intensity>
<theta>131.857</theta>
<da>0.843647</da>
<intensity>16m</intensity>
<h>4</h>
<k>3</k>
<l>2</l>
<F/>
</intensity>
<intensity>
<theta>131.857</theta>
<da>0.843647</da>
<intensity>16m</intensity>
<h>10</h>
<k>1</k>
<l>2</l>
<F/>
</intensity>
<intensity>
<theta>133.229</theta>
<da>0.839216</da>
<intensity>8</intensity>
<h>9</h>
<k>2</k>
<l>1</l>
<F/>
</intensity>
<intensity>
<theta>134.508</theta>
<da>0.835238</da>
<intensity>1</intensity>
<h>0</h>
<k>3</k>
<l>3</l>
<F/>
</intensity>
<intensity>
<theta>135.084</theta>
<da>0.833493</da>
<intensity>6</intensity>
<h>5</h>
<k>1</k>
<l>5</l>
<F/>
</intensity>
<intensity>
<theta>135.587</theta>
<da>0.831992</da>
<intensity>7m</intensity>
<h>1</h>
<k>3</k>
<l>3</l>
<F/>
</intensity>
<intensity>
<theta>135.587</theta>
<da>0.831992</da>
<intensity>7m</intensity>
<h>6</h>
<k>0</k>
<l>5</l>
<F/>
</intensity>
<intensity>
<theta>137.290</theta>
<da>0.827065</da>
<intensity>9</intensity>
<h>6</h>
<k>3</k>
<l>0</l>
<F/>
</intensity>
<intensity>
<theta>138.956</theta>
<da>0.822476</da>
<intensity>1</intensity>
<h>2</h>
<k>3</k>
<l>3</l>
<F/>
</intensity>
<intensity>
<theta>140.799</theta>
<da>0.817660</da>
<intensity>1</intensity>
<h>10</h>
<k>0</k>
<l>3</l>
<F/>
</intensity>
<intensity>
<theta>141.259</theta>
<da>0.816500</da>
<intensity>1m</intensity>
<h>0</h>
<k>0</k>
<l>6</l>
<F/>
</intensity>
<intensity>
<theta>141.259</theta>
<da>0.816500</da>
<intensity>1m</intensity>
<h>8</h>
<k>1</k>
<l>4</l>
<F/>
</intensity>
<intensity>
<theta>142.961</theta>
<da>0.812347</da>
<intensity>6</intensity>
<h>11</h>
<k>1</k>
<l>1</l>
<F/>
</intensity>
<intensity>
<theta>143.865</theta>
<da>0.810232</da>
<intensity>6m</intensity>
<h>1</h>
<k>2</k>
<l>5</l>
<F/>
</intensity>
<intensity>
<theta>143.865</theta>
<da>0.810232</da>
<intensity>6m</intensity>
<h>11</h>
<k>0</k>
<l>2</l>
<F/>
</intensity>
<intensity>
<theta>145.155</theta>
<da>0.807317</da>
<intensity>4</intensity>
<h>3</h>
<k>3</k>
<l>3</l>
<F/>
</intensity>
<intensity>
<theta>145.905</theta>
<da>0.805680</da>
<intensity>1</intensity>
<h>6</h>
<k>2</k>
<l>4</l>
<F/>
</intensity>
<intensity>
<theta>146.434</theta>
<da>0.804549</da>
<intensity>1m</intensity>
<h>2</h>
<k>0</k>
<l>6</l>
<F/>
</intensity>
<intensity>
<theta>146.434</theta>
<da>0.804549</da>
<intensity>1m</intensity>
<h>9</h>
<k>2</k>
<l>2</l>
<F/>
</intensity>
<intensity>
<theta>147.943</theta>
<da>0.801436</da>
<intensity>2</intensity>
<h>2</h>
<k>2</k>
<l>5</l>
<F/>
</intensity>
<intensity>
<theta>148.692</theta>
<da>0.799952</da>
<intensity>2m</intensity>
<h>6</h>
<k>1</k>
<l>5</l>
<F/>
</intensity>
<intensity>
<theta>148.692</theta>
<da>0.799952</da>
<intensity>2m</intensity>
<h>8</h>
<k>2</k>
<l>3</l>
<F/>
</intensity>
</stick_series>
</graphs>
</pdfcard>

File: data/icdd/Prototype/PDF Card - 04-007-5705.xml
<?xml version="1.0" encoding="UTF-8" standalone="no"?>
<?xml-stylesheet type="text/xsl" href="pdfcard.xsl"?><pdfcard>
<pdf_data ApplicationName="PDF-4+ 2020" ApplicationVersion="4.20.0.1" CurrentYear="2019">
<pdf_number>04-007-5705</pdf_number>
<chemical_formula>Nb O2</chemical_formula>
<empirical_formula>Nb O2</empirical_formula>
<chemical_name>Niobium Oxide</chemical_name>
<xstal_system>Tetragonal</xstal_system>
<xtldx>5.985</xtldx>
<ds>5.98</ds>
<rep_struc>Ti O2</rep_struc>
<rep_struc_alpha_order>O2 Ti</rep_struc_alpha_order>
<lpf_rep_struc>Ti O2,tP6,136</lpf_rep_struc>
<lpf_rep_struc_alpha_order>O2 Ti,tP6,136</lpf_rep_struc_alpha_order>
<pressure_temperature>Ambient</pressure_temperature>
<status>Alternate</status>
<cell_a>4.822</cell_a>
<cell_c>2.981</cell_c>
<z>2.00</z>
<cell_vol>69.31</cell_vol>
<cell_mv>34.66</cell_mv>
<authcovera>0.618</authcovera>
<xtlvol>69.31</xtlvol>
<redcellvol>69.31</redcellvol>
<xtla>4.822</xtla>
<xtlb>4.822</xtlb>
<xtlc>2.981</xtlc>
<xtlal>90.00</xtlal>
<xtlbe>90.00</xtlbe>
<xtlga>90.00</xtlga>
<xtlcovera>0.618</xtlcovera>
<xtlaoverb>1.000</xtlaoverb>
<xtlcoverb>0.618</xtlcoverb>
<redcell_a>2.981</redcell_a>
<redcell_b>4.822</redcell_b>
<redcell_c>4.822</redcell_c>
<redcell_al>90.00</redcell_al>
<redcell_be>90.00</redcell_be>
<redcell_ga>90.00</redcell_ga>
<xtlz>2.00</xtlz>
<ss>F(30) = 999.9(0.0001, 31)</ss>
<xtlsg>P42/mnm (136)</xtlsg>
<xtlmolwt>124.90</xtlmolwt>
<quality_mark>Prototyping</quality_mark>
<iic>8.13</iic>
<iic_nd>0.4</iic_nd>
<lambda>1.5406</lambda>
<patrad>CuKα1</patrad>
<source>Calculated - Peak</source>
<instrument>Calculated</instrument>
<temperature>298.0</temperature>
<aspectn>136</aspectn>
<spgr_label>Space Group</spgr_label>
<spgr>P42/mnm (136)</spgr>
<pearson>tP6.00</pearson>
<entry_date>09/01/2005</entry_date>
<last_mod_date>09/01/2011</last_mod_date>
<last_modifications>Reflections</last_modifications>
<weight_percent>Nb74.38 O25.62</weight_percent>
<atomic_percent>Nb33.33 O66.67</atomic_percent>
<sg_sym_ops>
<sg_sym_op>
<seq>1</seq>
<operator>x,y,z</operator>
</sg_sym_op>
<sg_sym_op>
<seq>2</seq>
<operator>-x,-y,-z</operator>
</sg_sym_op>
<sg_sym_op>
<seq>3</seq>
<operator>-x,-y,z</operator>
</sg_sym_op>
<sg_sym_op>
<seq>4</seq>
<operator>x,y,-z</operator>
</sg_sym_op>
<sg_sym_op>
<seq>5</seq>
<operator>x+1/2,-y+1/2,z+1/2</operator>
</sg_sym_op>
<sg_sym_op>
<seq>6</seq>
<operator>-x+1/2,y+1/2,-z+1/2</operator>
</sg_sym_op>
<sg_sym_op>
<seq>7</seq>
<operator>-x+1/2,y+1/2,z+1/2</operator>
</sg_sym_op>
<sg_sym_op>
<seq>8</seq>
<operator>x+1/2,-y+1/2,-z+1/2</operator>
</sg_sym_op>
<sg_sym_op>
<seq>9</seq>
<operator>y,x,z</operator>
</sg_sym_op>
<sg_sym_op>
<seq>10</seq>
<operator>-y,-x,-z</operator>
</sg_sym_op>
<sg_sym_op>
<seq>11</seq>
<operator>-y,-x,z</operator>
</sg_sym_op>
<sg_sym_op>
<seq>12</seq>
<operator>y,x,-z</operator>
</sg_sym_op>
<sg_sym_op>
<seq>13</seq>
<operator>y+1/2,-x+1/2,z+1/2</operator>
</sg_sym_op>
<sg_sym_op>
<seq>14</seq>
<operator>-y+1/2,x+1/2,-z+1/2</operator>
</sg_sym_op>
<sg_sym_op>
<seq>15</seq>
<operator>-y+1/2,x+1/2,z+1/2</operator>
</sg_sym_op>
<sg_sym_op>
<seq>16</seq>
<operator>y+1/2,-x+1/2,-z+1/2</operator>
</sg_sym_op>
</sg_sym_ops>
<idp_column>IDP</idp_column>
<adp_column>ADP</adp_column>
<atomic_coords>
<atomic_coord>
<atom>O</atom>
<num>1</num>
<wyckoff>4f</wyckoff>
<symmetry>m.2m</symmetry>
<x>0.30478</x>
<y>0.30478</y>
<z>0.0</z>
<sof>1.0</sof>
<aet>3#b</aet>
</atomic_coord>
<atomic_coord>
<atom>Nb</atom>
<num>2</num>
<wyckoff>2a</wyckoff>
<symmetry>m.mm</symmetry>
<x>0.0</x>
<y>0.0</y>
<z>0.0</z>
<sof>1.0</sof>
<aet>6-a</aet>
</atomic_coord>
</atomic_coords>
<ani_temp_facs/>
<ac_space_group>P42/mnm (136)</ac_space_group>
<ac_unit_cell_a>4.822</ac_unit_cell_a>
<ac_unit_cell_b>4.822</ac_unit_cell_b>
<ac_unit_cell_c>2.981</ac_unit_cell_c>
<ac_unit_cell_alpha>90</ac_unit_cell_alpha>
<ac_unit_cell_beta>90</ac_unit_cell_beta>
<ac_unit_cell_gamma>90</ac_unit_cell_gamma>
<subfile_indicator>Inorganic, Metal &amp; Alloy</subfile_indicator>
<cross_ref_pdf_numbers>01-082-1142 (Primary), 04-002-6267 (Alternate), 04-002-6269 (Alternate), 04-003-5850 (Alternate), 04-006-1219 (Alternate), 04-006-3569 (Alternate), 04-006-6289 (Alternate), 04-009-6109 (Alternate)</cross_ref_pdf_numbers>
<references>
<reference_group>
<type>Primary Reference</type>
<reference>Calculated from LPF using POWD-12++.</reference>
</reference_group>
<reference_group>
<type>Structure</type>
<reference>Rao C.N.R., Rama Rao G., Subba Rao G.V. "Semiconductor-Metal Transitions in NbO2 and Nb1-xVxO2". J. Solid State Chem. 1973, 6, 340.</reference>
</reference_group>
</references>
<database_comments>LPF Collection Code: 1402596. Sample Preparation: STARTING MATERIALS:Nb2O5,Nb. Compound Preparation: arc-melted. ATMOSPHERE: argon.  Unit Cell Data Source: Powder Diffraction.</database_comments>
<crystal_properties>Centrosymmetric</crystal_properties>
</pdf_data>
<graphs>
<wave_length>Cu Kα1 1.54056 Å</wave_length>
<chart_name>PDF Card - 04-007-5705.jpg</chart_name>
<stick_series type="Nb O2 - 04-007-5705 (Stick, Fixed Slit Intensity)">
<intensity>
<theta>26.113</theta>
<da>3.409670</da>
<intensity>1000</intensity>
<h>1</h>
<k>1</k>
<l>0</l>
<F/>
</intensity>
<intensity>
<theta>35.370</theta>
<da>2.535590</da>
<intensity>603</intensity>
<h>1</h>
<k>0</k>
<l>1</l>
<F/>
</intensity>
<intensity>
<theta>37.264</theta>
<da>2.411000</da>
<intensity>175</intensity>
<h>2</h>
<k>0</k>
<l>0</l>
<F/>
</intensity>
<intensity>
<theta>40.147</theta>
<da>2.244230</da>
<intensity>48</intensity>
<h>1</h>
<k>1</k>
<l>1</l>
<F/>
</intensity>
<intensity>
<theta>41.856</theta>
<da>2.156460</da>
<intensity>18</intensity>
<h>2</h>
<k>1</k>
<l>0</l>
<F/>
</intensity>
<intensity>
<theta>52.318</theta>
<da>1.747220</da>
<intensity>493</intensity>
<h>2</h>
<k>1</k>
<l>1</l>
<F/>
</intensity>
<intensity>
<theta>53.721</theta>
<da>1.704830</da>
<intensity>134</intensity>
<h>2</h>
<k>2</k>
<l>0</l>
<F/>
</intensity>
<intensity>
<theta>60.683</theta>
<da>1.524850</da>
<intensity>102</intensity>
<h>3</h>
<k>1</k>
<l>0</l>
<F/>
</intensity>
<intensity>
<theta>62.235</theta>
<da>1.490500</da>
<intensity>45</intensity>
<h>0</h>
<k>0</k>
<l>2</l>
<F/>
</intensity>
<intensity>
<theta>62.730</theta>
<da>1.479910</da>
<intensity>2</intensity>
<h>2</h>
<k>2</k>
<l>1</l>
<F/>
</intensity>
<intensity>
<theta>65.974</theta>
<da>1.414780</da>
<intensity>135</intensity>
<h>3</h>
<k>0</k>
<l>1</l>
<F/>
</intensity>
<intensity>
<theta>68.668</theta>
<da>1.365710</da>
<intensity>81</intensity>
<h>1</h>
<k>1</k>
<l>2</l>
<F/>
</intensity>
<intensity>
<theta>69.139</theta>
<da>1.357550</da>
<intensity>3</intensity>
<h>3</h>
<k>1</k>
<l>1</l>
<F/>
</intensity>
<intensity>
<theta>70.334</theta>
<da>1.337380</da>
<intensity>1</intensity>
<h>3</h>
<k>2</k>
<l>0</l>
<F/>
</intensity>
<intensity>
<theta>74.828</theta>
<da>1.267800</da>
<intensity>36</intensity>
<h>2</h>
<k>0</k>
<l>2</l>
<F/>
</intensity>
<intensity>
<theta>77.838</theta>
<da>1.226130</da>
<intensity>3</intensity>
<h>2</h>
<k>1</k>
<l>2</l>
<F/>
</intensity>
<intensity>
<theta>78.288</theta>
<da>1.220210</da>
<intensity>66</intensity>
<h>3</h>
<k>2</k>
<l>1</l>
<F/>
</intensity>
<intensity>
<theta>79.430</theta>
<da>1.205500</da>
<intensity>25</intensity>
<h>4</h>
<k>0</k>
<l>0</l>
<F/>
</intensity>
<intensity>
<theta>82.392</theta>
<da>1.169510</da>
<intensity>2</intensity>
<h>4</h>
<k>1</k>
<l>0</l>
<F/>
</intensity>
<intensity>
<theta>85.333</theta>
<da>1.136560</da>
<intensity>24</intensity>
<h>3</h>
<k>3</k>
<l>0</l>
<F/>
</intensity>
<intensity>
<theta>86.700</theta>
<da>1.122120</da>
<intensity>43</intensity>
<h>2</h>
<k>2</k>
<l>2</l>
<F/>
</intensity>
<intensity>
<theta>90.065</theta>
<da>1.088720</da>
<intensity>57</intensity>
<h>4</h>
<k>1</k>
<l>1</l>
<F/>
</intensity>
<intensity>
<theta>91.187</theta>
<da>1.078230</da>
<intensity>26</intensity>
<h>4</h>
<k>2</k>
<l>0</l>
<F/>
</intensity>
<intensity>
<theta>92.551</theta>
<da>1.065880</da>
<intensity>47</intensity>
<h>3</h>
<k>1</k>
<l>2</l>
<F/>
</intensity>
<intensity>
<theta>98.874</theta>
<da>1.013940</da>
<intensity>1</intensity>
<h>4</h>
<k>2</k>
<l>1</l>
<F/>
</intensity>
<intensity>
<theta>101.397</theta>
<da>0.995418</da>
<intensity>1</intensity>
<h>3</h>
<k>2</k>
<l>2</l>
<F/>
</intensity>
<intensity>
<theta>104.648</theta>
<da>0.973218</da>
<intensity>17</intensity>
<h>1</h>
<k>0</k>
<l>3</l>
<F/>
</intensity>
<intensity>
<theta>106.015</theta>
<da>0.964400</da>
<intensity>1</intensity>
<h>4</h>
<k>3</k>
<l>0</l>
<F/>
</intensity>
<intensity>
<theta>107.692</theta>
<da>0.953982</da>
<intensity>1</intensity>
<h>1</h>
<k>1</k>
<l>3</l>
<F/>
</intensity>
<intensity>
<theta>109.082</theta>
<da>0.945672</da>
<intensity>21</intensity>
<h>5</h>
<k>1</k>
<l>0</l>
<F/>
</intensity>
<intensity>
<theta>110.531</theta>
<da>0.937305</da>
<intensity>19</intensity>
<h>4</h>
<k>0</k>
<l>2</l>
<F/>
</intensity>
<intensity>
<theta>113.688</theta>
<da>0.920084</da>
<intensity>2</intensity>
<h>4</h>
<k>1</k>
<l>2</l>
<F/>
</intensity>
<intensity>
<theta>114.169</theta>
<da>0.917577</da>
<intensity>47</intensity>
<h>4</h>
<k>3</k>
<l>1</l>
<F/>
</intensity>
<intensity>
<theta>116.923</theta>
<da>0.903779</da>
<intensity>24</intensity>
<h>3</h>
<k>3</k>
<l>2</l>
<F/>
</intensity>
<intensity>
<theta>117.195</theta>
<da>0.902467</da>
<intensity>38</intensity>
<h>2</h>
<k>1</k>
<l>3</l>
<F/>
</intensity>
<intensity>
<theta>123.701</theta>
<da>0.873610</da>
<intensity>29</intensity>
<h>4</h>
<k>2</k>
<l>2</l>
<F/>
</intensity>
<intensity>
<theta>127.848</theta>
<da>0.857571</da>
<intensity>41</intensity>
<h>5</h>
<k>2</k>
<l>1</l>
<F/>
</intensity>
<intensity>
<theta>129.282</theta>
<da>0.852417</da>
<intensity>8</intensity>
<h>4</h>
<k>4</k>
<l>0</l>
<F/>
</intensity>
<intensity>
<theta>131.388</theta>
<da>0.845197</da>
<intensity>21</intensity>
<h>3</h>
<k>0</k>
<l>3</l>
<F/>
</intensity>
<intensity>
<theta>135.414</theta>
<da>0.832506</da>
<intensity>1</intensity>
<h>3</h>
<k>1</k>
<l>3</l>
<F/>
</intensity>
<intensity>
<theta>137.325</theta>
<da>0.826966</da>
<intensity>10</intensity>
<h>5</h>
<k>3</k>
<l>0</l>
<F/>
</intensity>
<intensity>
<theta>140.056</theta>
<da>0.819569</da>
<intensity>1</intensity>
<h>4</h>
<k>4</k>
<l>1</l>
<F/>
</intensity>
<intensity>
<theta>144.100</theta>
<da>0.809692</da>
<intensity>1</intensity>
<h>4</h>
<k>3</k>
<l>2</l>
<F/>
</intensity>
<intensity>
<theta>146.854</theta>
<da>0.803667</da>
<intensity>9</intensity>
<h>6</h>
<k>0</k>
<l>0</l>
<F/>
</intensity>
<intensity>
<theta>149.437</theta>
<da>0.798513</da>
<intensity>33</intensity>
<h>5</h>
<k>1</k>
<l>2</l>
<F/>
</intensity>
<intensity>
<theta>149.917</theta>
<da>0.797608</da>
<intensity>23</intensity>
<h>3</h>
<k>2</k>
<l>3</l>
<F/>
</intensity>
</stick_series>
</graphs>
</pdfcard>
