Repository: ComputationalMaterials-WestLake-Univ/phasemapy

# Automated Phase Mapping of XRD (AutoMapper)

The AutoMapper is an unsupervised solver to tackle the phase mapping challenge in high-throughput X-ray diffraction datasets. Besides leveraging robust fitting abilities of machine learning algorithms,it is integrated various material information, including first-principles calculated thermodynamic data, crystallography, X-ray diffraction, and texture.

Its main functionalities:

- correctly identify the number, identity, fraction, peak shift and texture of present phases.

File: data/icdd/Prototype/PDF Card - 04-007-8018.xml
<?xml version="1.0" encoding="UTF-8" standalone="no"?>
<?xml-stylesheet type="text/xsl" href="pdfcard.xsl"?><pdfcard>
<pdf_data ApplicationName="PDF-4+ 2020" ApplicationVersion="4.20.0.1" CurrentYear="2019">
<pdf_number>04-007-8018</pdf_number>
<chemical_formula>V O2</chemical_formula>
<empirical_formula>O2 V</empirical_formula>
<chemical_name>Vanadium Oxide</chemical_name>
<xstal_system>Tetragonal</xstal_system>
<xtldx>4.626</xtldx>
<ds>4.63</ds>
<rep_struc>Ti O2</rep_struc>
<rep_struc_alpha_order>O2 Ti</rep_struc_alpha_order>
<lpf_rep_struc>Ti O2,tP6,136</lpf_rep_struc>
<lpf_rep_struc_alpha_order>O2 Ti,tP6,136</lpf_rep_struc_alpha_order>
<pressure_temperature>Ambient</pressure_temperature>
<status>Alternate</status>
<cell_a>4.558(2)</cell_a>
<cell_c>2.866(2)</cell_c>
<z>2.00</z>
<cell_vol>59.54</cell_vol>
<cell_mv>29.77</cell_mv>
<authcovera>0.629</authcovera>
<xtlvol>59.54</xtlvol>
<redcellvol>59.54</redcellvol>
<xtla>4.558</xtla>
<xtlb>4.558</xtlb>
<xtlc>2.866</xtlc>
<xtlal>90.00</xtlal>
<xtlbe>90.00</xtlbe>
<xtlga>90.00</xtlga>
<xtlcovera>0.629</xtlcovera>
<xtlaoverb>1.000</xtlaoverb>
<xtlcoverb>0.629</xtlcoverb>
<redcell_a>2.866</redcell_a>
<redcell_b>4.558</redcell_b>
<redcell_c>4.558</redcell_c>
<redcell_al>90.00</redcell_al>
<redcell_be>90.00</redcell_be>
<redcell_ga>90.00</redcell_ga>
<xtlz>2.00</xtlz>
<ss>F(30) = 999.9(0.0001, 30)</ss>
<xtlsg>P42/mnm (136)</xtlsg>
<xtlmolwt>82.94</xtlmolwt>
<quality_mark>Prototyping</quality_mark>
<iic>3.83</iic>
<iic_nd>0.56</iic_nd>
<lambda>1.5406</lambda>
<patrad>CuKα1</patrad>
<source>Calculated - Peak</source>
<instrument>Calculated</instrument>
<temperature>298.0</temperature>
<aspectn>136</aspectn>
<spgr_label>Space Group</spgr_label>
<spgr>P42/mnm (136)</spgr>
<pearson>tP6.00</pearson>
<entry_date>09/01/2005</entry_date>
<last_mod_date>09/01/2015</last_mod_date>
<last_modifications>Add unit cell precision</last_modifications>
<weight_percent>O38.58 V61.42</weight_percent>
<atomic_percent>O66.67 V33.33</atomic_percent>
<sg_sym_ops>
<sg_sym_op>
<seq>1</seq>
<operator>x,y,z</operator>
</sg_sym_op>
<sg_sym_op>
<seq>2</seq>
<operator>-x,-y,-z</operator>
</sg_sym_op>
<sg_sym_op>
<seq>3</seq>
<operator>-x,-y,z</operator>
</sg_sym_op>
<sg_sym_op>
<seq>4</seq>
<operator>x,y,-z</operator>
</sg_sym_op>
<sg_sym_op>
<seq>5</seq>
<operator>x+1/2,-y+1/2,z+1/2</operator>
</sg_sym_op>
<sg_sym_op>
<seq>6</seq>
<operator>-x+1/2,y+1/2,-z+1/2</operator>
</sg_sym_op>
<sg_sym_op>
<seq>7</seq>
<operator>-x+1/2,y+1/2,z+1/2</operator>
</sg_sym_op>
<sg_sym_op>
<seq>8</seq>
<operator>x+1/2,-y+1/2,-z+1/2</operator>
</sg_sym_op>
<sg_sym_op>
<seq>9</seq>
<operator>y,x,z</operator>
</sg_sym_op>
<sg_sym_op>
<seq>10</seq>
<operator>-y,-x,-z</operator>
</sg_sym_op>
<sg_sym_op>
<seq>11</seq>
<operator>-y,-x,z</operator>
</sg_sym_op>
<sg_sym_op>
<seq>12</seq>
<operator>y,x,-z</operator>
</sg_sym_op>
<sg_sym_op>
<seq>13</seq>
<operator>y+1/2,-x+1/2,z+1/2</operator>
</sg_sym_op>
<sg_sym_op>
<seq>14</seq>
<operator>-y+1/2,x+1/2,-z+1/2</operator>
</sg_sym_op>
<sg_sym_op>
<seq>15</seq>
<operator>-y+1/2,x+1/2,z+1/2</operator>
</sg_sym_op>
<sg_sym_op>
<seq>16</seq>
<operator>y+1/2,-x+1/2,-z+1/2</operator>
</sg_sym_op>
</sg_sym_ops>
<idp_column>IDP</idp_column>
<adp_column>ADP</adp_column>
<atomic_coords>
<atomic_coord>
<atom>O</atom>
<num>1</num>
<wyckoff>4f</wyckoff>
<symmetry>m.2m</symmetry>
<x>0.30478</x>
<y>0.30478</y>
<z>0.0</z>
<sof>1.0</sof>
<aet>3#b</aet>
</atomic_coord>
<atomic_coord>
<atom>V</atom>
<num>2</num>
<wyckoff>2a</wyckoff>
<symmetry>m.mm</symmetry>
<x>0.0</x>
<y>0.0</y>
<z>0.0</z>
<sof>1.0</sof>
<aet>6-a</aet>
</atomic_coord>
</atomic_coords>
<ani_temp_facs/>
<ac_space_group>P42/mnm (136)</ac_space_group>
<ac_unit_cell_a>4.558</ac_unit_cell_a>
<ac_unit_cell_b>4.558</ac_unit_cell_b>
<ac_unit_cell_c>2.866</ac_unit_cell_c>
<ac_unit_cell_alpha>90</ac_unit_cell_alpha>
<ac_unit_cell_beta>90</ac_unit_cell_beta>
<ac_unit_cell_gamma>90</ac_unit_cell_gamma>
<subfile_indicator>Ceramic (Semiconductor), Inorganic, Metal &amp; Alloy</subfile_indicator>
<cross_ref_pdf_numbers>00-044-0253 (Primary), 01-072-8405 (Alternate), 01-073-2362 (Alternate), 01-076-0675 (Alternate), 01-079-1655 (Alternate), 01-083-8516 (Alternate), 04-001-8957 (Alternate), 04-001-9153 (Alternate), 04-002-3081 (Alternate), 04-002-9116 (Alternate), 04-003-5848 (Alternate), 04-004-3064 (Primary), 04-004-5458 (Alternate), 04-004-9010 (Alternate), 04-005-7410 (Alternate), 04-006-6356 (Alternate), 04-007-3725 (Alternate), 04-007-9096 (Alternate), 04-008-7668 (Alternate), 04-008-7669 (Alternate)</cross_ref_pdf_numbers>
<references>
<reference_group>
<type>Primary Reference</type>
<reference>Calculated from LPF using POWD-12++.</reference>
</reference_group>
<reference_group>
<type>Structure</type>
<reference>Gray M.L., Croft W.J., Dwight K., Wold A. "Effect of High Pressure on the Electronic Properties of VO2". J. Solid State Chem. 1984, 54, 421.</reference>
</reference_group>
</references>
<database_comments>LPF Collection Code: 1407815. Sample Preparation: STARTING MATERIALS:V2O5,V2O3. Compound Preparation: heated at 1073 K for 72 h, cooled to rt, heated at 1073 K for 24 h, heated at 1073 K and 5.0 GPa for 1 h, heated at 1073 K for 2 w. CRUCIBLE: sealed evacuated silica tube. Sample crystals grown by chemical transport method at 1273 -&gt; 1173 K, transport agent TeCl4 for 1 w, washed with HCl. Unit Cell Data Source: Powder Diffraction.</database_comments>
<crystal_properties>Centrosymmetric</crystal_properties>
<phase>High temperature phase.</phase>
</pdf_data>
<graphs>
<wave_length>Cu Kα1 1.54056 Å</wave_length>
<chart_name>PDF Card - 04-007-8018.jpg</chart_name>
<stick_series type="V O2 - 04-007-8018 (Stick, Fixed Slit Intensity)">
<intensity>
<theta>27.655</theta>
<da>3.222990</da>
<intensity>1000</intensity>
<h>1</h>
<k>1</k>
<l>0</l>
<F/>
</intensity>
<intensity>
<theta>37.021</theta>
<da>2.426230</da>
<intensity>441</intensity>
<h>1</h>
<k>0</k>
<l>1</l>
<F/>
</intensity>
<intensity>
<theta>39.509</theta>
<da>2.279000</da>
<intensity>76</intensity>
<h>2</h>
<k>0</k>
<l>0</l>
<F/>
</intensity>
<intensity>
<theta>42.158</theta>
<da>2.141710</da>
<intensity>149</intensity>
<h>1</h>
<k>1</k>
<l>1</l>
<F/>
</intensity>
<intensity>
<theta>44.405</theta>
<da>2.038400</da>
<intensity>54</intensity>
<h>2</h>
<k>1</k>
<l>0</l>
<F/>
</intensity>
<intensity>
<theta>55.254</theta>
<da>1.661110</da>
<intensity>454</intensity>
<h>2</h>
<k>1</k>
<l>1</l>
<F/>
</intensity>
<intensity>
<theta>57.108</theta>
<da>1.611500</da>
<intensity>137</intensity>
<h>2</h>
<k>2</k>
<l>0</l>
<F/>
</intensity>
<intensity>
<theta>64.608</theta>
<da>1.441370</da>
<intensity>66</intensity>
<h>3</h>
<k>1</k>
<l>0</l>
<F/>
</intensity>
<intensity>
<theta>65.031</theta>
<da>1.433000</da>
<intensity>54</intensity>
<h>0</h>
<k>0</k>
<l>2</l>
<F/>
</intensity>
<intensity>
<theta>66.511</theta>
<da>1.404670</da>
<intensity>4</intensity>
<h>2</h>
<k>2</k>
<l>1</l>
<F/>
</intensity>
<intensity>
<theta>70.034</theta>
<da>1.342370</da>
<intensity>138</intensity>
<h>3</h>
<k>0</k>
<l>1</l>
<F/>
</intensity>
<intensity>
<theta>72.068</theta>
<da>1.309410</da>
<intensity>66</intensity>
<h>1</h>
<k>1</k>
<l>2</l>
<F/>
</intensity>
<intensity>
<theta>73.480</theta>
<da>1.287690</da>
<intensity>7</intensity>
<h>3</h>
<k>1</k>
<l>1</l>
<F/>
</intensity>
<intensity>
<theta>75.081</theta>
<da>1.264160</da>
<intensity>1</intensity>
<h>3</h>
<k>2</k>
<l>0</l>
<F/>
</intensity>
<intensity>
<theta>78.834</theta>
<da>1.213110</da>
<intensity>15</intensity>
<h>2</h>
<k>0</k>
<l>2</l>
<F/>
</intensity>
<intensity>
<theta>82.153</theta>
<da>1.172300</da>
<intensity>7</intensity>
<h>2</h>
<k>1</k>
<l>2</l>
<F/>
</intensity>
<intensity>
<theta>83.513</theta>
<da>1.156640</da>
<intensity>29</intensity>
<h>3</h>
<k>2</k>
<l>1</l>
<F/>
</intensity>
<intensity>
<theta>85.061</theta>
<da>1.139500</da>
<intensity>19</intensity>
<h>4</h>
<k>0</k>
<l>0</l>
<F/>
</intensity>
<intensity>
<theta>88.339</theta>
<da>1.105480</da>
<intensity>6</intensity>
<h>4</h>
<k>1</k>
<l>0</l>
<F/>
</intensity>
<intensity>
<theta>91.612</theta>
<da>1.074330</da>
<intensity>22</intensity>
<h>3</h>
<k>3</k>
<l>0</l>
<F/>
</intensity>
<intensity>
<theta>91.996</theta>
<da>1.070850</da>
<intensity>39</intensity>
<h>2</h>
<k>2</k>
<l>2</l>
<F/>
</intensity>
<intensity>
<theta>96.632</theta>
<da>1.031410</da>
<intensity>37</intensity>
<h>4</h>
<k>1</k>
<l>1</l>
<F/>
</intensity>
<intensity>
<theta>98.185</theta>
<da>1.019200</da>
<intensity>17</intensity>
<h>4</h>
<k>2</k>
<l>0</l>
<F/>
</intensity>
<intensity>
<theta>98.573</theta>
<da>1.016230</da>
<intensity>28</intensity>
<h>3</h>
<k>1</k>
<l>2</l>
<F/>
</intensity>
<intensity>
<theta>99.939</theta>
<da>1.005980</da>
<intensity>1</intensity>
<h>3</h>
<k>3</k>
<l>1</l>
<F/>
</intensity>
<intensity>
<theta>106.669</theta>
<da>0.960286</da>
<intensity>3</intensity>
<h>4</h>
<k>2</k>
<l>1</l>
<F/>
</intensity>
<intensity>
<theta>108.688</theta>
<da>0.947998</da>
<intensity>1</intensity>
<h>3</h>
<k>2</k>
<l>2</l>
<F/>
</intensity>
<intensity>
<theta>110.937</theta>
<da>0.935016</da>
<intensity>10</intensity>
<h>1</h>
<k>0</k>
<l>3</l>
<F/>
</intensity>
<intensity>
<theta>114.485</theta>
<da>0.915943</da>
<intensity>2</intensity>
<h>1</h>
<k>1</k>
<l>3</l>
<F/>
</intensity>
<intensity>
<theta>115.339</theta>
<da>0.911600</da>
<intensity>1</intensity>
<h>4</h>
<k>3</k>
<l>0</l>
<F/>
</intensity>
<intensity>
<theta>119.018</theta>
<da>0.893897</da>
<intensity>18</intensity>
<h>5</h>
<k>1</k>
<l>0</l>
<F/>
</intensity>
<intensity>
<theta>119.457</theta>
<da>0.891891</da>
<intensity>16</intensity>
<h>4</h>
<k>0</k>
<l>2</l>
<F/>
</intensity>
<intensity>
<theta>123.291</theta>
<da>0.875291</da>
<intensity>5</intensity>
<h>4</h>
<k>1</k>
<l>2</l>
<F/>
</intensity>
<intensity>
<theta>124.920</theta>
<da>0.868714</da>
<intensity>32</intensity>
<h>5</h>
<k>0</k>
<l>1</l>
<F/>
</intensity>
<intensity>
<theta>125.861</theta>
<da>0.865042</da>
<intensity>30</intensity>
<h>2</h>
<k>1</k>
<l>3</l>
<F/>
</intensity>
<intensity>
<theta>127.302</theta>
<da>0.859585</da>
<intensity>21</intensity>
<h>3</h>
<k>3</k>
<l>2</l>
<F/>
</intensity>
<intensity>
<theta>129.017</theta>
<da>0.853354</da>
<intensity>1</intensity>
<h>5</h>
<k>1</k>
<l>1</l>
<F/>
</intensity>
<intensity>
<theta>131.029</theta>
<da>0.846399</da>
<intensity>1</intensity>
<h>5</h>
<k>2</k>
<l>0</l>
<F/>
</intensity>
<intensity>
<theta>136.075</theta>
<da>0.830554</da>
<intensity>19</intensity>
<h>4</h>
<k>2</k>
<l>2</l>
<F/>
</intensity>
<intensity>
<theta>139.215</theta>
<da>0.821782</da>
<intensity>1</intensity>
<h>2</h>
<k>2</k>
<l>3</l>
<F/>
</intensity>
<intensity>
<theta>143.217</theta>
<da>0.811741</da>
<intensity>40</intensity>
<h>5</h>
<k>2</k>
<l>1</l>
<F/>
</intensity>
<intensity>
<theta>144.517</theta>
<da>0.808743</da>
<intensity>21</intensity>
<h>3</h>
<k>0</k>
<l>3</l>
<F/>
</intensity>
<intensity>
<theta>145.873</theta>
<da>0.805748</da>
<intensity>6</intensity>
<h>4</h>
<k>4</k>
<l>0</l>
<F/>
</intensity>
</stick_series>
</graphs>
</pdfcard>

File: data/icdd/Prototype/PDF Card - 04-007-9307.xml
<?xml version="1.0" encoding="UTF-8" standalone="no"?>
<?xml-stylesheet type="text/xsl" href="pdfcard.xsl"?><pdfcard>
<pdf_data ApplicationName="PDF-4+ 2020" ApplicationVersion="4.20.0.1" CurrentYear="2019">
<pdf_number>04-007-9307</pdf_number>
<chemical_formula>V3 O5</chemical_formula>
<empirical_formula>O5 V3</empirical_formula>
<chemical_name>Vanadium Oxide</chemical_name>
<xstal_system>Monoclinic</xstal_system>
<xtldx>4.734</xtldx>
<ds>4.73</ds>
<rep_struc>V3 O5</rep_struc>
<rep_struc_alpha_order>O5 V3</rep_struc_alpha_order>
<lpf_rep_struc>V3 O5,mP32,13</lpf_rep_struc>
<lpf_rep_struc_alpha_order>O5 V3,mP32,13</lpf_rep_struc_alpha_order>
<pressure_temperature>Ambient</pressure_temperature>
<status>Alternate</status>
<cell_a>9.852(2)</cell_a>
<cell_b>5.036(2)</cell_b>
<cell_c>6.985(2)</cell_c>
<cell_beta>109.5</cell_beta>
<z>4.00</z>
<cell_vol>326.68</cell_vol>
<cell_mv>81.67</cell_mv>
<authcovera>0.709</authcovera>
<authaoverb>1.956</authaoverb>
<authcoverb>1.387</authcoverb>
<xtlvol>326.68</xtlvol>
<redcellvol>326.68</redcellvol>
<xtla>9.852</xtla>
<xtlb>5.036</xtlb>
<xtlc>6.985</xtlc>
<xtlal>90.00</xtlal>
<xtlbe>109.50</xtlbe>
<xtlga>90.00</xtlga>
<xtlcovera>0.709</xtlcovera>
<xtlaoverb>1.956</xtlaoverb>
<xtlcoverb>1.387</xtlcoverb>
<redcell_a>5.036</redcell_a>
<redcell_b>6.985</redcell_b>
<redcell_c>9.852</redcell_c>
<redcell_al>109.50</redcell_al>
<redcell_be>90.00</redcell_be>
<redcell_ga>90.00</redcell_ga>
<xtlz>4.00</xtlz>
<ss>F(30) = 186.4(0.0032, 50)</ss>
<xtlsg>P2/c (13)</xtlsg>
<xtlmolwt>232.82</xtlmolwt>
<quality_mark>Prototyping</quality_mark>
<iic>1.28</iic>
<iic_nd>0.23</iic_nd>
<lambda>1.5406</lambda>
<patrad>CuKα1</patrad>
<source>Calculated - Peak</source>
<instrument>Calculated</instrument>
<temperature>298.0</temperature>
<aspectn>13A</aspectn>
<spgr_label>Space Group</spgr_label>
<spgr>P2/c (13)</spgr>
<pearson>mP32.00</pearson>
<entry_date>09/01/2005</entry_date>
<last_mod_date>09/01/2015</last_mod_date>
<last_modifications>Add unit cell precision</last_modifications>
<weight_percent>O34.36 V65.64</weight_percent>
<atomic_percent>O62.50 V37.50</atomic_percent>
<sg_sym_ops>
<sg_sym_op>
<seq>1</seq>
<operator>x,y,z</operator>
</sg_sym_op>
<sg_sym_op>
<seq>2</seq>
<operator>-x,-y,-z</operator>
</sg_sym_op>
<sg_sym_op>
<seq>3</seq>
<operator>-x,y,-z+1/2</operator>
</sg_sym_op>
<sg_sym_op>
<seq>4</seq>
<operator>x,-y,z+1/2</operator>
</sg_sym_op>
</sg_sym_ops>
<idp_column>IDP</idp_column>
<adp_column>ADP</adp_column>
<atomic_coords>
<atomic_coord>
<atom>O</atom>
<num>1</num>
<wyckoff>4g</wyckoff>
<symmetry>1</symmetry>
<x>0.07895</x>
<y>0.65877</y>
<z>0.13658</z>
<sof>1.0</sof>
<aet>4-a</aet>
</atomic_coord>
<atomic_coord>
<atom>V</atom>
<num>2</num>
<wyckoff>4g</wyckoff>
<symmetry>1</symmetry>
<x>0.12911</x>
<y>0.49659</y>
<z>0.40864</z>
<sof>1.0</sof>
<aet>6-a</aet>
</atomic_coord>
<atomic_coord>
<atom>O</atom>
<num>3</num>
<wyckoff>4g</wyckoff>
<symmetry>1</symmetry>
<x>0.20017</x>
<y>0.14739</y>
<z>0.03809</z>
<sof>1.0</sof>
<aet>3#a</aet>
</atomic_coord>
<atomic_coord>
<atom>O</atom>
<num>4</num>
<wyckoff>4g</wyckoff>
<symmetry>1</symmetry>
<x>0.31332</x>
<y>0.34014</y>
<z>0.47371</z>
<sof>1.0</sof>
<aet>3#a</aet>
</atomic_coord>
<atomic_coord>
<atom>V</atom>
<num>5</num>
<wyckoff>4g</wyckoff>
<symmetry>1</symmetry>
<x>0.36784</x>
<y>0.00626</y>
<z>0.08927</z>
<sof>1.0</sof>
<aet>6-a</aet>
</atomic_coord>
<atomic_coord>
<atom>O</atom>
<num>6</num>
<wyckoff>4g</wyckoff>
<symmetry>1</symmetry>
<x>0.58201</x>
<y>0.15179</y>
<z>0.63923</z>
<sof>1.0</sof>
<aet>4-a</aet>
</atomic_coord>
<atomic_coord>
<atom>O</atom>
<num>7</num>
<wyckoff>2f</wyckoff>
<symmetry>2</symmetry>
<x>0.5</x>
<y>0.29721</y>
<z>0.25</z>
<sof>1.0</sof>
<aet>4-a</aet>
</atomic_coord>
<atomic_coord>
<atom>O</atom>
<num>8</num>
<wyckoff>2e</wyckoff>
<symmetry>2</symmetry>
<x>0.0</x>
<y>0.18517</y>
<z>0.25</z>
<sof>1.0</sof>
<aet>4-a</aet>
</atomic_coord>
<atomic_coord>
<atom>V</atom>
<num>9</num>
<wyckoff>2b</wyckoff>
<symmetry>-1</symmetry>
<x>0.5</x>
<y>0.5</y>
<z>0.0</z>
<sof>1.0</sof>
<aet>6-a</aet>
</atomic_coord>
<atomic_coord>
<atom>V</atom>
<num>10</num>
<wyckoff>2a</wyckoff>
<symmetry>-1</symmetry>
<x>0.0</x>
<y>0.0</y>
<z>0.0</z>
<sof>1.0</sof>
<aet>6-a</aet>
</atomic_coord>
</atomic_coords>
<ani_temp_facs/>
<ac_space_group>P12/c1 (13)</ac_space_group>
<ac_unit_cell_a>9.852</ac_unit_cell_a>
<ac_unit_cell_b>5.036</ac_unit_cell_b>
<ac_unit_cell_c>6.985</ac_unit_cell_c>
<ac_unit_cell_alpha>90</ac_unit_cell_alpha>
<ac_unit_cell_beta>109.5</ac_unit_cell_beta>
<ac_unit_cell_gamma>90</ac_unit_cell_gamma>
<subfile_indicator>Common Phase, Forensic, Inorganic, Metal &amp; Alloy</subfile_indicator>
<cross_ref_pdf_numbers>00-030-1424 (Alternate), 00-038-1181 (Primary), 04-002-3772 (Alternate), 04-004-5435 (Alternate), 04-004-7808 (Alternate), 04-007-0359 (Primary), 04-007-8348 (Alternate), 04-008-0730 (Alternate), 04-008-4945 (Alternate)</cross_ref_pdf_numbers>
<references>
<reference_group>
<type>Primary Reference</type>
<reference>Calculated from LPF using POWD-12++.</reference>
</reference_group>
<reference_group>
<type>Structure</type>
<reference>Gray M.L., Kershaw R., Croft W., Dwight K., Wold A. "Crystal Chemistry of V3O5 and Related Structures". J. Solid State Chem. 1986, 62, 57.</reference>
</reference_group>
</references>
<database_comments>LPF Collection Code: 1502266. Sample Preparation: STARTING MATERIALS:VO2,V2O3. Compound Preparation: heated at 1073 K for 72 h. CRUCIBLE: sealed evacuated silica tube.  Unit Cell Data Source: Powder Diffraction.</database_comments>
<crystal_properties>Centrosymmetric</crystal_properties>
</pdf_data>
<graphs>
<wave_length>Cu Kα1 1.54056 Å</wave_length>
<chart_name>PDF Card - 04-007-9307.jpg</chart_name>
<stick_series type="V3 O5 - 04-007-9307 (Stick, Fixed Slit Intensity)">
<intensity>
<theta>9.515</theta>
<da>9.28690</da>
<intensity>1</intensity>
<h>1</h>
<k>0</k>
<l>0</l>
<F/>
</intensity>
<intensity>
<theta>17.596</theta>
<da>5.03600</da>
<intensity>2</intensity>
<h>0</h>
<k>1</k>
<l>0</l>
<F/>
</intensity>
<intensity>
<theta>19.097</theta>
<da>4.64345</da>
<intensity>511</intensity>
<h>2</h>
<k>0</k>
<l>0</l>
<F/>
</intensity>
<intensity>
<theta>20.040</theta>
<da>4.42700</da>
<intensity>165</intensity>
<h>1</h>
<k>1</k>
<l>0</l>
<F/>
</intensity>
<intensity>
<theta>22.205</theta>
<da>4.00012</da>
<intensity>1</intensity>
<h>0</h>
<k>1</k>
<l>1</l>
<F/>
</intensity>
<intensity>
<theta>22.326</theta>
<da>3.97864</da>
<intensity>1</intensity>
<h>-1</h>
<k>1</k>
<l>1</l>
<F/>
</intensity>
<intensity>
<theta>25.489</theta>
<da>3.49166</da>
<intensity>1</intensity>
<h>-1</h>
<k>0</k>
<l>2</l>
<F/>
</intensity>
<intensity>
<theta>26.081</theta>
<da>3.41377</da>
<intensity>2</intensity>
<h>2</h>
<k>1</k>
<l>0</l>
<F/>
</intensity>
<intensity>
<theta>27.062</theta>
<da>3.29218</da>
<intensity>742</intensity>
<h>0</h>
<k>0</k>
<l>2</l>
<F/>
</intensity>
<intensity>
<theta>27.464</theta>
<da>3.24492</da>
<intensity>177</intensity>
<h>-2</h>
<k>0</k>
<l>2</l>
<F/>
</intensity>
<intensity>
<theta>28.816</theta>
<da>3.09563</da>
<intensity>2</intensity>
<h>3</h>
<k>0</k>
<l>0</l>
<F/>
</intensity>
<intensity>
<theta>31.143</theta>
<da>2.86943</da>
<intensity>755</intensity>
<h>-1</h>
<k>1</k>
<l>2</l>
<F/>
</intensity>
<intensity>
<theta>31.697</theta>
<da>2.82060</da>
<intensity>3</intensity>
<h>1</h>
<k>0</k>
<l>2</l>
<F/>
</intensity>
<intensity>
<theta>32.767</theta>
<da>2.73083</da>
<intensity>1m</intensity>
<h>-2</h>
<k>1</k>
<l>2</l>
<F/>
</intensity>
<intensity>
<theta>32.767</theta>
<da>2.73083</da>
<intensity>1m</intensity>
<h>-3</h>
<k>1</k>
<l>1</l>
<F/>
</intensity>
<intensity>
<theta>33.965</theta>
<da>2.63723</da>
<intensity>1000</intensity>
<h>3</h>
<k>1</k>
<l>0</l>
<F/>
</intensity>
<intensity>
<theta>35.626</theta>
<da>2.51800</da>
<intensity>415</intensity>
<h>0</h>
<k>2</k>
<l>0</l>
<F/>
</intensity>
<intensity>
<theta>36.481</theta>
<da>2.46090</da>
<intensity>99</intensity>
<h>1</h>
<k>1</k>
<l>2</l>
<F/>
</intensity>
<intensity>
<theta>37.096</theta>
<da>2.42152</da>
<intensity>543</intensity>
<h>-3</h>
<k>1</k>
<l>2</l>
<F/>
</intensity>
<intensity>
<theta>38.404</theta>
<da>2.34201</da>
<intensity>97</intensity>
<h>2</h>
<k>0</k>
<l>2</l>
<F/>
</intensity>
<intensity>
<theta>38.752</theta>
<da>2.32173</da>
<intensity>45</intensity>
<h>4</h>
<k>0</k>
<l>0</l>
<F/>
</intensity>
<intensity>
<theta>39.284</theta>
<da>2.29153</da>
<intensity>18</intensity>
<h>-4</h>
<k>0</k>
<l>2</l>
<F/>
</intensity>
<intensity>
<theta>40.646</theta>
<da>2.21785</da>
<intensity>230</intensity>
<h>1</h>
<k>2</k>
<l>1</l>
<F/>
</intensity>
<intensity>
<theta>40.754</theta>
<da>2.21220</da>
<intensity>221m</intensity>
<h>2</h>
<k>2</k>
<l>0</l>
<F/>
</intensity>
<intensity>
<theta>40.754</theta>
<da>2.21220</da>
<intensity>221m</intensity>
<h>-4</h>
<k>1</k>
<l>1</l>
<F/>
</intensity>
<intensity>
<theta>42.535</theta>
<da>2.12360</da>
<intensity>2</intensity>
<h>2</h>
<k>1</k>
<l>2</l>
<F/>
</intensity>
<intensity>
<theta>43.150</theta>
<da>2.09475</da>
<intensity>151</intensity>
<h>-2</h>
<k>1</k>
<l>3</l>
<F/>
</intensity>
<intensity>
<theta>45.020</theta>
<da>2.01201</da>
<intensity>7</intensity>
<h>0</h>
<k>1</k>
<l>3</l>
<F/>
</intensity>
<intensity>
<theta>45.303</theta>
<da>2.00006</da>
<intensity>261</intensity>
<h>0</h>
<k>2</k>
<l>2</l>
<F/>
</intensity>
<intensity>
<theta>45.562</theta>
<da>1.98932</da>
<intensity>40m</intensity>
<h>-2</h>
<k>2</k>
<l>2</l>
<F/>
</intensity>
<intensity>
<theta>45.562</theta>
<da>1.98932</da>
<intensity>40m</intensity>
<h>-3</h>
<k>1</k>
<l>3</l>
<F/>
</intensity>
<intensity>
<theta>46.453</theta>
<da>1.95320</da>
<intensity>1m</intensity>
<h>3</h>
<k>0</k>
<l>2</l>
<F/>
</intensity>
<intensity>
<theta>46.453</theta>
<da>1.95320</da>
<intensity>1m</intensity>
<h>3</h>
<k>2</k>
<l>0</l>
<F/>
</intensity>
<intensity>
<theta>47.460</theta>
<da>1.91407</da>
<intensity>1</intensity>
<h>-5</h>
<k>0</k>
<l>2</l>
<F/>
</intensity>
<intensity>
<theta>48.909</theta>
<da>1.86071</da>
<intensity>1</intensity>
<h>-3</h>
<k>2</k>
<l>2</l>
<F/>
</intensity>
<intensity>
<theta>49.166</theta>
<da>1.85159</da>
<intensity>6m</intensity>
<h>1</h>
<k>1</k>
<l>3</l>
<F/>
</intensity>
<intensity>
<theta>49.166</theta>
<da>1.85159</da>
<intensity>6m</intensity>
<h>4</h>
<k>1</k>
<l>1</l>
<F/>
</intensity>
<intensity>
<theta>49.711</theta>
<da>1.83256</da>
<intensity>1</intensity>
<h>-5</h>
<k>1</k>
<l>1</l>
<F/>
</intensity>
<intensity>
<theta>50.047</theta>
<da>1.82103</da>
<intensity>16m</intensity>
<h>3</h>
<k>1</k>
<l>2</l>
<F/>
</intensity>
<intensity>
<theta>50.047</theta>
<da>1.82103</da>
<intensity>16m</intensity>
<h>-4</h>
<k>1</k>
<l>3</l>
<F/>
</intensity>
<intensity>
<theta>51.001</theta>
<da>1.78919</da>
<intensity>1</intensity>
<h>-5</h>
<k>1</k>
<l>2</l>
<F/>
</intensity>
<intensity>
<theta>51.481</theta>
<da>1.77362</da>
<intensity>5</intensity>
<h>3</h>
<k>2</k>
<l>1</l>
<F/>
</intensity>
<intensity>
<theta>52.466</theta>
<da>1.74263</da>
<intensity>335</intensity>
<h>5</h>
<k>1</k>
<l>0</l>
<F/>
</intensity>
<intensity>
<theta>53.381</theta>
<da>1.71490</da>
<intensity>440</intensity>
<h>2</h>
<k>2</k>
<l>2</l>
<F/>
</intensity>
<intensity>
<theta>53.652</theta>
<da>1.70688</da>
<intensity>56m</intensity>
<h>4</h>
<k>2</k>
<l>0</l>
<F/>
</intensity>
<intensity>
<theta>53.652</theta>
<da>1.70688</da>
<intensity>56m</intensity>
<h>-1</h>
<k>2</k>
<l>3</l>
<F/>
</intensity>
<intensity>
<theta>54.066</theta>
<da>1.69478</da>
<intensity>11</intensity>
<h>-4</h>
<k>2</k>
<l>2</l>
<F/>
</intensity>
<intensity>
<theta>55.478</theta>
<da>1.65493</da>
<intensity>7m</intensity>
<h>0</h>
<k>2</k>
<l>3</l>
<F/>
</intensity>
<intensity>
<theta>55.478</theta>
<da>1.65493</da>
<intensity>7m</intensity>
<h>4</h>
<k>0</k>
<l>2</l>
<F/>
</intensity>
<intensity>
<theta>55.589</theta>
<da>1.65190</da>
<intensity>5</intensity>
<h>1</h>
<k>3</k>
<l>0</l>
<F/>
</intensity>
<intensity>
<theta>55.995</theta>
<da>1.64088</da>
<intensity>8</intensity>
<h>-3</h>
<k>2</k>
<l>3</l>
<F/>
</intensity>
<intensity>
<theta>56.404</theta>
<da>1.62993</da>
<intensity>438</intensity>
<h>-1</h>
<k>1</k>
<l>4</l>
<F/>
</intensity>
<intensity>
<theta>56.588</theta>
<da>1.62509</da>
<intensity>195m</intensity>
<h>-1</h>
<k>3</k>
<l>1</l>
<F/>
</intensity>
<intensity>
<theta>56.588</theta>
<da>1.62509</da>
<intensity>195m</intensity>
<h>-6</h>
<k>0</k>
<l>2</l>
<F/>
</intensity>
<intensity>
<theta>56.688</theta>
<da>1.62246</da>
<intensity>124</intensity>
<h>-4</h>
<k>0</k>
<l>4</l>
<F/>
</intensity>
<intensity>
<theta>56.845</theta>
<da>1.61833</da>
<intensity>34</intensity>
<h>-3</h>
<k>1</k>
<l>4</l>
<F/>
</intensity>
<intensity>
<theta>58.345</theta>
<da>1.58025</da>
<intensity>1m</intensity>
<h>1</h>
<k>3</k>
<l>1</l>
<F/>
</intensity>
<intensity>
<theta>58.345</theta>
<da>1.58025</da>
<intensity>1m</intensity>
<h>2</h>
<k>3</k>
<l>0</l>
<F/>
</intensity>
<intensity>
<theta>58.507</theta>
<da>1.57626</da>
<intensity>1</intensity>
<h>-2</h>
<k>3</k>
<l>1</l>
<F/>
</intensity>
<intensity>
<theta>58.672</theta>
<da>1.57222</da>
<intensity>1</intensity>
<h>4</h>
<k>1</k>
<l>2</l>
<F/>
</intensity>
<intensity>
<theta>58.863</theta>
<da>1.56757</da>
<intensity>1</intensity>
<h>5</h>
<k>1</k>
<l>1</l>
<F/>
</intensity>
<intensity>
<theta>59.078</theta>
<da>1.56238</da>
<intensity>2m</intensity>
<h>1</h>
<k>2</k>
<l>3</l>
<F/>
</intensity>
<intensity>
<theta>59.078</theta>
<da>1.56238</da>
<intensity>2m</intensity>
<h>4</h>
<k>2</k>
<l>1</l>
<F/>
</intensity>
<intensity>
<theta>59.453</theta>
<da>1.55343</da>
<intensity>3</intensity>
<h>-6</h>
<k>1</k>
<l>1</l>
<F/>
</intensity>
<intensity>
<theta>59.690</theta>
<da>1.54782</da>
<intensity>26m</intensity>
<h>6</h>
<k>0</k>
<l>0</l>
<F/>
</intensity>
<intensity>
<theta>59.690</theta>
<da>1.54782</da>
<intensity>26m</intensity>
<h>-6</h>
<k>1</k>
<l>2</l>
<F/>
</intensity>
<intensity>
<theta>60.233</theta>
<da>1.53515</da>
<intensity>1</intensity>
<h>1</h>
<k>0</k>
<l>4</l>
<F/>
</intensity>
<intensity>
<theta>60.729</theta>
<da>1.52380</da>
<intensity>1</intensity>
<h>-5</h>
<k>2</k>
<l>2</l>
<F/>
</intensity>
<intensity>
<theta>61.213</theta>
<da>1.51291</da>
<intensity>73</intensity>
<h>-1</h>
<k>3</k>
<l>2</l>
<F/>
</intensity>
<intensity>
<theta>61.929</theta>
<da>1.49713</da>
<intensity>3m</intensity>
<h>0</h>
<k>3</k>
<l>2</l>
<F/>
</intensity>
<intensity>
<theta>61.929</theta>
<da>1.49713</da>
<intensity>3m</intensity>
<h>2</h>
<k>3</k>
<l>1</l>
<F/>
</intensity>
<intensity>
<theta>62.189</theta>
<da>1.49148</da>
<intensity>1m</intensity>
<h>-2</h>
<k>3</k>
<l>2</l>
<F/>
</intensity>
<intensity>
<theta>62.189</theta>
<da>1.49148</da>
<intensity>1m</intensity>
<h>-3</h>
<k>3</k>
<l>1</l>
<F/>
</intensity>
<intensity>
<theta>62.931</theta>
<da>1.47567</da>
<intensity>158</intensity>
<h>3</h>
<k>3</k>
<l>0</l>
<F/>
</intensity>
<intensity>
<theta>63.277</theta>
<da>1.46844</da>
<intensity>19</intensity>
<h>1</h>
<k>1</k>
<l>4</l>
<F/>
</intensity>
<intensity>
<theta>63.593</theta>
<da>1.46190</da>
<intensity>2</intensity>
<h>-6</h>
<k>1</k>
<l>3</l>
<F/>
</intensity>
<intensity>
<theta>64.550</theta>
<da>1.44252</da>
<intensity>29m</intensity>
<h>1</h>
<k>3</k>
<l>2</l>
<F/>
</intensity>
<intensity>
<theta>64.550</theta>
<da>1.44252</da>
<intensity>29m</intensity>
<h>-5</h>
<k>1</k>
<l>4</l>
<F/>
</intensity>
<intensity>
<theta>64.956</theta>
<da>1.43447</da>
<intensity>296m</intensity>
<h>-2</h>
<k>2</k>
<l>4</l>
<F/>
</intensity>
<intensity>
<theta>64.956</theta>
<da>1.43447</da>
<intensity>296m</intensity>
<h>-3</h>
<k>3</k>
<l>2</l>
<F/>
</intensity>
<intensity>
<theta>65.363</theta>
<da>1.42652</da>
<intensity>4m</intensity>
<h>5</h>
<k>0</k>
<l>2</l>
<F/>
</intensity>
<intensity>
<theta>65.363</theta>
<da>1.42652</da>
<intensity>4m</intensity>
<h>-5</h>
<k>2</k>
<l>3</l>
<F/>
</intensity>
<intensity>
<theta>66.211</theta>
<da>1.41030</da>
<intensity>41</intensity>
<h>2</h>
<k>0</k>
<l>4</l>
<F/>
</intensity>
<intensity>
<theta>67.119</theta>
<da>1.39341</da>
<intensity>1</intensity>
<h>3</h>
<k>3</k>
<l>1</l>
<F/>
</intensity>
<intensity>
<theta>67.810</theta>
<da>1.38088</da>
<intensity>92m</intensity>
<h>5</h>
<k>2</k>
<l>1</l>
<F/>
</intensity>
<intensity>
<theta>67.810</theta>
<da>1.38088</da>
<intensity>92m</intensity>
<h>-6</h>
<k>0</k>
<l>4</l>
<F/>
</intensity>
<intensity>
<theta>68.272</theta>
<da>1.37265</da>
<intensity>156</intensity>
<h>5</h>
<k>1</k>
<l>2</l>
<F/>
</intensity>
<intensity>
<theta>68.684</theta>
<da>1.36542</da>
<intensity>136m</intensity>
<h>2</h>
<k>3</k>
<l>2</l>
<F/>
</intensity>
<intensity>
<theta>68.684</theta>
<da>1.36542</da>
<intensity>136m</intensity>
<h>-6</h>
<k>2</k>
<l>2</l>
<F/>
</intensity>
<intensity>
<theta>68.775</theta>
<da>1.36385</da>
<intensity>101</intensity>
<h>-4</h>
<k>2</k>
<l>4</l>
<F/>
</intensity>
<intensity>
<theta>69.343</theta>
<da>1.35406</da>
<intensity>15m</intensity>
<h>6</h>
<k>1</k>
<l>1</l>
<F/>
</intensity>
<intensity>
<theta>69.343</theta>
<da>1.35406</da>
<intensity>15m</intensity>
<h>-4</h>
<k>3</k>
<l>2</l>
<F/>
</intensity>
<intensity>
<theta>69.456</theta>
<da>1.35212</da>
<intensity>10</intensity>
<h>-7</h>
<k>1</k>
<l>2</l>
<F/>
</intensity>
<intensity>
<theta>69.913</theta>
<da>1.34440</da>
<intensity>1m</intensity>
<h>-2</h>
<k>1</k>
<l>5</l>
<F/>
</intensity>
<intensity>
<theta>69.913</theta>
<da>1.34440</da>
<intensity>1m</intensity>
<h>-7</h>
<k>1</k>
<l>1</l>
<F/>
</intensity>
<intensity>
<theta>70.577</theta>
<da>1.33337</da>
<intensity>2m</intensity>
<h>0</h>
<k>3</k>
<l>3</l>
<F/>
</intensity>
<intensity>
<theta>70.577</theta>
<da>1.33337</da>
<intensity>2m</intensity>
<h>4</h>
<k>1</k>
<l>3</l>
<F/>
</intensity>
<intensity>
<theta>70.970</theta>
<da>1.32695</da>
<intensity>11m</intensity>
<h>3</h>
<k>2</k>
<l>3</l>
<F/>
</intensity>
<intensity>
<theta>70.970</theta>
<da>1.32695</da>
<intensity>11m</intensity>
<h>7</h>
<k>0</k>
<l>0</l>
<F/>
</intensity>
<intensity>
<theta>71.487</theta>
<da>1.31861</da>
<intensity>21</intensity>
<h>6</h>
<k>2</k>
<l>0</l>
<F/>
</intensity>
<intensity>
<theta>72.068</theta>
<da>1.30941</da>
<intensity>1m</intensity>
<h>1</h>
<k>2</k>
<l>4</l>
<F/>
</intensity>
<intensity>
<theta>72.068</theta>
<da>1.30941</da>
<intensity>1m</intensity>
<h>-4</h>
<k>1</k>
<l>5</l>
<F/>
</intensity>
<intensity>
<theta>72.279</theta>
<da>1.30610</da>
<intensity>1m</intensity>
<h>-6</h>
<k>2</k>
<l>3</l>
<F/>
</intensity>
<intensity>
<theta>72.279</theta>
<da>1.30610</da>
<intensity>1m</intensity>
<h>-7</h>
<k>1</k>
<l>3</l>
<F/>
</intensity>
<intensity>
<theta>73.140</theta>
<da>1.29284</da>
<intensity>1</intensity>
<h>-5</h>
<k>2</k>
<l>4</l>
<F/>
</intensity>
<intensity>
<theta>73.798</theta>
<da>1.28293</da>
<intensity>4m</intensity>
<h>4</h>
<k>3</k>
<l>1</l>
<F/>
</intensity>
<intensity>
<theta>73.798</theta>
<da>1.28293</da>
<intensity>4m</intensity>
<h>7</h>
<k>1</k>
<l>0</l>
<F/>
</intensity>
<intensity>
<theta>74.400</theta>
<da>1.27403</da>
<intensity>12m</intensity>
<h>0</h>
<k>1</k>
<l>5</l>
<F/>
</intensity>
<intensity>
<theta>74.400</theta>
<da>1.27403</da>
<intensity>12m</intensity>
<h>3</h>
<k>3</k>
<l>2</l>
<F/>
</intensity>
<intensity>
<theta>75.442</theta>
<da>1.25900</da>
<intensity>25m</intensity>
<h>0</h>
<k>4</k>
<l>0</l>
<F/>
</intensity>
<intensity>
<theta>75.442</theta>
<da>1.25900</da>
<intensity>25m</intensity>
<h>-7</h>
<k>0</k>
<l>4</l>
<F/>
</intensity>
<intensity>
<theta>76.130</theta>
<da>1.24933</da>
<intensity>3</intensity>
<h>6</h>
<k>0</k>
<l>2</l>
<F/>
</intensity>
<intensity>
<theta>76.413</theta>
<da>1.24540</da>
<intensity>14m</intensity>
<h>3</h>
<k>1</k>
<l>4</l>
<F/>
</intensity>
<intensity>
<theta>76.413</theta>
<da>1.24540</da>
<intensity>14m</intensity>
<h>5</h>
<k>3</k>
<l>0</l>
<F/>
</intensity>
<intensity>
<theta>77.104</theta>
<da>1.23596</da>
<intensity>2m</intensity>
<h>0</h>
<k>4</k>
<l>1</l>
<F/>
</intensity>
<intensity>
<theta>77.104</theta>
<da>1.23596</da>
<intensity>2m</intensity>
<h>-1</h>
<k>4</k>
<l>1</l>
<F/>
</intensity>
<intensity>
<theta>77.513</theta>
<da>1.23045</da>
<intensity>60m</intensity>
<h>2</h>
<k>2</k>
<l>4</l>
<F/>
</intensity>
<intensity>
<theta>77.513</theta>
<da>1.23045</da>
<intensity>60m</intensity>
<h>-8</h>
<k>0</k>
<l>2</l>
<F/>
</intensity>
<intensity>
<theta>78.239</theta>
<da>1.22085</da>
<intensity>12m</intensity>
<h>-2</h>
<k>2</k>
<l>5</l>
<F/>
</intensity>
<intensity>
<theta>78.239</theta>
<da>1.22085</da>
<intensity>12m</intensity>
<h>-7</h>
<k>1</k>
<l>4</l>
<F/>
</intensity>
<intensity>
<theta>78.678</theta>
<da>1.21513</da>
<intensity>12m</intensity>
<h>2</h>
<k>4</k>
<l>0</l>
<F/>
</intensity>
<intensity>
<theta>78.678</theta>
<da>1.21513</da>
<intensity>12m</intensity>
<h>-2</h>
<k>4</k>
<l>1</l>
<F/>
</intensity>
<intensity>
<theta>79.017</theta>
<da>1.21076</da>
<intensity>23m</intensity>
<h>-2</h>
<k>3</k>
<l>4</l>
<F/>
</intensity>
<intensity>
<theta>79.017</theta>
<da>1.21076</da>
<intensity>23m</intensity>
<h>-6</h>
<k>2</k>
<l>4</l>
<F/>
</intensity>
<intensity>
<theta>79.688</theta>
<da>1.20225</da>
<intensity>27m</intensity>
<h>-1</h>
<k>2</k>
<l>5</l>
<F/>
</intensity>
<intensity>
<theta>79.688</theta>
<da>1.20225</da>
<intensity>27m</intensity>
<h>-1</h>
<k>3</k>
<l>4</l>
<F/>
</intensity>
<intensity>
<theta>80.062</theta>
<da>1.19757</da>
<intensity>9</intensity>
<h>-3</h>
<k>3</k>
<l>4</l>
<F/>
</intensity>
<intensity>
<theta>80.539</theta>
<da>1.19168</da>
<intensity>10</intensity>
<h>-7</h>
<k>2</k>
<l>3</l>
<F/>
</intensity>
<intensity>
<theta>81.436</theta>
<da>1.18080</da>
<intensity>1</intensity>
<h>-8</h>
<k>1</k>
<l>1</l>
<F/>
</intensity>
<intensity>
<theta>81.844</theta>
<da>1.17594</da>
<intensity>17m</intensity>
<h>0</h>
<k>3</k>
<l>4</l>
<F/>
</intensity>
<intensity>
<theta>81.844</theta>
<da>1.17594</da>
<intensity>17m</intensity>
<h>0</h>
<k>4</k>
<l>2</l>
<F/>
</intensity>
<intensity>
<theta>82.030</theta>
<da>1.17375</da>
<intensity>9m</intensity>
<h>-2</h>
<k>4</k>
<l>2</l>
<F/>
</intensity>
<intensity>
<theta>82.030</theta>
<da>1.17375</da>
<intensity>9m</intensity>
<h>-8</h>
<k>1</k>
<l>3</l>
<F/>
</intensity>
<intensity>
<theta>82.263</theta>
<da>1.17101</da>
<intensity>33m</intensity>
<h>4</h>
<k>0</k>
<l>4</l>
<F/>
</intensity>
<intensity>
<theta>82.263</theta>
<da>1.17101</da>
<intensity>33m</intensity>
<h>-6</h>
<k>3</k>
<l>1</l>
<F/>
</intensity>
<intensity>
<theta>83.141</theta>
<da>1.16086</da>
<intensity>19</intensity>
<h>8</h>
<k>0</k>
<l>0</l>
<F/>
</intensity>
<intensity>
<theta>83.393</theta>
<da>1.15799</da>
<intensity>6</intensity>
<h>-2</h>
<k>0</k>
<l>6</l>
<F/>
</intensity>
<intensity>
<theta>83.773</theta>
<da>1.15371</da>
<intensity>7</intensity>
<h>-5</h>
<k>2</k>
<l>5</l>
<F/>
</intensity>
<intensity>
<theta>83.949</theta>
<da>1.15174</da>
<intensity>9</intensity>
<h>-4</h>
<k>0</k>
<l>6</l>
<F/>
</intensity>
<intensity>
<theta>84.487</theta>
<da>1.14577</da>
<intensity>1m</intensity>
<h>-3</h>
<k>4</k>
<l>2</l>
<F/>
</intensity>
<intensity>
<theta>84.487</theta>
<da>1.14577</da>
<intensity>1m</intensity>
<h>-8</h>
<k>0</k>
<l>4</l>
<F/>
</intensity>
<intensity>
<theta>84.715</theta>
<da>1.14326</da>
<intensity>1</intensity>
<h>3</h>
<k>3</k>
<l>3</l>
<F/>
</intensity>
<intensity>
<theta>85.163</theta>
<da>1.13839</da>
<intensity>2m</intensity>
<h>2</h>
<k>1</k>
<l>5</l>
<F/>
</intensity>
<intensity>
<theta>85.163</theta>
<da>1.13839</da>
<intensity>2m</intensity>
<h>6</h>
<k>3</k>
<l>0</l>
<F/>
</intensity>
<intensity>
<theta>85.572</theta>
<da>1.13400</da>
<intensity>5m</intensity>
<h>1</h>
<k>3</k>
<l>4</l>
<F/>
</intensity>
<intensity>
<theta>85.572</theta>
<da>1.13400</da>
<intensity>5m</intensity>
<h>-3</h>
<k>1</k>
<l>6</l>
<F/>
</intensity>
<intensity>
<theta>85.962</theta>
<da>1.12985</da>
<intensity>1</intensity>
<h>-6</h>
<k>3</k>
<l>3</l>
<F/>
</intensity>
<intensity>
<theta>86.361</theta>
<da>1.12565</da>
<intensity>1</intensity>
<h>-7</h>
<k>2</k>
<l>4</l>
<F/>
</intensity>
<intensity>
<theta>86.785</theta>
<da>1.12124</da>
<intensity>8m</intensity>
<h>-4</h>
<k>4</k>
<l>1</l>
<F/>
</intensity>
<intensity>
<theta>86.785</theta>
<da>1.12124</da>
<intensity>8m</intensity>
<h>-5</h>
<k>3</k>
<l>4</l>
<F/>
</intensity>
<intensity>
<theta>86.987</theta>
<da>1.11915</da>
<intensity>2</intensity>
<h>6</h>
<k>2</k>
<l>2</l>
<F/>
</intensity>
<intensity>
<theta>87.994</theta>
<da>1.10892</da>
<intensity>63m</intensity>
<h>2</h>
<k>4</k>
<l>2</l>
<F/>
</intensity>
<intensity>
<theta>87.994</theta>
<da>1.10892</da>
<intensity>63m</intensity>
<h>7</h>
<k>0</k>
<l>2</l>
<F/>
</intensity>
<intensity>
<theta>88.177</theta>
<da>1.10709</da>
<intensity>33m</intensity>
<h>-1</h>
<k>1</k>
<l>6</l>
<F/>
</intensity>
<intensity>
<theta>88.177</theta>
<da>1.10709</da>
<intensity>33m</intensity>
<h>-8</h>
<k>2</k>
<l>2</l>
<F/>
</intensity>
<intensity>
<theta>89.163</theta>
<da>1.09739</da>
<intensity>2</intensity>
<h>0</h>
<k>0</k>
<l>6</l>
<F/>
</intensity>
<intensity>
<theta>89.282</theta>
<da>1.09623</da>
<intensity>2</intensity>
<h>-5</h>
<k>1</k>
<l>6</l>
<F/>
</intensity>
<intensity>
<theta>89.470</theta>
<da>1.09441</da>
<intensity>1m</intensity>
<h>-8</h>
<k>2</k>
<l>1</l>
<F/>
</intensity>
<intensity>
<theta>89.470</theta>
<da>1.09441</da>
<intensity>1m</intensity>
<h>-9</h>
<k>0</k>
<l>2</l>
<F/>
</intensity>
<intensity>
<theta>90.236</theta>
<da>1.08710</da>
<intensity>31m</intensity>
<h>5</h>
<k>3</k>
<l>2</l>
<F/>
</intensity>
<intensity>
<theta>90.236</theta>
<da>1.08710</da>
<intensity>31m</intensity>
<h>-8</h>
<k>2</k>
<l>3</l>
<F/>
</intensity>
<intensity>
<theta>90.679</theta>
<da>1.08294</da>
<intensity>3</intensity>
<h>7</h>
<k>1</k>
<l>2</l>
<F/>
</intensity>
<intensity>
<theta>91.241</theta>
<da>1.07773</da>
<intensity>1m</intensity>
<h>6</h>
<k>1</k>
<l>3</l>
<F/>
</intensity>
<intensity>
<theta>91.241</theta>
<da>1.07773</da>
<intensity>1m</intensity>
<h>6</h>
<k>3</k>
<l>1</l>
<F/>
</intensity>
<intensity>
<theta>91.341</theta>
<da>1.07681</da>
<intensity>1</intensity>
<h>-7</h>
<k>3</k>
<l>2</l>
<F/>
</intensity>
<intensity>
<theta>91.770</theta>
<da>1.07290</da>
<intensity>1m</intensity>
<h>0</h>
<k>1</k>
<l>6</l>
<F/>
</intensity>
<intensity>
<theta>91.770</theta>
<da>1.07290</da>
<intensity>1m</intensity>
<h>-2</h>
<k>3</k>
<l>5</l>
<F/>
</intensity>
<intensity>
<theta>92.152</theta>
<da>1.06945</da>
<intensity>24</intensity>
<h>-9</h>
<k>1</k>
<l>2</l>
<F/>
</intensity>
<intensity>
<theta>92.729</theta>
<da>1.06430</da>
<intensity>1m</intensity>
<h>1</h>
<k>4</k>
<l>3</l>
<F/>
</intensity>
<intensity>
<theta>92.729</theta>
<da>1.06430</da>
<intensity>1m</intensity>
<h>4</h>
<k>4</k>
<l>1</l>
<F/>
</intensity>
<intensity>
<theta>93.012</theta>
<da>1.06180</da>
<intensity>12m</intensity>
<h>4</h>
<k>2</k>
<l>4</l>
<F/>
</intensity>
<intensity>
<theta>93.012</theta>
<da>1.06180</da>
<intensity>12m</intensity>
<h>-1</h>
<k>3</k>
<l>5</l>
<F/>
</intensity>
<intensity>
<theta>93.347</theta>
<da>1.05887</da>
<intensity>2m</intensity>
<h>3</h>
<k>4</k>
<l>2</l>
<F/>
</intensity>
<intensity>
<theta>93.347</theta>
<da>1.05887</da>
<intensity>2m</intensity>
<h>8</h>
<k>1</k>
<l>1</l>
<F/>
</intensity>
<intensity>
<theta>93.884</theta>
<da>1.05422</da>
<intensity>39m</intensity>
<h>8</h>
<k>2</k>
<l>0</l>
<F/>
</intensity>
<intensity>
<theta>93.884</theta>
<da>1.05422</da>
<intensity>39m</intensity>
<h>-7</h>
<k>3</k>
<l>3</l>
<F/>
</intensity>
<intensity>
<theta>94.135</theta>
<da>1.05207</da>
<intensity>17m</intensity>
<h>-2</h>
<k>2</k>
<l>6</l>
<F/>
</intensity>
<intensity>
<theta>94.135</theta>
<da>1.05207</da>
<intensity>17m</intensity>
<h>-5</h>
<k>4</k>
<l>2</l>
<F/>
</intensity>
<intensity>
<theta>94.689</theta>
<da>1.04737</da>
<intensity>47</intensity>
<h>-4</h>
<k>2</k>
<l>6</l>
<F/>
</intensity>
<intensity>
<theta>95.039</theta>
<da>1.04444</da>
<intensity>11m</intensity>
<h>5</h>
<k>1</k>
<l>4</l>
<F/>
</intensity>
<intensity>
<theta>95.039</theta>
<da>1.04444</da>
<intensity>11m</intensity>
<h>-9</h>
<k>0</k>
<l>4</l>
<F/>
</intensity>
<intensity>
<theta>95.226</theta>
<da>1.04288</da>
<intensity>4m</intensity>
<h>5</h>
<k>4</k>
<l>0</l>
<F/>
</intensity>
<intensity>
<theta>95.226</theta>
<da>1.04288</da>
<intensity>4m</intensity>
<h>-8</h>
<k>2</k>
<l>4</l>
<F/>
</intensity>
<intensity>
<theta>95.469</theta>
<da>1.04087</da>
<intensity>5m</intensity>
<h>7</h>
<k>3</k>
<l>0</l>
<F/>
</intensity>
<intensity>
<theta>95.469</theta>
<da>1.04087</da>
<intensity>5m</intensity>
<h>-8</h>
<k>1</k>
<l>5</l>
<F/>
</intensity>
<intensity>
<theta>96.051</theta>
<da>1.03610</da>
<intensity>1</intensity>
<h>0</h>
<k>3</k>
<l>5</l>
<F/>
</intensity>
<intensity>
<theta>96.232</theta>
<da>1.03463</da>
<intensity>1</intensity>
<h>-1</h>
<k>2</k>
<l>6</l>
<F/>
</intensity>
<intensity>
<theta>96.573</theta>
<da>1.03188</da>
<intensity>1m</intensity>
<h>9</h>
<k>0</k>
<l>0</l>
<F/>
</intensity>
<intensity>
<theta>96.573</theta>
<da>1.03188</da>
<intensity>1m</intensity>
<h>-7</h>
<k>0</k>
<l>6</l>
<F/>
</intensity>
<intensity>
<theta>97.104</theta>
<da>1.02765</da>
<intensity>19m</intensity>
<h>1</h>
<k>1</k>
<l>6</l>
<F/>
</intensity>
<intensity>
<theta>97.104</theta>
<da>1.02765</da>
<intensity>19m</intensity>
<h>-5</h>
<k>3</k>
<l>5</l>
<F/>
</intensity>
<intensity>
<theta>97.631</theta>
<da>1.02350</da>
<intensity>28</intensity>
<h>-9</h>
<k>1</k>
<l>4</l>
<F/>
</intensity>
<intensity>
<theta>97.952</theta>
<da>1.02100</da>
<intensity>4m</intensity>
<h>3</h>
<k>3</k>
<l>4</l>
<F/>
</intensity>
<intensity>
<theta>97.952</theta>
<da>1.02100</da>
<intensity>4m</intensity>
<h>-2</h>
<k>4</k>
<l>4</l>
<F/>
</intensity>
<intensity>
<theta>98.541</theta>
<da>1.01647</da>
<intensity>1</intensity>
<h>-1</h>
<k>4</k>
<l>4</l>
<F/>
</intensity>
<intensity>
<theta>98.755</theta>
<da>1.01484</da>
<intensity>1</intensity>
<h>7</h>
<k>2</k>
<l>2</l>
<F/>
</intensity>
<intensity>
<theta>99.335</theta>
<da>1.01047</da>
<intensity>33m</intensity>
<h>6</h>
<k>2</k>
<l>3</l>
<F/>
</intensity>
<intensity>
<theta>99.335</theta>
<da>1.01047</da>
<intensity>33m</intensity>
<h>-7</h>
<k>1</k>
<l>6</l>
<F/>
</intensity>
</stick_series>
</graphs>
</pdfcard>
