Repository: ComputationalMaterials-WestLake-Univ/phasemapy

# Automated Phase Mapping of XRD (AutoMapper)

The AutoMapper is an unsupervised solver to tackle the phase mapping challenge in high-throughput X-ray diffraction datasets. Besides leveraging robust fitting abilities of machine learning algorithms,it is integrated various material information, including first-principles calculated thermodynamic data, crystallography, X-ray diffraction, and texture.

Its main functionalities:

- correctly identify the number, identity, fraction, peak shift and texture of present phases.

File: data/icdd/Prototype/PDF Card - 04-008-0739.xml
<?xml version="1.0" encoding="UTF-8" standalone="no"?>
<?xml-stylesheet type="text/xsl" href="pdfcard.xsl"?><pdfcard>
<pdf_data ApplicationName="PDF-4+ 2020" ApplicationVersion="4.20.0.1" CurrentYear="2019">
<pdf_number>04-008-0739</pdf_number>
<chemical_formula>V O2</chemical_formula>
<empirical_formula>O2 V</empirical_formula>
<chemical_name>Vanadium Oxide</chemical_name>
<xstal_system>Monoclinic</xstal_system>
<xtldx>4.669</xtldx>
<ds>4.67</ds>
<rep_struc>V O2</rep_struc>
<rep_struc_alpha_order>O2 V</rep_struc_alpha_order>
<lpf_rep_struc>V O2,mP12,14</lpf_rep_struc>
<lpf_rep_struc_alpha_order>O2 V,mP12,14</lpf_rep_struc_alpha_order>
<pressure_temperature>Ambient</pressure_temperature>
<status>Alternate</status>
<cell_a>5.3555</cell_a>
<cell_b>4.524</cell_b>
<cell_c>5.382</cell_c>
<cell_beta>115.206</cell_beta>
<z>4.00</z>
<cell_vol>117.98</cell_vol>
<cell_mv>29.50</cell_mv>
<authcovera>1.005</authcovera>
<authaoverb>1.184</authaoverb>
<authcoverb>1.190</authcoverb>
<xtlvol>117.98</xtlvol>
<redcellvol>117.98</redcellvol>
<xtla>5.382</xtla>
<xtlb>4.524</xtlb>
<xtlc>5.356</xtlc>
<xtlal>90.00</xtlal>
<xtlbe>115.21</xtlbe>
<xtlga>90.00</xtlga>
<xtlcovera>0.995</xtlcovera>
<xtlaoverb>1.190</xtlaoverb>
<xtlcoverb>1.184</xtlcoverb>
<redcell_a>4.524</redcell_a>
<redcell_b>5.356</redcell_b>
<redcell_c>5.382</redcell_c>
<redcell_al>115.21</redcell_al>
<redcell_be>90.00</redcell_be>
<redcell_ga>90.00</redcell_ga>
<xtlz>4.00</xtlz>
<ss>F(30) = 62.2(0.0112, 43)</ss>
<xtlsg>P21/a (14)</xtlsg>
<xtlmolwt>82.94</xtlmolwt>
<quality_mark>Prototyping</quality_mark>
<iic>3.34</iic>
<iic_nd>0.31</iic_nd>
<lambda>1.5406</lambda>
<patrad>CuKα1</patrad>
<source>Calculated - Peak</source>
<instrument>Calculated</instrument>
<temperature>298.0</temperature>
<aspectn>14A</aspectn>
<spgr_label>Space Group</spgr_label>
<spgr>P21/c (14)</spgr>
<color>Black</color>
<pearson>mP12.00</pearson>
<entry_date>09/01/2005</entry_date>
<last_mod_date>09/01/2011</last_mod_date>
<last_modifications>Reflections</last_modifications>
<weight_percent>O38.58 V61.42</weight_percent>
<atomic_percent>O66.67 V33.33</atomic_percent>
<sg_sym_ops>
<sg_sym_op>
<seq>1</seq>
<operator>x,y,z</operator>
</sg_sym_op>
<sg_sym_op>
<seq>2</seq>
<operator>-x,-y,-z</operator>
</sg_sym_op>
<sg_sym_op>
<seq>3</seq>
<operator>-x,y+1/2,-z+1/2</operator>
</sg_sym_op>
<sg_sym_op>
<seq>4</seq>
<operator>x,-y+1/2,z+1/2</operator>
</sg_sym_op>
</sg_sym_ops>
<idp_column>IDP</idp_column>
<adp_column>ADP</adp_column>
<atomic_coords>
<atomic_coord>
<atom>O</atom>
<num>1</num>
<wyckoff>4e</wyckoff>
<symmetry>1</symmetry>
<x>0.084</x>
<y>0.265</y>
<z>0.4</z>
<sof>1.0</sof>
<aet>3#a</aet>
</atomic_coord>
<atomic_coord>
<atom>V</atom>
<num>2</num>
<wyckoff>4e</wyckoff>
<symmetry>1</symmetry>
<x>0.2597</x>
<y>0.018</y>
<z>0.2915</z>
<sof>1.0</sof>
<aet>6-a</aet>
</atomic_coord>
<atomic_coord>
<atom>O</atom>
<num>3</num>
<wyckoff>4e</wyckoff>
<symmetry>1</symmetry>
<x>0.606</x>
<y>0.21</y>
<z>0.403</z>
<sof>1.0</sof>
<aet>3#a</aet>
</atomic_coord>
</atomic_coords>
<ani_temp_facs/>
<ac_space_group>P121/c1 (14)</ac_space_group>
<ac_unit_cell_a>5.3555</ac_unit_cell_a>
<ac_unit_cell_b>4.524</ac_unit_cell_b>
<ac_unit_cell_c>5.382</ac_unit_cell_c>
<ac_unit_cell_alpha>90</ac_unit_cell_alpha>
<ac_unit_cell_beta>115.206</ac_unit_cell_beta>
<ac_unit_cell_gamma>90</ac_unit_cell_gamma>
<subfile_indicator>Ceramic (Semiconductor), Forensic, Inorganic, Metal &amp; Alloy</subfile_indicator>
<cross_ref_pdf_numbers>00-009-0142 (Primary), 00-019-1398 (Primary), 00-043-1051 (Primary), 00-044-0252 (Primary), 04-001-8960 (Alternate), 04-002-9115 (Alternate), 04-003-2035 (Primary), 04-003-2347 (Alternate), 04-003-4401 (Alternate), 04-003-4402 (Alternate), 04-004-5457 (Alternate), 04-005-4338 (Alternate), 04-005-6850 (Alternate), 04-005-7408 (Alternate), 04-007-0321 (Alternate), 04-007-1466 (Alternate), 04-007-8259 (Alternate), 04-007-8349 (Alternate), 04-008-0690 (Alternate)</cross_ref_pdf_numbers>
<references>
<reference_group>
<type>Primary Reference</type>
<reference>Calculated from LPF using POWD-12++.</reference>
</reference_group>
<reference_group>
<type>Structure</type>
<reference>Chamberland B.L. "THE HYDROTHERMAL SYNTHESIS OF V2O4-xFx DERIVATIVES". Mater. Res. Bull. 1971, 6, 425.</reference>
</reference_group>
</references>
<database_comments>General Comments: Monoclinic. LPF Collection Code: 1610975. Sample Preparation: STARTING MATERIALS:V2O5,V2O3. Compound Preparation: hydrothermal synthesis at 673-973 K and 0.2-0.3 GPa for 10-18 h. CRUCIBLE: sealed gold container. ATMOSPHERE: argon.  Unit Cell Data Source: Powder Diffraction.</database_comments>
<crystal_properties>Centrosymmetric</crystal_properties>
</pdf_data>
<graphs>
<wave_length>Cu Kα1 1.54056 Å</wave_length>
<chart_name>PDF Card - 04-008-0739.jpg</chart_name>
<stick_series type="V O2 - 04-008-0739 (Stick, Fixed Slit Intensity)">
<intensity>
<theta>18.294</theta>
<da>4.845560</da>
<intensity>2</intensity>
<h>1</h>
<k>0</k>
<l>0</l>
<F/>
</intensity>
<intensity>
<theta>26.877</theta>
<da>3.314380</da>
<intensity>100m</intensity>
<h>0</h>
<k>1</k>
<l>1</l>
<F/>
</intensity>
<intensity>
<theta>26.877</theta>
<da>3.314380</da>
<intensity>100m</intensity>
<h>1</h>
<k>1</k>
<l>0</l>
<F/>
</intensity>
<intensity>
<theta>27.838</theta>
<da>3.202150</da>
<intensity>1000</intensity>
<h>-1</h>
<k>1</k>
<l>1</l>
<F/>
</intensity>
<intensity>
<theta>33.389</theta>
<da>2.681410</da>
<intensity>49</intensity>
<h>-1</h>
<k>0</k>
<l>2</l>
<F/>
</intensity>
<intensity>
<theta>36.887</theta>
<da>2.434770</da>
<intensity>115</intensity>
<h>0</h>
<k>0</k>
<l>2</l>
<F/>
</intensity>
<intensity>
<theta>37.004</theta>
<da>2.427350</da>
<intensity>313m</intensity>
<h>1</h>
<k>1</k>
<l>1</l>
<F/>
</intensity>
<intensity>
<theta>37.004</theta>
<da>2.427350</da>
<intensity>313m</intensity>
<h>2</h>
<k>0</k>
<l>0</l>
<F/>
</intensity>
<intensity>
<theta>39.016</theta>
<da>2.306680</da>
<intensity>3</intensity>
<h>-1</h>
<k>1</k>
<l>2</l>
<F/>
</intensity>
<intensity>
<theta>39.151</theta>
<da>2.299010</da>
<intensity>9</intensity>
<h>-2</h>
<k>1</k>
<l>1</l>
<F/>
</intensity>
<intensity>
<theta>39.735</theta>
<da>2.266540</da>
<intensity>36</intensity>
<h>-2</h>
<k>0</k>
<l>2</l>
<F/>
</intensity>
<intensity>
<theta>39.818</theta>
<da>2.262000</da>
<intensity>29</intensity>
<h>0</h>
<k>2</k>
<l>0</l>
<F/>
</intensity>
<intensity>
<theta>42.111</theta>
<da>2.143990</da>
<intensity>115</intensity>
<h>0</h>
<k>1</k>
<l>2</l>
<F/>
</intensity>
<intensity>
<theta>42.281</theta>
<da>2.135790</da>
<intensity>87</intensity>
<h>2</h>
<k>1</k>
<l>0</l>
<F/>
</intensity>
<intensity>
<theta>44.108</theta>
<da>2.051470</da>
<intensity>18m</intensity>
<h>0</h>
<k>2</k>
<l>1</l>
<F/>
</intensity>
<intensity>
<theta>44.108</theta>
<da>2.051470</da>
<intensity>18m</intensity>
<h>1</h>
<k>2</k>
<l>0</l>
<F/>
</intensity>
<intensity>
<theta>44.682</theta>
<da>2.026440</da>
<intensity>29m</intensity>
<h>-1</h>
<k>2</k>
<l>1</l>
<F/>
</intensity>
<intensity>
<theta>44.682</theta>
<da>2.026440</da>
<intensity>29m</intensity>
<h>-2</h>
<k>1</k>
<l>2</l>
<F/>
</intensity>
<intensity>
<theta>48.424</theta>
<da>1.878210</da>
<intensity>22</intensity>
<h>1</h>
<k>0</k>
<l>2</l>
<F/>
</intensity>
<intensity>
<theta>51.343</theta>
<da>1.778070</da>
<intensity>1</intensity>
<h>1</h>
<k>2</k>
<l>1</l>
<F/>
</intensity>
<intensity>
<theta>52.912</theta>
<da>1.728970</da>
<intensity>28m</intensity>
<h>-1</h>
<k>2</k>
<l>2</l>
<F/>
</intensity>
<intensity>
<theta>52.912</theta>
<da>1.728970</da>
<intensity>28m</intensity>
<h>-3</h>
<k>0</k>
<l>2</l>
<F/>
</intensity>
<intensity>
<theta>55.278</theta>
<da>1.660440</da>
<intensity>80</intensity>
<h>-1</h>
<k>1</k>
<l>3</l>
<F/>
</intensity>
<intensity>
<theta>55.396</theta>
<da>1.657190</da>
<intensity>121</intensity>
<h>0</h>
<k>2</k>
<l>2</l>
<F/>
</intensity>
<intensity>
<theta>55.534</theta>
<da>1.653400</da>
<intensity>235m</intensity>
<h>2</h>
<k>2</k>
<l>0</l>
<F/>
</intensity>
<intensity>
<theta>55.534</theta>
<da>1.653400</da>
<intensity>235m</intensity>
<h>-3</h>
<k>1</k>
<l>1</l>
<F/>
</intensity>
<intensity>
<theta>56.874</theta>
<da>1.617570</da>
<intensity>29</intensity>
<h>-2</h>
<k>1</k>
<l>3</l>
<F/>
</intensity>
<intensity>
<theta>57.044</theta>
<da>1.613160</da>
<intensity>7</intensity>
<h>-3</h>
<k>1</k>
<l>2</l>
<F/>
</intensity>
<intensity>
<theta>57.515</theta>
<da>1.601080</da>
<intensity>141</intensity>
<h>-2</h>
<k>2</k>
<l>2</l>
<F/>
</intensity>
<intensity>
<theta>60.552</theta>
<da>1.527820</da>
<intensity>34</intensity>
<h>0</h>
<k>1</k>
<l>3</l>
<F/>
</intensity>
<intensity>
<theta>60.846</theta>
<da>1.521150</da>
<intensity>1</intensity>
<h>3</h>
<k>1</k>
<l>0</l>
<F/>
</intensity>
<intensity>
<theta>64.425</theta>
<da>1.445010</da>
<intensity>17</intensity>
<h>1</h>
<k>2</k>
<l>2</l>
<F/>
</intensity>
<intensity>
<theta>64.766</theta>
<da>1.438230</da>
<intensity>49m</intensity>
<h>1</h>
<k>3</k>
<l>0</l>
<F/>
</intensity>
<intensity>
<theta>64.766</theta>
<da>1.438230</da>
<intensity>49m</intensity>
<h>2</h>
<k>0</k>
<l>2</l>
<F/>
</intensity>
<intensity>
<theta>65.021</theta>
<da>1.433200</da>
<intensity>33</intensity>
<h>-3</h>
<k>1</k>
<l>3</l>
<F/>
</intensity>
<intensity>
<theta>65.138</theta>
<da>1.430900</da>
<intensity>39</intensity>
<h>-1</h>
<k>3</k>
<l>1</l>
<F/>
</intensity>
<intensity>
<theta>66.694</theta>
<da>1.401260</da>
<intensity>3</intensity>
<h>-1</h>
<k>2</k>
<l>3</l>
<F/>
</intensity>
<intensity>
<theta>66.941</theta>
<da>1.396680</da>
<intensity>1</intensity>
<h>-3</h>
<k>2</k>
<l>1</l>
<F/>
</intensity>
<intensity>
<theta>68.128</theta>
<da>1.375210</da>
<intensity>1</intensity>
<h>-2</h>
<k>2</k>
<l>3</l>
<F/>
</intensity>
<intensity>
<theta>68.281</theta>
<da>1.372500</da>
<intensity>5</intensity>
<h>-3</h>
<k>2</k>
<l>2</l>
<F/>
</intensity>
<intensity>
<theta>70.134</theta>
<da>1.340700</da>
<intensity>22</intensity>
<h>-2</h>
<k>0</k>
<l>4</l>
<F/>
</intensity>
<intensity>
<theta>70.442</theta>
<da>1.335590</da>
<intensity>65m</intensity>
<h>1</h>
<k>3</k>
<l>1</l>
<F/>
</intensity>
<intensity>
<theta>70.442</theta>
<da>1.335590</da>
<intensity>65m</intensity>
<h>-4</h>
<k>0</k>
<l>2</l>
<F/>
</intensity>
<intensity>
<theta>71.331</theta>
<da>1.321120</da>
<intensity>12</intensity>
<h>-1</h>
<k>0</k>
<l>4</l>
<F/>
</intensity>
<intensity>
<theta>71.785</theta>
<da>1.313870</da>
<intensity>20m</intensity>
<h>1</h>
<k>1</k>
<l>3</l>
<F/>
</intensity>
<intensity>
<theta>71.785</theta>
<da>1.313870</da>
<intensity>20m</intensity>
<h>-1</h>
<k>3</k>
<l>2</l>
<F/>
</intensity>
<intensity>
<theta>72.025</theta>
<da>1.310090</da>
<intensity>29</intensity>
<h>3</h>
<k>1</k>
<l>1</l>
<F/>
</intensity>
<intensity>
<theta>73.630</theta>
<da>1.285440</da>
<intensity>1</intensity>
<h>-2</h>
<k>1</k>
<l>4</l>
<F/>
</intensity>
<intensity>
<theta>73.859</theta>
<da>1.282020</da>
<intensity>3</intensity>
<h>0</h>
<k>3</k>
<l>2</l>
<F/>
</intensity>
<intensity>
<theta>73.978</theta>
<da>1.280260</da>
<intensity>7m</intensity>
<h>2</h>
<k>3</k>
<l>0</l>
<F/>
</intensity>
<intensity>
<theta>73.978</theta>
<da>1.280260</da>
<intensity>7m</intensity>
<h>-4</h>
<k>1</k>
<l>2</l>
<F/>
</intensity>
<intensity>
<theta>75.021</theta>
<da>1.265020</da>
<intensity>10</intensity>
<h>-3</h>
<k>0</k>
<l>4</l>
<F/>
</intensity>
<intensity>
<theta>75.690</theta>
<da>1.255500</da>
<intensity>5m</intensity>
<h>-2</h>
<k>3</k>
<l>2</l>
<F/>
</intensity>
<intensity>
<theta>75.690</theta>
<da>1.255500</da>
<intensity>5m</intensity>
<h>-3</h>
<k>2</k>
<l>3</l>
<F/>
</intensity>
<intensity>
<theta>78.638</theta>
<da>1.215650</da>
<intensity>6</intensity>
<h>-4</h>
<k>1</k>
<l>3</l>
<F/>
</intensity>
<intensity>
<theta>78.790</theta>
<da>1.213680</da>
<intensity>3</intensity>
<h>2</h>
<k>2</k>
<l>2</l>
<F/>
</intensity>
<intensity>
<theta>78.968</theta>
<da>1.211390</da>
<intensity>5</intensity>
<h>4</h>
<k>0</k>
<l>0</l>
<F/>
</intensity>
<intensity>
<theta>81.935</theta>
<da>1.174870</da>
<intensity>4m</intensity>
<h>0</h>
<k>1</k>
<l>4</l>
<F/>
</intensity>
<intensity>
<theta>81.935</theta>
<da>1.174870</da>
<intensity>4m</intensity>
<h>2</h>
<k>3</k>
<l>1</l>
<F/>
</intensity>
<intensity>
<theta>82.335</theta>
<da>1.170170</da>
<intensity>3m</intensity>
<h>3</h>
<k>2</k>
<l>1</l>
<F/>
</intensity>
<intensity>
<theta>82.335</theta>
<da>1.170170</da>
<intensity>3m</intensity>
<h>4</h>
<k>1</k>
<l>0</l>
<F/>
</intensity>
<intensity>
<theta>83.930</theta>
<da>1.151950</da>
<intensity>6</intensity>
<h>-1</h>
<k>3</k>
<l>3</l>
<F/>
</intensity>
<intensity>
<theta>84.159</theta>
<da>1.149400</da>
<intensity>16m</intensity>
<h>-3</h>
<k>3</k>
<l>1</l>
<F/>
</intensity>
<intensity>
<theta>84.159</theta>
<da>1.149400</da>
<intensity>16m</intensity>
<h>-4</h>
<k>2</k>
<l>2</l>
<F/>
</intensity>
<intensity>
<theta>84.941</theta>
<da>1.140800</da>
<intensity>15m</intensity>
<h>3</h>
<k>0</k>
<l>2</l>
<F/>
</intensity>
<intensity>
<theta>84.941</theta>
<da>1.140800</da>
<intensity>15m</intensity>
<h>-1</h>
<k>2</k>
<l>4</l>
<F/>
</intensity>
<intensity>
<theta>85.260</theta>
<da>1.137340</da>
<intensity>9</intensity>
<h>-2</h>
<k>3</k>
<l>3</l>
<F/>
</intensity>
<intensity>
<theta>85.640</theta>
<da>1.133270</da>
<intensity>6</intensity>
<h>-4</h>
<k>0</k>
<l>4</l>
<F/>
</intensity>
<intensity>
<theta>85.853</theta>
<da>1.131000</da>
<intensity>14</intensity>
<h>0</h>
<k>4</k>
<l>0</l>
<F/>
</intensity>
<intensity>
<theta>88.140</theta>
<da>1.107460</da>
<intensity>11</intensity>
<h>2</h>
<k>1</k>
<l>3</l>
<F/>
</intensity>
<intensity>
<theta>88.479</theta>
<da>1.104090</da>
<intensity>9m</intensity>
<h>0</h>
<k>3</k>
<l>3</l>
<F/>
</intensity>
<intensity>
<theta>88.479</theta>
<da>1.104090</da>
<intensity>9m</intensity>
<h>-3</h>
<k>2</k>
<l>4</l>
<F/>
</intensity>
<intensity>
<theta>88.665</theta>
<da>1.102260</da>
<intensity>5m</intensity>
<h>0</h>
<k>4</k>
<l>1</l>
<F/>
</intensity>
<intensity>
<theta>88.665</theta>
<da>1.102260</da>
<intensity>5m</intensity>
<h>3</h>
<k>3</k>
<l>0</l>
<F/>
</intensity>
<intensity>
<theta>88.966</theta>
<da>1.099300</da>
<intensity>5</intensity>
<h>-4</h>
<k>1</k>
<l>4</l>
<F/>
</intensity>
<intensity>
<theta>89.166</theta>
<da>1.097360</da>
<intensity>2</intensity>
<h>-1</h>
<k>4</k>
<l>1</l>
<F/>
</intensity>
<intensity>
<theta>91.295</theta>
<da>1.077240</da>
<intensity>6</intensity>
<h>1</h>
<k>0</k>
<l>4</l>
<F/>
</intensity>
<intensity>
<theta>91.870</theta>
<da>1.071990</da>
<intensity>10</intensity>
<h>0</h>
<k>2</k>
<l>4</l>
<F/>
</intensity>
<intensity>
<theta>92.326</theta>
<da>1.067890</da>
<intensity>27m</intensity>
<h>4</h>
<k>2</k>
<l>0</l>
<F/>
</intensity>
<intensity>
<theta>92.326</theta>
<da>1.067890</da>
<intensity>27m</intensity>
<h>-3</h>
<k>3</k>
<l>3</l>
<F/>
</intensity>
<intensity>
<theta>94.078</theta>
<da>1.052560</da>
<intensity>1</intensity>
<h>1</h>
<k>4</k>
<l>1</l>
<F/>
</intensity>
<intensity>
<theta>94.755</theta>
<da>1.046820</da>
<intensity>11</intensity>
<h>-2</h>
<k>1</k>
<l>5</l>
<F/>
</intensity>
<intensity>
<theta>95.049</theta>
<da>1.044350</da>
<intensity>3</intensity>
<h>4</h>
<k>1</k>
<l>1</l>
<F/>
</intensity>
<intensity>
<theta>95.407</theta>
<da>1.041380</da>
<intensity>4m</intensity>
<h>2</h>
<k>3</k>
<l>2</l>
<F/>
</intensity>
<intensity>
<theta>95.407</theta>
<da>1.041380</da>
<intensity>4m</intensity>
<h>-2</h>
<k>4</k>
<l>1</l>
<F/>
</intensity>
<intensity>
<theta>96.974</theta>
<da>1.028680</da>
<intensity>2</intensity>
<h>-3</h>
<k>1</k>
<l>5</l>
<F/>
</intensity>
<intensity>
<theta>97.432</theta>
<da>1.025060</da>
<intensity>15m</intensity>
<h>2</h>
<k>4</k>
<l>0</l>
<F/>
</intensity>
<intensity>
<theta>97.432</theta>
<da>1.025060</da>
<intensity>15m</intensity>
<h>-5</h>
<k>1</k>
<l>3</l>
<F/>
</intensity>
<intensity>
<theta>98.277</theta>
<da>1.018490</da>
<intensity>6m</intensity>
<h>3</h>
<k>2</k>
<l>2</l>
<F/>
</intensity>
<intensity>
<theta>98.277</theta>
<da>1.018490</da>
<intensity>6m</intensity>
<h>-1</h>
<k>1</k>
<l>5</l>
<F/>
</intensity>
<intensity>
<theta>98.700</theta>
<da>1.015260</da>
<intensity>4</intensity>
<h>1</h>
<k>3</k>
<l>3</l>
<F/>
</intensity>
<intensity>
<theta>98.931</theta>
<da>1.013510</da>
<intensity>12m</intensity>
<h>3</h>
<k>3</k>
<l>1</l>
<F/>
</intensity>
<intensity>
<theta>98.931</theta>
<da>1.013510</da>
<intensity>12m</intensity>
<h>-4</h>
<k>2</k>
<l>4</l>
<F/>
</intensity>
<intensity>
<theta>99.054</theta>
<da>1.012580</da>
<intensity>12m</intensity>
<h>-2</h>
<k>4</k>
<l>2</l>
<F/>
</intensity>
<intensity>
<theta>99.054</theta>
<da>1.012580</da>
<intensity>12m</intensity>
<h>-5</h>
<k>1</k>
<l>1</l>
<F/>
</intensity>
<intensity>
<theta>100.486</theta>
<da>1.001970</da>
<intensity>2</intensity>
<h>-2</h>
<k>3</k>
<l>4</l>
<F/>
</intensity>
<intensity>
<theta>100.834</theta>
<da>0.999453</da>
<intensity>1</intensity>
<h>-4</h>
<k>3</k>
<l>2</l>
<F/>
</intensity>
<intensity>
<theta>101.638</theta>
<da>0.993713</da>
<intensity>1</intensity>
<h>-1</h>
<k>3</k>
<l>4</l>
<F/>
</intensity>
<intensity>
<theta>101.976</theta>
<da>0.991335</da>
<intensity>2m</intensity>
<h>-4</h>
<k>3</k>
<l>1</l>
<F/>
</intensity>
<intensity>
<theta>101.976</theta>
<da>0.991335</da>
<intensity>2m</intensity>
<h>-5</h>
<k>0</k>
<l>4</l>
<F/>
</intensity>
<intensity>
<theta>104.745</theta>
<da>0.972583</da>
<intensity>6</intensity>
<h>1</h>
<k>2</k>
<l>4</l>
<F/>
</intensity>
<intensity>
<theta>105.130</theta>
<da>0.970073</da>
<intensity>8m</intensity>
<h>4</h>
<k>2</k>
<l>1</l>
<F/>
</intensity>
<intensity>
<theta>105.130</theta>
<da>0.970073</da>
<intensity>8m</intensity>
<h>-4</h>
<k>1</k>
<l>5</l>
<F/>
</intensity>
<intensity>
<theta>105.312</theta>
<da>0.968896</da>
<intensity>4m</intensity>
<h>1</h>
<k>4</k>
<l>2</l>
<F/>
</intensity>
<intensity>
<theta>105.312</theta>
<da>0.968896</da>
<intensity>4m</intensity>
<h>2</h>
<k>4</k>
<l>1</l>
<F/>
</intensity>
<intensity>
<theta>105.476</theta>
<da>0.967839</da>
<intensity>3m</intensity>
<h>-4</h>
<k>3</k>
<l>3</l>
<F/>
</intensity>
<intensity>
<theta>105.476</theta>
<da>0.967839</da>
<intensity>3m</intensity>
<h>-5</h>
<k>2</k>
<l>2</l>
<F/>
</intensity>
<intensity>
<theta>107.178</theta>
<da>0.957129</da>
<intensity>1</intensity>
<h>-3</h>
<k>2</k>
<l>5</l>
<F/>
</intensity>
<intensity>
<theta>107.465</theta>
<da>0.955372</da>
<intensity>1</intensity>
<h>-1</h>
<k>4</k>
<l>3</l>
<F/>
</intensity>
<intensity>
<theta>108.004</theta>
<da>0.952096</da>
<intensity>7</intensity>
<h>0</h>
<k>1</k>
<l>5</l>
<F/>
</intensity>
<intensity>
<theta>108.626</theta>
<da>0.948371</da>
<intensity>1</intensity>
<h>-1</h>
<k>2</k>
<l>5</l>
<F/>
</intensity>
<intensity>
<theta>108.816</theta>
<da>0.947243</da>
<intensity>4m</intensity>
<h>0</h>
<k>3</k>
<l>4</l>
<F/>
</intensity>
<intensity>
<theta>108.816</theta>
<da>0.947243</da>
<intensity>4m</intensity>
<h>-2</h>
<k>4</k>
<l>3</l>
<F/>
</intensity>
<intensity>
<theta>109.297</theta>
<da>0.944411</da>
<intensity>1m</intensity>
<h>4</h>
<k>3</k>
<l>0</l>
<F/>
</intensity>
<intensity>
<theta>109.297</theta>
<da>0.944411</da>
<intensity>1m</intensity>
<h>-5</h>
<k>2</k>
<l>1</l>
<F/>
</intensity>
<intensity>
<theta>110.215</theta>
<da>0.939104</da>
<intensity>1</intensity>
<h>2</h>
<k>0</k>
<l>4</l>
<F/>
</intensity>
<intensity>
<theta>110.412</theta>
<da>0.937985</da>
<intensity>2</intensity>
<h>3</h>
<k>1</k>
<l>3</l>
<F/>
</intensity>
<intensity>
<theta>110.580</theta>
<da>0.937032</da>
<intensity>1</intensity>
<h>4</h>
<k>0</k>
<l>2</l>
<F/>
</intensity>
<intensity>
<theta>112.215</theta>
<da>0.927953</da>
<intensity>1</intensity>
<h>0</h>
<k>4</k>
<l>3</l>
<F/>
</intensity>
<intensity>
<theta>112.492</theta>
<da>0.926452</da>
<intensity>1</intensity>
<h>3</h>
<k>4</k>
<l>0</l>
<F/>
</intensity>
<intensity>
<theta>113.799</theta>
<da>0.919502</da>
<intensity>2</intensity>
<h>2</h>
<k>1</k>
<l>4</l>
<F/>
</intensity>
<intensity>
<theta>114.173</theta>
<da>0.917556</da>
<intensity>1</intensity>
<h>4</h>
<k>1</k>
<l>2</l>
<F/>
</intensity>
<intensity>
<theta>115.556</theta>
<da>0.910508</da>
<intensity>3</intensity>
<h>2</h>
<k>3</k>
<l>3</l>
<F/>
</intensity>
<intensity>
<theta>116.067</theta>
<da>0.907966</da>
<intensity>4</intensity>
<h>-5</h>
<k>2</k>
<l>4</l>
<F/>
</intensity>
<intensity>
<theta>116.475</theta>
<da>0.905960</da>
<intensity>1m</intensity>
<h>-3</h>
<k>4</k>
<l>3</l>
<F/>
</intensity>
<intensity>
<theta>116.475</theta>
<da>0.905960</da>
<intensity>1m</intensity>
<h>-4</h>
<k>3</k>
<l>4</l>
<F/>
</intensity>
<intensity>
<theta>119.039</theta>
<da>0.893802</da>
<intensity>3</intensity>
<h>-3</h>
<k>0</k>
<l>6</l>
<F/>
</intensity>
<intensity>
<theta>119.322</theta>
<da>0.892508</da>
<intensity>1</intensity>
<h>-2</h>
<k>0</k>
<l>6</l>
<F/>
</intensity>
<intensity>
<theta>119.698</theta>
<da>0.890800</da>
<intensity>1</intensity>
<h>5</h>
<k>2</k>
<l>0</l>
<F/>
</intensity>
<intensity>
<theta>120.091</theta>
<da>0.889037</da>
<intensity>12m</intensity>
<h>2</h>
<k>4</k>
<l>2</l>
<F/>
</intensity>
<intensity>
<theta>120.091</theta>
<da>0.889037</da>
<intensity>12m</intensity>
<h>-5</h>
<k>1</k>
<l>5</l>
<F/>
</intensity>
<intensity>
<theta>120.482</theta>
<da>0.887298</da>
<intensity>8m</intensity>
<h>-1</h>
<k>5</k>
<l>1</l>
<F/>
</intensity>
<intensity>
<theta>120.482</theta>
<da>0.887298</da>
<intensity>8m</intensity>
<h>-6</h>
<k>0</k>
<l>2</l>
<F/>
</intensity>
<intensity>
<theta>121.514</theta>
<da>0.882787</da>
<intensity>1</intensity>
<h>3</h>
<k>2</k>
<l>3</l>
<F/>
</intensity>
<intensity>
<theta>123.143</theta>
<da>0.875904</da>
<intensity>7m</intensity>
<h>-2</h>
<k>1</k>
<l>6</l>
<F/>
</intensity>
<intensity>
<theta>123.143</theta>
<da>0.875904</da>
<intensity>7m</intensity>
<h>-2</h>
<k>3</k>
<l>5</l>
<F/>
</intensity>
<intensity>
<theta>123.495</theta>
<da>0.874455</da>
<intensity>2</intensity>
<h>4</h>
<k>3</k>
<l>1</l>
<F/>
</intensity>
<intensity>
<theta>123.858</theta>
<da>0.872973</da>
<intensity>5m</intensity>
<h>1</h>
<k>4</k>
<l>3</l>
<F/>
</intensity>
<intensity>
<theta>123.858</theta>
<da>0.872973</da>
<intensity>5m</intensity>
<h>-5</h>
<k>3</k>
<l>2</l>
<F/>
</intensity>
<intensity>
<theta>124.304</theta>
<da>0.871171</da>
<intensity>2</intensity>
<h>-6</h>
<k>1</k>
<l>2</l>
<F/>
</intensity>
<intensity>
<theta>125.015</theta>
<da>0.868339</da>
<intensity>1</intensity>
<h>1</h>
<k>1</k>
<l>5</l>
<F/>
</intensity>
<intensity>
<theta>125.273</theta>
<da>0.867327</da>
<intensity>2</intensity>
<h>2</h>
<k>2</k>
<l>4</l>
<F/>
</intensity>
<intensity>
<theta>125.692</theta>
<da>0.865693</da>
<intensity>7m</intensity>
<h>4</h>
<k>2</k>
<l>2</l>
<F/>
</intensity>
<intensity>
<theta>125.692</theta>
<da>0.865693</da>
<intensity>7m</intensity>
<h>-4</h>
<k>0</k>
<l>6</l>
<F/>
</intensity>
<intensity>
<theta>125.853</theta>
<da>0.865070</da>
<intensity>9m</intensity>
<h>5</h>
<k>1</k>
<l>1</l>
<F/>
</intensity>
<intensity>
<theta>125.853</theta>
<da>0.865070</da>
<intensity>9m</intensity>
<h>-3</h>
<k>3</k>
<l>5</l>
<F/>
</intensity>
<intensity>
<theta>126.006</theta>
<da>0.864483</da>
<intensity>7</intensity>
<h>-2</h>
<k>4</k>
<l>4</l>
<F/>
</intensity>
<intensity>
<theta>126.429</theta>
<da>0.862866</da>
<intensity>17m</intensity>
<h>-1</h>
<k>0</k>
<l>6</l>
<F/>
</intensity>
<intensity>
<theta>126.429</theta>
<da>0.862866</da>
<intensity>17m</intensity>
<h>-4</h>
<k>4</k>
<l>2</l>
<F/>
</intensity>
<intensity>
<theta>127.415</theta>
<da>0.859164</da>
<intensity>4m</intensity>
<h>-1</h>
<k>3</k>
<l>5</l>
<F/>
</intensity>
<intensity>
<theta>127.415</theta>
<da>0.859164</da>
<intensity>4m</intensity>
<h>-1</h>
<k>4</k>
<l>4</l>
<F/>
</intensity>
<intensity>
<theta>127.955</theta>
<da>0.857181</da>
<intensity>3m</intensity>
<h>-2</h>
<k>5</k>
<l>1</l>
<F/>
</intensity>
<intensity>
<theta>127.955</theta>
<da>0.857181</da>
<intensity>3m</intensity>
<h>-4</h>
<k>4</k>
<l>1</l>
<F/>
</intensity>
<intensity>
<theta>128.404</theta>
<da>0.855550</da>
<intensity>8</intensity>
<h>-5</h>
<k>3</k>
<l>1</l>
<F/>
</intensity>
<intensity>
<theta>129.803</theta>
<da>0.850593</da>
<intensity>1</intensity>
<h>-4</h>
<k>1</k>
<l>6</l>
<F/>
</intensity>
<intensity>
<theta>130.518</theta>
<da>0.848130</da>
<intensity>2m</intensity>
<h>0</h>
<k>5</k>
<l>2</l>
<F/>
</intensity>
<intensity>
<theta>130.518</theta>
<da>0.848130</da>
<intensity>2m</intensity>
<h>2</h>
<k>5</k>
<l>0</l>
<F/>
</intensity>
<intensity>
<theta>132.007</theta>
<da>0.843152</da>
<intensity>4m</intensity>
<h>-3</h>
<k>4</k>
<l>4</l>
<F/>
</intensity>
<intensity>
<theta>132.007</theta>
<da>0.843152</da>
<intensity>4m</intensity>
<h>-6</h>
<k>1</k>
<l>1</l>
<F/>
</intensity>
<intensity>
<theta>132.504</theta>
<da>0.841538</da>
<intensity>1</intensity>
<h>-5</h>
<k>2</k>
<l>5</l>
<F/>
</intensity>
<intensity>
<theta>135.834</theta>
<da>0.831261</da>
<intensity>6</intensity>
<h>-3</h>
<k>2</k>
<l>6</l>
<F/>
</intensity>
<intensity>
<theta>136.457</theta>
<da>0.829445</da>
<intensity>4</intensity>
<h>-4</h>
<k>3</k>
<l>5</l>
<F/>
</intensity>
<intensity>
<theta>136.830</theta>
<da>0.828372</da>
<intensity>1m</intensity>
<h>-5</h>
<k>3</k>
<l>4</l>
<F/>
</intensity>
<intensity>
<theta>136.830</theta>
<da>0.828372</da>
<intensity>1m</intensity>
<h>-6</h>
<k>2</k>
<l>3</l>
<F/>
</intensity>
<intensity>
<theta>137.521</theta>
<da>0.826415</da>
<intensity>7m</intensity>
<h>4</h>
<k>4</k>
<l>0</l>
<F/>
</intensity>
<intensity>
<theta>137.521</theta>
<da>0.826415</da>
<intensity>7m</intensity>
<h>-6</h>
<k>2</k>
<l>2</l>
<F/>
</intensity>
<intensity>
<theta>138.395</theta>
<da>0.823996</da>
<intensity>1</intensity>
<h>1</h>
<k>2</k>
<l>5</l>
<F/>
</intensity>
<intensity>
<theta>140.318</theta>
<da>0.818892</da>
<intensity>3</intensity>
<h>3</h>
<k>0</k>
<l>4</l>
<F/>
</intensity>
<intensity>
<theta>140.617</theta>
<da>0.818123</da>
<intensity>7</intensity>
<h>0</h>
<k>3</k>
<l>5</l>
<F/>
</intensity>
<intensity>
<theta>141.262</theta>
<da>0.816491</da>
<intensity>3</intensity>
<h>-5</h>
<k>0</k>
<l>6</l>
<F/>
</intensity>
<intensity>
<theta>141.804</theta>
<da>0.815145</da>
<intensity>2m</intensity>
<h>1</h>
<k>5</k>
<l>2</l>
<F/>
</intensity>
<intensity>
<theta>141.804</theta>
<da>0.815145</da>
<intensity>2m</intensity>
<h>2</h>
<k>5</k>
<l>1</l>
<F/>
</intensity>
<intensity>
<theta>143.281</theta>
<da>0.811590</da>
<intensity>1</intensity>
<h>0</h>
<k>0</k>
<l>6</l>
<F/>
</intensity>
<intensity>
<theta>144.351</theta>
<da>0.809118</da>
<intensity>5m</intensity>
<h>3</h>
<k>3</k>
<l>3</l>
<F/>
</intensity>
<intensity>
<theta>144.351</theta>
<da>0.809118</da>
<intensity>5m</intensity>
<h>-4</h>
<k>2</k>
<l>6</l>
<F/>
</intensity>
<intensity>
<theta>145.030</theta>
<da>0.807594</da>
<intensity>7</intensity>
<h>6</h>
<k>0</k>
<l>0</l>
<F/>
</intensity>
<intensity>
<theta>145.490</theta>
<da>0.806582</da>
<intensity>12m</intensity>
<h>-1</h>
<k>5</k>
<l>3</l>
<F/>
</intensity>
<intensity>
<theta>145.490</theta>
<da>0.806582</da>
<intensity>12m</intensity>
<h>-6</h>
<k>2</k>
<l>4</l>
<F/>
</intensity>
<intensity>
<theta>145.681</theta>
<da>0.806164</da>
<intensity>13m</intensity>
<h>-1</h>
<k>2</k>
<l>6</l>
<F/>
</intensity>
<intensity>
<theta>145.681</theta>
<da>0.806164</da>
<intensity>13m</intensity>
<h>-3</h>
<k>5</k>
<l>1</l>
<F/>
</intensity>
<intensity>
<theta>146.207</theta>
<da>0.805032</da>
<intensity>5</intensity>
<h>4</h>
<k>1</k>
<l>3</l>
<F/>
</intensity>
<intensity>
<theta>147.113</theta>
<da>0.803129</da>
<intensity>2m</intensity>
<h>3</h>
<k>4</k>
<l>2</l>
<F/>
</intensity>
<intensity>
<theta>147.113</theta>
<da>0.803129</da>
<intensity>2m</intensity>
<h>-5</h>
<k>1</k>
<l>6</l>
<F/>
</intensity>
<intensity>
<theta>147.508</theta>
<da>0.802318</da>
<intensity>5m</intensity>
<h>-2</h>
<k>5</k>
<l>3</l>
<F/>
</intensity>
<intensity>
<theta>147.508</theta>
<da>0.802318</da>
<intensity>5m</intensity>
<h>-6</h>
<k>1</k>
<l>5</l>
<F/>
</intensity>
<intensity>
<theta>147.945</theta>
<da>0.801433</da>
<intensity>3</intensity>
<h>-3</h>
<k>5</k>
<l>2</l>
<F/>
</intensity>
<intensity>
<theta>148.393</theta>
<da>0.800539</da>
<intensity>3</intensity>
<h>-4</h>
<k>4</k>
<l>4</l>
<F/>
</intensity>
<intensity>
<theta>149.268</theta>
<da>0.798837</da>
<intensity>1</intensity>
<h>0</h>
<k>1</k>
<l>6</l>
<F/>
</intensity>
</stick_series>
</graphs>
</pdfcard>

File: data/icdd/Prototype/PDF Card - 04-008-3574.xml
<?xml version="1.0" encoding="UTF-8" standalone="no"?>
<?xml-stylesheet type="text/xsl" href="pdfcard.xsl"?><pdfcard>
<pdf_data ApplicationName="PDF-4+ 2020" ApplicationVersion="4.20.0.1" CurrentYear="2019">
<pdf_number>04-008-3574</pdf_number>
<chemical_formula>Nb O2</chemical_formula>
<empirical_formula>Nb O2</empirical_formula>
<chemical_name>Niobium Oxide</chemical_name>
<xstal_system>Tetragonal</xstal_system>
<xtldx>6.652</xtldx>
<ds>6.65</ds>
<rep_struc>Nb O2</rep_struc>
<rep_struc_alpha_order>Nb O2</rep_struc_alpha_order>
<lpf_rep_struc>Nb O2,tI96,88</lpf_rep_struc>
<lpf_rep_struc_alpha_order>Nb O2,tI96,88</lpf_rep_struc_alpha_order>
<pressure_temperature>Ambient</pressure_temperature>
<status>Alternate</status>
<cell_a>12.991(8)</cell_a>
<cell_c>5.912(12)</cell_c>
<z>32.00</z>
<cell_vol>997.75</cell_vol>
<cell_mv>31.18</cell_mv>
<authcovera>0.455</authcovera>
<xtlvol>997.75</xtlvol>
<redcellvol>498.87</redcellvol>
<xtla>12.991</xtla>
<xtlb>12.991</xtlb>
<xtlc>5.912</xtlc>
<xtlal>90.00</xtlal>
<xtlbe>90.00</xtlbe>
<xtlga>90.00</xtlga>
<xtlcovera>0.455</xtlcovera>
<xtlaoverb>1.000</xtlaoverb>
<xtlcoverb>0.455</xtlcoverb>
<redcell_a>5.912</redcell_a>
<redcell_b>9.650</redcell_b>
<redcell_c>9.650</redcell_c>
<redcell_al>84.62</redcell_al>
<redcell_be>72.16</redcell_be>
<redcell_ga>72.16</redcell_ga>
<xtlz>32.00</xtlz>
<ss>F(30) = 999.9(0.0001, 33)</ss>
<xtlsg>I41/a (88)</xtlsg>
<xtlmolwt>124.90</xtlmolwt>
<quality_mark>Prototyping</quality_mark>
<iic>7.37</iic>
<iic_nd>0.42</iic_nd>
<lambda>1.5406</lambda>
<patrad>CuKα1</patrad>
<source>Calculated - Peak</source>
<instrument>Calculated</instrument>
<temperature>298.0</temperature>
<aspectn>88</aspectn>
<spgr_label>Space Group</spgr_label>
<spgr>I41/a (88)</spgr>
<color>Black</color>
<pearson>tI96.00</pearson>
<entry_date>09/01/2005</entry_date>
<last_mod_date>09/01/2015</last_mod_date>
<last_modifications>Add unit cell precision</last_modifications>
<weight_percent>Nb74.38 O25.62</weight_percent>
<atomic_percent>Nb33.33 O66.67</atomic_percent>
<origin>O2</origin>
<sg_sym_ops>
<sg_sym_op>
<seq>1</seq>
<operator>x,y,z</operator>
</sg_sym_op>
<sg_sym_op>
<seq>2</seq>
<operator>-x,-y,-z</operator>
</sg_sym_op>
<sg_sym_op>
<seq>3</seq>
<operator>-x+1/2,-y,z+1/2</operator>
</sg_sym_op>
<sg_sym_op>
<seq>4</seq>
<operator>x+1/2,y,-z+1/2</operator>
</sg_sym_op>
<sg_sym_op>
<seq>5</seq>
<operator>-y+3/4,x+1/4,z+1/4</operator>
</sg_sym_op>
<sg_sym_op>
<seq>6</seq>
<operator>y+1/4,-x+3/4,-z+3/4</operator>
</sg_sym_op>
<sg_sym_op>
<seq>7</seq>
<operator>y+3/4,-x+3/4,z+3/4</operator>
</sg_sym_op>
<sg_sym_op>
<seq>8</seq>
<operator>-y+1/4,x+1/4,-z+1/4</operator>
</sg_sym_op>
</sg_sym_ops>
<idp_column>IDP</idp_column>
<adp_column>ADP</adp_column>
<atomic_coords>
<atomic_coord>
<atom>Nb</atom>
<num>1</num>
<wyckoff>16f</wyckoff>
<symmetry>1</symmetry>
<x>0.115</x>
<y>0.1254</y>
<z>0.4766</z>
<sof>1.0</sof>
<aet>6-a</aet>
</atomic_coord>
<atomic_coord>
<atom>O</atom>
<num>2</num>
<wyckoff>16f</wyckoff>
<symmetry>1</symmetry>
<x>0.1215</x>
<y>0.2363</y>
<z>0.2538</z>
<sof>1.0</sof>
<aet>3#a</aet>
</atomic_coord>
<atomic_coord>
<atom>O</atom>
<num>3</num>
<wyckoff>16f</wyckoff>
<symmetry>1</symmetry>
<x>0.1239</x>
<y>0.5246</y>
<z>0.2505</z>
<sof>1.0</sof>
<aet>3#b</aet>
</atomic_coord>
<atomic_coord>
<atom>O</atom>
<num>4</num>
<wyckoff>16f</wyckoff>
<symmetry>1</symmetry>
<x>0.1269</x>
<y>0.0141</y>
<z>0.2544</z>
<sof>1.0</sof>
<aet>3#a</aet>
</atomic_coord>
<atomic_coord>
<atom>Nb</atom>
<num>5</num>
<wyckoff>16f</wyckoff>
<symmetry>1</symmetry>
<x>0.1349</x>
<y>0.1247</y>
<z>0.0271</z>
<sof>1.0</sof>
<aet>6-a</aet>
</atomic_coord>
<atomic_coord>
<atom>O</atom>
<num>6</num>
<wyckoff>16f</wyckoff>
<symmetry>1</symmetry>
<x>0.4758</x>
<y>0.1303</y>
<z>1.0E-4</z>
<sof>1.0</sof>
<aet>3#a</aet>
</atomic_coord>
</atomic_coords>
<ani_temp_facs/>
<ac_space_group>I41/a (88)</ac_space_group>
<ac_unit_cell_a>12.991</ac_unit_cell_a>
<ac_unit_cell_b>12.991</ac_unit_cell_b>
<ac_unit_cell_c>5.912</ac_unit_cell_c>
<ac_unit_cell_alpha>90</ac_unit_cell_alpha>
<ac_unit_cell_beta>90</ac_unit_cell_beta>
<ac_unit_cell_gamma>90</ac_unit_cell_gamma>
<subfile_indicator>Inorganic, Metal &amp; Alloy</subfile_indicator>
<cross_ref_pdf_numbers>00-009-0235 (Primary), 00-034-0898 (Primary), 00-043-1043 (Primary), 00-068-0147 (Primary), 01-089-8555 (Alternate), 04-001-1744 (Alternate), 04-002-6372 (Alternate), 04-003-2348 (Alternate), 04-004-4309 (Alternate), 04-004-9016 (Alternate), 04-005-4298 (Primary), 04-005-4355 (Alternate), 04-005-4690 (Alternate), 04-007-2133 (Alternate), 04-007-6427 (Alternate), 04-008-7745 (Alternate)</cross_ref_pdf_numbers>
<references>
<reference_group>
<type>Primary Reference</type>
<reference>Calculated from LPF using POWD-12++.</reference>
</reference_group>
<reference_group>
<type>Structure</type>
<reference>Rüdorff W., Luginsland H.H. "Die Systeme TiO2-NbO2 und TiO2-TiTaO4". Z. Anorg. Allg. Chem. 1964, 334, 125.</reference>
</reference_group>
</references>
<database_comments>LPF Collection Code: 1704504. Sample Preparation: STARTING MATERIALS:Nb2O5. Compound Preparation: heated at 1173-1273 K under hydrogen stream.  Minor Warning: Magnitude of e.s.d. on cell dimension is &gt;1000 ppm. Unit Cell Data Source: Powder Diffraction.</database_comments>
<crystal_properties>Centrosymmetric</crystal_properties>
</pdf_data>
<graphs>
<wave_length>Cu Kα1 1.54056 Å</wave_length>
<chart_name>PDF Card - 04-008-3574.jpg</chart_name>
<stick_series type="Nb O2 - 04-008-3574 (Stick, Fixed Slit Intensity)">
<intensity>
<theta>13.621</theta>
<da>6.495500</da>
<intensity>1</intensity>
<h>2</h>
<k>0</k>
<l>0</l>
<F/>
</intensity>
<intensity>
<theta>16.460</theta>
<da>5.380990</da>
<intensity>6</intensity>
<h>1</h>
<k>0</k>
<l>1</l>
<F/>
</intensity>
<intensity>
<theta>19.309</theta>
<da>4.593010</da>
<intensity>1</intensity>
<h>2</h>
<k>2</k>
<l>0</l>
<F/>
</intensity>
<intensity>
<theta>21.426</theta>
<da>4.143790</da>
<intensity>8</intensity>
<h>1</h>
<k>2</k>
<l>1</l>
<F/>
</intensity>
<intensity>
<theta>25.476</theta>
<da>3.493450</da>
<intensity>27</intensity>
<h>3</h>
<k>0</k>
<l>1</l>
<F/>
</intensity>
<intensity>
<theta>27.440</theta>
<da>3.247750</da>
<intensity>1000</intensity>
<h>4</h>
<k>0</k>
<l>0</l>
<F/>
</intensity>
<intensity>
<theta>28.998</theta>
<da>3.076700</da>
<intensity>41</intensity>
<h>2</h>
<k>3</k>
<l>1</l>
<F/>
</intensity>
<intensity>
<theta>30.754</theta>
<da>2.904880</da>
<intensity>1</intensity>
<h>4</h>
<k>2</k>
<l>0</l>
<F/>
</intensity>
<intensity>
<theta>31.774</theta>
<da>2.813900</da>
<intensity>1</intensity>
<h>1</h>
<k>1</k>
<l>2</l>
<F/>
</intensity>
<intensity>
<theta>32.165</theta>
<da>2.780550</da>
<intensity>2</intensity>
<h>4</h>
<k>1</k>
<l>1</l>
<F/>
</intensity>
<intensity>
<theta>33.273</theta>
<da>2.690500</da>
<intensity>1</intensity>
<h>2</h>
<k>0</k>
<l>2</l>
<F/>
</intensity>
<intensity>
<theta>36.105</theta>
<da>2.485700</da>
<intensity>650</intensity>
<h>2</h>
<k>2</k>
<l>2</l>
<F/>
</intensity>
<intensity>
<theta>37.450</theta>
<da>2.399410</da>
<intensity>2</intensity>
<h>3</h>
<k>1</k>
<l>2</l>
<F/>
</intensity>
<intensity>
<theta>37.790</theta>
<da>2.378630</da>
<intensity>21</intensity>
<h>4</h>
<k>3</k>
<l>1</l>
<F/>
</intensity>
<intensity>
<theta>39.195</theta>
<da>2.296510</da>
<intensity>153</intensity>
<h>4</h>
<k>4</k>
<l>0</l>
<F/>
</intensity>
<intensity>
<theta>40.347</theta>
<da>2.233580</da>
<intensity>3</intensity>
<h>2</h>
<k>5</k>
<l>1</l>
<F/>
</intensity>
<intensity>
<theta>41.263</theta>
<da>2.186090</da>
<intensity>64</intensity>
<h>4</h>
<k>0</k>
<l>2</l>
<F/>
</intensity>
<intensity>
<theta>42.470</theta>
<da>2.126700</da>
<intensity>1</intensity>
<h>3</h>
<k>3</k>
<l>2</l>
<F/>
</intensity>
<intensity>
<theta>44.049</theta>
<da>2.054060</da>
<intensity>6</intensity>
<h>6</h>
<k>2</k>
<l>0</l>
<F/>
</intensity>
<intensity>
<theta>45.099</theta>
<da>2.008660</da>
<intensity>1</intensity>
<h>1</h>
<k>6</k>
<l>1</l>
<F/>
</intensity>
<intensity>
<theta>46.575</theta>
<da>1.948380</da>
<intensity>13</intensity>
<h>1</h>
<k>0</k>
<l>3</l>
<F/>
</intensity>
<intensity>
<theta>47.049</theta>
<da>1.929860</da>
<intensity>1</intensity>
<h>1</h>
<k>5</k>
<l>2</l>
<F/>
</intensity>
<intensity>
<theta>47.331</theta>
<da>1.919000</da>
<intensity>2</intensity>
<h>4</h>
<k>5</k>
<l>1</l>
<F/>
</intensity>
<intensity>
<theta>48.755</theta>
<da>1.866230</da>
<intensity>21</intensity>
<h>2</h>
<k>1</k>
<l>3</l>
<F/>
</intensity>
<intensity>
<theta>49.486</theta>
<da>1.840360</da>
<intensity>7</intensity>
<h>6</h>
<k>3</k>
<l>1</l>
<F/>
</intensity>
<intensity>
<theta>50.269</theta>
<da>1.813530</da>
<intensity>1</intensity>
<h>4</h>
<k>4</k>
<l>2</l>
<F/>
</intensity>
<intensity>
<theta>50.865</theta>
<da>1.793660</da>
<intensity>4</intensity>
<h>3</h>
<k>0</k>
<l>3</l>
<F/>
</intensity>
<intensity>
<theta>51.308</theta>
<da>1.779190</da>
<intensity>1</intensity>
<h>3</h>
<k>5</k>
<l>2</l>
<F/>
</intensity>
<intensity>
<theta>51.574</theta>
<da>1.770660</da>
<intensity>14</intensity>
<h>7</h>
<k>0</k>
<l>1</l>
<F/>
</intensity>
<intensity>
<theta>52.334</theta>
<da>1.746720</da>
<intensity>1</intensity>
<h>6</h>
<k>0</k>
<l>2</l>
<F/>
</intensity>
<intensity>
<theta>52.913</theta>
<da>1.728960</da>
<intensity>6</intensity>
<h>3</h>
<k>2</k>
<l>3</l>
<F/>
</intensity>
<intensity>
<theta>53.602</theta>
<da>1.708330</da>
<intensity>25</intensity>
<h>2</h>
<k>7</k>
<l>1</l>
<F/>
</intensity>
<intensity>
<theta>54.343</theta>
<da>1.686800</da>
<intensity>424</intensity>
<h>2</h>
<k>6</k>
<l>2</l>
<F/>
</intensity>
<intensity>
<theta>54.907</theta>
<da>1.670780</da>
<intensity>17</intensity>
<h>4</h>
<k>1</k>
<l>3</l>
<F/>
</intensity>
<intensity>
<theta>56.633</theta>
<da>1.623880</da>
<intensity>130</intensity>
<h>8</h>
<k>0</k>
<l>0</l>
<F/>
</intensity>
<intensity>
<theta>57.511</theta>
<da>1.601160</da>
<intensity>1</intensity>
<h>6</h>
<k>5</k>
<l>1</l>
<F/>
</intensity>
<intensity>
<theta>58.758</theta>
<da>1.570120</da>
<intensity>16</intensity>
<h>5</h>
<k>0</k>
<l>3</l>
<F/>
</intensity>
<intensity>
<theta>59.161</theta>
<da>1.560380</da>
<intensity>2</intensity>
<h>7</h>
<k>1</k>
<l>2</l>
<F/>
</intensity>
<intensity>
<theta>59.402</theta>
<da>1.554630</da>
<intensity>17</intensity>
<h>8</h>
<k>1</k>
<l>1</l>
<F/>
</intensity>
<intensity>
<theta>60.095</theta>
<da>1.538350</da>
<intensity>1</intensity>
<h>4</h>
<k>6</k>
<l>2</l>
<F/>
</intensity>
<intensity>
<theta>60.625</theta>
<da>1.526170</da>
<intensity>19</intensity>
<h>5</h>
<k>2</k>
<l>3</l>
<F/>
</intensity>
<intensity>
<theta>62.821</theta>
<da>1.478000</da>
<intensity>39m</intensity>
<h>0</h>
<k>0</k>
<l>4</l>
<F/>
</intensity>
<intensity>
<theta>62.821</theta>
<da>1.478000</da>
<intensity>39m</intensity>
<h>3</h>
<k>7</k>
<l>2</l>
<F/>
</intensity>
<intensity>
<theta>63.079</theta>
<da>1.472560</da>
<intensity>4</intensity>
<h>8</h>
<k>3</k>
<l>1</l>
<F/>
</intensity>
<intensity>
<theta>64.056</theta>
<da>1.452440</da>
<intensity>94</intensity>
<h>8</h>
<k>4</k>
<l>0</l>
<F/>
</intensity>
<intensity>
<theta>64.261</theta>
<da>1.448310</da>
<intensity>10</intensity>
<h>6</h>
<k>1</k>
<l>3</l>
<F/>
</intensity>
<intensity>
<theta>65.532</theta>
<da>1.423260</da>
<intensity>2</intensity>
<h>8</h>
<k>0</k>
<l>2</l>
<F/>
</intensity>
<intensity>
<theta>66.037</theta>
<da>1.413600</da>
<intensity>15</intensity>
<h>4</h>
<k>5</k>
<l>3</l>
<F/>
</intensity>
<intensity>
<theta>66.640</theta>
<da>1.402250</da>
<intensity>2</intensity>
<h>9</h>
<k>0</k>
<l>1</l>
<F/>
</intensity>
<intensity>
<theta>67.265</theta>
<da>1.390730</da>
<intensity>1m</intensity>
<h>1</h>
<k>3</k>
<l>4</l>
<F/>
</intensity>
<intensity>
<theta>67.265</theta>
<da>1.390730</da>
<intensity>1m</intensity>
<h>2</h>
<k>8</k>
<l>2</l>
<F/>
</intensity>
<intensity>
<theta>67.789</theta>
<da>1.381260</da>
<intensity>2</intensity>
<h>6</h>
<k>3</k>
<l>3</l>
<F/>
</intensity>
<intensity>
<theta>68.384</theta>
<da>1.370680</da>
<intensity>12</intensity>
<h>9</h>
<k>2</k>
<l>1</l>
<F/>
</intensity>
<intensity>
<theta>69.027</theta>
<da>1.359480</da>
<intensity>102</intensity>
<h>6</h>
<k>6</k>
<l>2</l>
<F/>
</intensity>
<intensity>
<theta>69.862</theta>
<da>1.345250</da>
<intensity>57m</intensity>
<h>4</h>
<k>0</k>
<l>4</l>
<F/>
</intensity>
<intensity>
<theta>69.862</theta>
<da>1.345250</da>
<intensity>57m</intensity>
<h>7</h>
<k>5</k>
<l>2</l>
<F/>
</intensity>
<intensity>
<theta>70.718</theta>
<da>1.331050</da>
<intensity>1</intensity>
<h>3</h>
<k>3</k>
<l>4</l>
<F/>
</intensity>
<intensity>
<theta>71.570</theta>
<da>1.317290</da>
<intensity>1</intensity>
<h>4</h>
<k>2</k>
<l>4</l>
<F/>
</intensity>
<intensity>
<theta>72.441</theta>
<da>1.303580</da>
<intensity>3</intensity>
<h>8</h>
<k>4</k>
<l>2</l>
<F/>
</intensity>
<intensity>
<theta>73.284</theta>
<da>1.290650</da>
<intensity>1</intensity>
<h>1</h>
<k>9</k>
<l>2</l>
<F/>
</intensity>
<intensity>
<theta>73.501</theta>
<da>1.287380</da>
<intensity>2</intensity>
<h>9</h>
<k>4</k>
<l>1</l>
<F/>
</intensity>
<intensity>
<theta>74.100</theta>
<da>1.278450</da>
<intensity>1</intensity>
<h>1</h>
<k>5</k>
<l>4</l>
<F/>
</intensity>
<intensity>
<theta>74.411</theta>
<da>1.273870</da>
<intensity>2</intensity>
<h>2</h>
<k>10</k>
<l>0</l>
<F/>
</intensity>
<intensity>
<theta>74.602</theta>
<da>1.271080</da>
<intensity>8</intensity>
<h>5</h>
<k>6</k>
<l>3</l>
<F/>
</intensity>
<intensity>
<theta>75.174</theta>
<da>1.262820</da>
<intensity>1</intensity>
<h>1</h>
<k>10</k>
<l>1</l>
<F/>
</intensity>
<intensity>
<theta>76.267</theta>
<da>1.247420</da>
<intensity>4</intensity>
<h>8</h>
<k>1</k>
<l>3</l>
<F/>
</intensity>
<intensity>
<theta>76.599</theta>
<da>1.242850</da>
<intensity>20m</intensity>
<h>3</h>
<k>9</k>
<l>2</l>
<F/>
</intensity>
<intensity>
<theta>76.599</theta>
<da>1.242850</da>
<intensity>20m</intensity>
<h>4</h>
<k>4</k>
<l>4</l>
<F/>
</intensity>
<intensity>
<theta>77.425</theta>
<da>1.231630</da>
<intensity>1</intensity>
<h>5</h>
<k>3</k>
<l>4</l>
<F/>
</intensity>
<intensity>
<theta>78.485</theta>
<da>1.217630</da>
<intensity>1</intensity>
<h>10</h>
<k>3</k>
<l>1</l>
<F/>
</intensity>
<intensity>
<theta>79.563</theta>
<da>1.203820</da>
<intensity>1</intensity>
<h>3</h>
<k>8</k>
<l>3</l>
<F/>
</intensity>
<intensity>
<theta>79.891</theta>
<da>1.199700</da>
<intensity>1m</intensity>
<h>6</h>
<k>2</k>
<l>4</l>
<F/>
</intensity>
<intensity>
<theta>79.891</theta>
<da>1.199700</da>
<intensity>1m</intensity>
<h>7</h>
<k>7</k>
<l>2</l>
<F/>
</intensity>
<intensity>
<theta>80.125</theta>
<da>1.196790</da>
<intensity>5</intensity>
<h>8</h>
<k>7</k>
<l>1</l>
<F/>
</intensity>
<intensity>
<theta>80.732</theta>
<da>1.189310</da>
<intensity>1</intensity>
<h>6</h>
<k>8</k>
<l>2</l>
<F/>
</intensity>
<intensity>
<theta>81.710</theta>
<da>1.177530</da>
<intensity>3m</intensity>
<h>1</h>
<k>0</k>
<l>5</l>
<F/>
</intensity>
<intensity>
<theta>81.710</theta>
<da>1.177530</da>
<intensity>3m</intensity>
<h>6</h>
<k>9</k>
<l>1</l>
<F/>
</intensity>
<intensity>
<theta>82.361</theta>
<da>1.169870</da>
<intensity>49</intensity>
<h>2</h>
<k>10</k>
<l>2</l>
<F/>
</intensity>
<intensity>
<theta>82.826</theta>
<da>1.164480</da>
<intensity>5</intensity>
<h>9</h>
<k>0</k>
<l>3</l>
<F/>
</intensity>
<intensity>
<theta>83.335</theta>
<da>1.158650</da>
<intensity>8m</intensity>
<h>1</h>
<k>2</k>
<l>5</l>
<F/>
</intensity>
<intensity>
<theta>83.335</theta>
<da>1.158650</da>
<intensity>8m</intensity>
<h>11</h>
<k>0</k>
<l>1</l>
<F/>
</intensity>
<intensity>
<theta>83.961</theta>
<da>1.151600</da>
<intensity>2</intensity>
<h>5</h>
<k>5</k>
<l>4</l>
<F/>
</intensity>
<intensity>
<theta>84.262</theta>
<da>1.148250</da>
<intensity>23</intensity>
<h>8</h>
<k>8</k>
<l>0</l>
<F/>
</intensity>
<intensity>
<theta>84.447</theta>
<da>1.146210</da>
<intensity>10</intensity>
<h>2</h>
<k>9</k>
<l>3</l>
<F/>
</intensity>
<intensity>
<theta>84.956</theta>
<da>1.140640</da>
<intensity>8m</intensity>
<h>2</h>
<k>11</k>
<l>1</l>
<F/>
</intensity>
<intensity>
<theta>84.956</theta>
<da>1.140640</da>
<intensity>8m</intensity>
<h>3</h>
<k>0</k>
<l>5</l>
<F/>
</intensity>
<intensity>
<theta>86.064</theta>
<da>1.128770</da>
<intensity>5</intensity>
<h>8</h>
<k>5</k>
<l>3</l>
<F/>
</intensity>
<intensity>
<theta>86.572</theta>
<da>1.123450</da>
<intensity>7</intensity>
<h>2</h>
<k>3</k>
<l>5</l>
<F/>
</intensity>
<intensity>
<theta>87.194</theta>
<da>1.117030</da>
<intensity>1m</intensity>
<h>3</h>
<k>7</k>
<l>4</l>
<F/>
</intensity>
<intensity>
<theta>87.194</theta>
<da>1.117030</da>
<intensity>1m</intensity>
<h>10</h>
<k>4</k>
<l>2</l>
<F/>
</intensity>
<intensity>
<theta>87.494</theta>
<da>1.113970</da>
<intensity>2</intensity>
<h>10</h>
<k>6</k>
<l>0</l>
<F/>
</intensity>
<intensity>
<theta>88.184</theta>
<da>1.107020</da>
<intensity>4</intensity>
<h>4</h>
<k>1</k>
<l>5</l>
<F/>
</intensity>
<intensity>
<theta>89.290</theta>
<da>1.096150</da>
<intensity>8</intensity>
<h>4</h>
<k>9</k>
<l>3</l>
<F/>
</intensity>
<intensity>
<theta>89.613</theta>
<da>1.093040</da>
<intensity>32m</intensity>
<h>8</h>
<k>0</k>
<l>4</l>
<F/>
</intensity>
<intensity>
<theta>89.613</theta>
<da>1.093040</da>
<intensity>32m</intensity>
<h>11</h>
<k>1</k>
<l>2</l>
<F/>
</intensity>
<intensity>
<theta>89.843</theta>
<da>1.090840</da>
<intensity>6</intensity>
<h>4</h>
<k>11</k>
<l>1</l>
<F/>
</intensity>
<intensity>
<theta>90.718</theta>
<da>1.082580</da>
<intensity>16</intensity>
<h>12</h>
<k>0</k>
<l>0</l>
<F/>
</intensity>
<intensity>
<theta>90.902</theta>
<da>1.080870</da>
<intensity>3</intensity>
<h>10</h>
<k>1</k>
<l>3</l>
<F/>
</intensity>
<intensity>
<theta>91.408</theta>
<da>1.076200</da>
<intensity>6</intensity>
<h>4</h>
<k>3</k>
<l>5</l>
<F/>
</intensity>
<intensity>
<theta>92.053</theta>
<da>1.070340</da>
<intensity>1</intensity>
<h>8</h>
<k>8</k>
<l>2</l>
<F/>
</intensity>
<intensity>
<theta>92.860</theta>
<da>1.063140</da>
<intensity>1</intensity>
<h>3</h>
<k>11</k>
<l>2</l>
<F/>
</intensity>
<intensity>
<theta>93.021</theta>
<da>1.061720</da>
<intensity>3m</intensity>
<h>5</h>
<k>2</k>
<l>5</l>
<F/>
</intensity>
<intensity>
<theta>93.021</theta>
<da>1.061720</da>
<intensity>3m</intensity>
<h>8</h>
<k>9</k>
<l>1</l>
<F/>
</intensity>
<intensity>
<theta>93.643</theta>
<da>1.056300</da>
<intensity>1</intensity>
<h>7</h>
<k>5</k>
<l>4</l>
<F/>
</intensity>
<intensity>
<theta>94.128</theta>
<da>1.052130</da>
<intensity>1</intensity>
<h>10</h>
<k>3</k>
<l>3</l>
<F/>
</intensity>
<intensity>
<theta>94.682</theta>
<da>1.047430</da>
<intensity>3</intensity>
<h>10</h>
<k>7</k>
<l>1</l>
<F/>
</intensity>
<intensity>
<theta>95.283</theta>
<da>1.042410</da>
<intensity>39</intensity>
<h>10</h>
<k>6</k>
<l>2</l>
<F/>
</intensity>
<intensity>
<theta>96.069</theta>
<da>1.035950</da>
<intensity>30</intensity>
<h>8</h>
<k>4</k>
<l>4</l>
<F/>
</intensity>
<intensity>
<theta>96.254</theta>
<da>1.034450</da>
<intensity>5m</intensity>
<h>1</h>
<k>6</k>
<l>5</l>
<F/>
</intensity>
<intensity>
<theta>96.254</theta>
<da>1.034450</da>
<intensity>5m</intensity>
<h>3</h>
<k>12</k>
<l>1</l>
<F/>
</intensity>
<intensity>
<theta>96.881</theta>
<da>1.029420</da>
<intensity>2</intensity>
<h>1</h>
<k>9</k>
<l>4</l>
<F/>
</intensity>
<intensity>
<theta>97.182</theta>
<da>1.027030</da>
<intensity>16</intensity>
<h>12</h>
<k>4</k>
<l>0</l>
<F/>
</intensity>
<intensity>
<theta>97.367</theta>
<da>1.025570</da>
<intensity>6</intensity>
<h>6</h>
<k>9</k>
<l>3</l>
<F/>
</intensity>
<intensity>
<theta>97.925</theta>
<da>1.021210</da>
<intensity>5</intensity>
<h>6</h>
<k>11</k>
<l>1</l>
<F/>
</intensity>
<intensity>
<theta>98.531</theta>
<da>1.016550</da>
<intensity>2</intensity>
<h>12</h>
<k>0</k>
<l>2</l>
<F/>
</intensity>
<intensity>
<theta>98.995</theta>
<da>1.013020</da>
<intensity>1</intensity>
<h>11</h>
<k>0</k>
<l>3</l>
<F/>
</intensity>
<intensity>
<theta>99.509</theta>
<da>1.009170</da>
<intensity>5</intensity>
<h>6</h>
<k>3</k>
<l>5</l>
<F/>
</intensity>
<intensity>
<theta>100.140</theta>
<da>1.004500</da>
<intensity>1</intensity>
<h>9</h>
<k>3</k>
<l>4</l>
<F/>
</intensity>
<intensity>
<theta>100.631</theta>
<da>1.000920</da>
<intensity>3</intensity>
<h>5</h>
<k>10</k>
<l>3</l>
<F/>
</intensity>
<intensity>
<theta>101.147</theta>
<da>0.997204</da>
<intensity>3</intensity>
<h>7</h>
<k>0</k>
<l>5</l>
<F/>
</intensity>
<intensity>
<theta>102.794</theta>
<da>0.985657</da>
<intensity>9m</intensity>
<h>2</h>
<k>7</k>
<l>5</l>
<F/>
</intensity>
<intensity>
<theta>102.794</theta>
<da>0.985657</da>
<intensity>9m</intensity>
<h>13</h>
<k>0</k>
<l>1</l>
<F/>
</intensity>
<intensity>
<theta>103.433</theta>
<da>0.981308</da>
<intensity>1</intensity>
<h>7</h>
<k>7</k>
<l>4</l>
<F/>
</intensity>
<intensity>
<theta>104.500</theta>
<da>0.974186</da>
<intensity>2</intensity>
<h>2</h>
<k>13</k>
<l>1</l>
<F/>
</intensity>
<intensity>
<theta>105.119</theta>
<da>0.970142</da>
<intensity>1</intensity>
<h>12</h>
<k>4</k>
<l>2</l>
<F/>
</intensity>
<intensity>
<theta>105.932</theta>
<da>0.964929</da>
<intensity>2m</intensity>
<h>2</h>
<k>10</k>
<l>4</l>
<F/>
</intensity>
<intensity>
<theta>105.932</theta>
<da>0.964929</da>
<intensity>2m</intensity>
<h>9</h>
<k>9</k>
<l>2</l>
<F/>
</intensity>
<intensity>
<theta>106.171</theta>
<da>0.963413</da>
<intensity>7m</intensity>
<h>2</h>
<k>2</k>
<l>6</l>
<F/>
</intensity>
<intensity>
<theta>106.171</theta>
<da>0.963413</da>
<intensity>7m</intensity>
<h>5</h>
<k>6</k>
<l>5</l>
<F/>
</intensity>
</stick_series>
</graphs>
</pdfcard>
