Repository: ComputationalMaterials-WestLake-Univ/phasemapy

# Automated Phase Mapping of XRD (AutoMapper)

The AutoMapper is an unsupervised solver to tackle the phase mapping challenge in high-throughput X-ray diffraction datasets. Besides leveraging robust fitting abilities of machine learning algorithms,it is integrated various material information, including first-principles calculated thermodynamic data, crystallography, X-ray diffraction, and texture.

Its main functionalities:

- correctly identify the number, identity, fraction, peak shift and texture of present phases.

## Datasets

We analyzed three previously published combinatorial libraries: the V–Nb–Mn oxide, the Bi–Cu–V oxide, and the Li–Sr–Al oxide systems, which contain 317, 307, and 50 samples, respectively. If you use these datasets, please consider to cite the original papers from which we curate these datasets.

Find more about these datasets by going to our [Datasets_Bi_Cu_V_O]("phasemapy/scripts_Bi_Cu_V_O/data) page,  [Datasets_V_Nb_Mn_O]("phasemapy/scripts_V_Nb_Mn_O/data) page.,  [Datasets_Li_Sr_Al_O]("phasemapy/scripts_Li_Sr_Al_O/data) page.

## Usage

### Phase mapping with V–Nb–Mn dataset:

To solve the V–Nb–Mn dataset, run the following command:

```
python phasemapy/scripts_V_Nb_Mn_O/solver_V-Nb-Mn.py
```

### Phase mapping with Bi-Cu-V dataset:

To solve the Bi-Cu-V dataset, run the following command:

```
python phasemapy/scripts_Bi_Cu_V_O/solver_Bi_Cu_V.py
```

### Phase mapping with Li–Sr–Al dataset:

To solve the Li–Sr–Al dataset, run the following command:

```
python phasemapy/scripts_Li_Sr_Al_O/solver_Li_Sr_Al.py
```

## Citation

Please consider citing the following paper if you find our code & data useful.

```
@article{XXX,
  title={Automated Phase Mapping of High Throughput X-ray Diffraction Data Encoded with Domain-Specific Materials Science Knowledge},
  author={Dongfang Yu, Sean D. Griesemer, Tzu-chen Liu, Chris Wolverton, Yizhou Zhu},
  journal={XXX},
  year={2024}
}
```

File: data/icdd/Star/PDF Card - 00-066-0206.xml
<?xml version="1.0" encoding="UTF-8" standalone="no"?>
<?xml-stylesheet type="text/xsl" href="pdfcard.xsl"?><pdfcard>
<pdf_data ApplicationName="PDF-4+ 2020" ApplicationVersion="4.20.0.1" CurrentYear="2019">
<pdf_number>00-066-0206</pdf_number>
<chemical_formula>V2 O5</chemical_formula>
<empirical_formula>O5 V2</empirical_formula>
<chemical_name>Vanadium Oxide</chemical_name>
<common_name>vanadium pentaoxide, δ-V2 O5</common_name>
<xstal_system>Monoclinic</xstal_system>
<xtldx>4.162</xtldx>
<ds>4.16</ds>
<rep_struc>Nb2 O5</rep_struc>
<lpf_rep_struc>Nb2 O5,mS28,15</lpf_rep_struc>
<lpf_rep_struc_alpha_order>Nb2 O5,mS28,15</lpf_rep_struc_alpha_order>
<pressure_temperature>Ambient</pressure_temperature>
<status>Primary</status>
<cell_a>11.9695(1)</cell_a>
<cell_b>4.69915(5)</cell_b>
<cell_c>5.32642(6)</cell_c>
<cell_beta>104.327(1)</cell_beta>
<z>4.00</z>
<cell_vol>290.27</cell_vol>
<cell_mv>72.57</cell_mv>
<authcovera>0.445</authcovera>
<authaoverb>2.547</authaoverb>
<authcoverb>1.133</authcoverb>
<xtlvol>290.27</xtlvol>
<redcellvol>145.14</redcellvol>
<xtla>11.836</xtla>
<xtlb>4.699</xtlb>
<xtlc>5.326</xtlc>
<xtlal>90.00</xtlal>
<xtlbe>101.52</xtlbe>
<xtlga>90.00</xtlga>
<xtlcovera>0.450</xtlcovera>
<xtlaoverb>2.519</xtlaoverb>
<xtlcoverb>1.133</xtlcoverb>
<redcell_a>4.699</redcell_a>
<redcell_b>5.326</redcell_b>
<redcell_c>6.429</redcell_c>
<redcell_al>103.32</redcell_al>
<redcell_be>111.43</redcell_be>
<redcell_ga>90.00</redcell_ga>
<xtlz>4.00</xtlz>
<ss>F(30) = 999.9(0.0001, 36)</ss>
<xtlsg>I2/a (15)</xtlsg>
<xtlmolwt>181.88</xtlmolwt>
<quality_mark>Star</quality_mark>
<lower>8.80</lower>
<filttyp>Ge Mono</filttyp>
<iic>1.39</iic>
<iic_nd>0.31</iic_nd>
<lambda>1.5406</lambda>
<patrad>CuKα1</patrad>
<source>Diffractometer - Integrated</source>
<instrument>Diffractometer</instrument>
<temperature>298.0</temperature>
<aspectn>15A</aspectn>
<spgr_label>Space Group</spgr_label>
<spgr>C2/c (15)</spgr>
<color>Dark red</color>
<pearson>mC28.00</pearson>
<entry_date>09/01/2016</entry_date>
<last_mod_date>09/01/2017</last_mod_date>
<last_modifications>FQM</last_modifications>
<weight_percent>O43.98 V56.02</weight_percent>
<atomic_percent>O71.43 V28.57</atomic_percent>
<tf_type>U</tf_type>
<sg_sym_ops>
<sg_sym_op>
<seq>1</seq>
<operator>x,y,z</operator>
</sg_sym_op>
<sg_sym_op>
<seq>2</seq>
<operator>-x,-y,-z</operator>
</sg_sym_op>
<sg_sym_op>
<seq>3</seq>
<operator>-x,y,-z+1/2</operator>
</sg_sym_op>
<sg_sym_op>
<seq>4</seq>
<operator>x,-y,z+1/2</operator>
</sg_sym_op>
</sg_sym_ops>
<idp_column>Uiso</idp_column>
<adp_column>Uani</adp_column>
<atomic_coords>
<atomic_coord>
<atom>V</atom>
<num>1</num>
<wyckoff/>
<symmetry/>
<x>0.14315</x>
<y>0.2624</y>
<z>0.74462</z>
<sof>1.0</sof>
<idp>0.0103</idp>
<aet/>
</atomic_coord>
<atomic_coord>
<atom>O</atom>
<num>2</num>
<wyckoff/>
<symmetry/>
<x>0.0</x>
<y>0.3839</y>
<z>0.75</z>
<sof>1.0</sof>
<idp>0.0035</idp>
<aet/>
</atomic_coord>
<atomic_coord>
<atom>O</atom>
<num>3</num>
<wyckoff/>
<symmetry/>
<x>0.1073</x>
<y>0.0698</y>
<z>0.4789</z>
<sof>1.0</sof>
<idp>0.0037</idp>
<aet/>
</atomic_coord>
<atomic_coord>
<atom>O</atom>
<num>4</num>
<wyckoff/>
<symmetry/>
<x>0.2028</x>
<y>0.5702</y>
<z>0.6309</z>
<sof>1.0</sof>
<idp>0.006</idp>
<aet/>
</atomic_coord>
</atomic_coords>
<ani_temp_facs/>
<ac_space_group>C12/c1 (15)</ac_space_group>
<ac_unit_cell_a>11.9695(1)</ac_unit_cell_a>
<ac_unit_cell_b>4.69915(5)</ac_unit_cell_b>
<ac_unit_cell_c>5.32642(6)</ac_unit_cell_c>
<ac_unit_cell_alpha>90.0</ac_unit_cell_alpha>
<ac_unit_cell_beta>104.327(1)</ac_unit_cell_beta>
<ac_unit_cell_gamma>90.0</ac_unit_cell_gamma>
<subfile_indicator>Battery Material, Ceramic (Semiconductor), Inorganic, Metal &amp; Alloy</subfile_indicator>
<cross_ref_pdf_numbers>00-054-0513 (Primary), 04-014-4663 (Primary)</cross_ref_pdf_numbers>
<references>
<reference_group>
<type>Primary Reference</type>
<reference>Zibrov, I., Inst. for High Pressure Physics, RAS, Troitsk, Moscow, Russian Federation. Private Communication 2014.</reference>
</reference_group>
<reference_group>
<type>Unit Cell</type>
<doi>10.1080/08957959.2013.796375</doi>
<reference>Zibrov, I., Filonenko, V., Lyapin, S., Sidorov, V. "The high pressure phases β- and δ-\V2 O5\: structure refinement, electrical and optical properties, thermal stability." High Pressure Res. 2013, 33, 399.</reference>
</reference_group>
</references>
<database_comments>Additional Patterns: See PDF 00-054-0513 and 04-014-4663. Processing Information: Rietveld refinement. Physical property: Energy of activation 0.18 eV near room temperature. Seebeck coefficient of S= -570 μV/K. Solar materials. Sample Preparation: Prepared by applying pressure of 8.0-8.5 GPa at a temperature of 973-1373 K to α-''V2 O5''. Phase Transition: Two-step δ to α phase transformation temperature, T=493-563 K.</database_comments>
<crystal_properties>Centrosymmetric</crystal_properties>
<phase>δ</phase>
</pdf_data>
<graphs>
<wave_length>Cu Kα1 1.54056 Å</wave_length>
<chart_name>PDF Card - 00-066-0206.jpg</chart_name>
<stick_series type="V2 O5 - 00-066-0206 (Stick, Fixed Slit Intensity)">
<intensity>
<theta>15.267</theta>
<da>5.79864</da>
<intensity>251</intensity>
<h>2</h>
<k>0</k>
<l>0</l>
<F/>
</intensity>
<intensity>
<theta>25.485</theta>
<da>3.49219</da>
<intensity>948</intensity>
<h>1</h>
<k>1</k>
<l>-1</l>
<F/>
</intensity>
<intensity>
<theta>27.985</theta>
<da>3.18567</da>
<intensity>869</intensity>
<h>1</h>
<k>1</k>
<l>1</l>
<F/>
</intensity>
<intensity>
<theta>30.814</theta>
<da>2.89932</da>
<intensity>544</intensity>
<h>4</h>
<k>0</k>
<l>0</l>
<F/>
</intensity>
<intensity>
<theta>31.599</theta>
<da>2.82909</da>
<intensity>1000</intensity>
<h>3</h>
<k>1</k>
<l>-1</l>
<F/>
</intensity>
<intensity>
<theta>34.337</theta>
<da>2.60953</da>
<intensity>50</intensity>
<h>2</h>
<k>0</k>
<l>-2</l>
<F/>
</intensity>
<intensity>
<theta>34.737</theta>
<da>2.58038</da>
<intensity>350</intensity>
<h>0</h>
<k>0</k>
<l>2</l>
<F/>
</intensity>
<intensity>
<theta>37.546</theta>
<da>2.39350</da>
<intensity>187</intensity>
<h>3</h>
<k>1</k>
<l>1</l>
<F/>
</intensity>
<intensity>
<theta>38.275</theta>
<da>2.34958</da>
<intensity>103</intensity>
<h>0</h>
<k>2</k>
<l>0</l>
<F/>
</intensity>
<intensity>
<theta>40.614</theta>
<da>2.21951</da>
<intensity>16</intensity>
<h>4</h>
<k>0</k>
<l>-2</l>
<F/>
</intensity>
<intensity>
<theta>41.431</theta>
<da>2.17760</da>
<intensity>2</intensity>
<h>2</h>
<k>2</k>
<l>0</l>
<F/>
</intensity>
<intensity>
<theta>42.227</theta>
<da>2.13839</da>
<intensity>17</intensity>
<h>0</h>
<k>2</k>
<l>1</l>
<F/>
</intensity>
<intensity>
<theta>42.303</theta>
<da>2.13470</da>
<intensity>299</intensity>
<h>1</h>
<k>1</k>
<l>2</l>
<F/>
</intensity>
<intensity>
<theta>43.097</theta>
<da>2.09719</da>
<intensity>6</intensity>
<h>5</h>
<k>1</k>
<l>-1</l>
<F/>
</intensity>
<intensity>
<theta>43.474</theta>
<da>2.07989</da>
<intensity>236</intensity>
<h>5</h>
<k>1</k>
<l>0</l>
<F/>
</intensity>
<intensity>
<theta>43.546</theta>
<da>2.07662</da>
<intensity>185</intensity>
<h>2</h>
<k>2</k>
<l>-1</l>
<F/>
</intensity>
<intensity>
<theta>46.971</theta>
<da>1.93288</da>
<intensity>92</intensity>
<h>6</h>
<k>0</k>
<l>0</l>
<F/>
</intensity>
<intensity>
<theta>49.790</theta>
<da>1.82983</da>
<intensity>10</intensity>
<h>5</h>
<k>1</k>
<l>-2</l>
<F/>
</intensity>
<intensity>
<theta>49.919</theta>
<da>1.82542</da>
<intensity>199</intensity>
<h>4</h>
<k>2</k>
<l>0</l>
<F/>
</intensity>
<intensity>
<theta>50.314</theta>
<da>1.81198</da>
<intensity>8</intensity>
<h>4</h>
<k>2</k>
<l>-1</l>
<F/>
</intensity>
<intensity>
<theta>50.797</theta>
<da>1.79589</da>
<intensity>25</intensity>
<h>5</h>
<k>1</k>
<l>1</l>
<F/>
</intensity>
<intensity>
<theta>50.968</theta>
<da>1.79028</da>
<intensity>11</intensity>
<h>3</h>
<k>1</k>
<l>2</l>
<F/>
</intensity>
<intensity>
<theta>51.545</theta>
<da>1.77158</da>
<intensity>58</intensity>
<h>6</h>
<k>0</k>
<l>-2</l>
<F/>
</intensity>
<intensity>
<theta>52.354</theta>
<da>1.74609</da>
<intensity>9</intensity>
<h>2</h>
<k>2</k>
<l>-2</l>
<F/>
</intensity>
<intensity>
<theta>52.640</theta>
<da>1.73728</da>
<intensity>357</intensity>
<h>0</h>
<k>2</k>
<l>2</l>
<F/>
</intensity>
<intensity>
<theta>52.979</theta>
<da>1.72696</da>
<intensity>80</intensity>
<h>4</h>
<k>0</k>
<l>2</l>
<F/>
</intensity>
<intensity>
<theta>55.537</theta>
<da>1.65332</da>
<intensity>182</intensity>
<h>1</h>
<k>1</k>
<l>-3</l>
<F/>
</intensity>
<intensity>
<theta>55.939</theta>
<da>1.64238</da>
<intensity>2</intensity>
<h>4</h>
<k>2</k>
<l>1</l>
<F/>
</intensity>
<intensity>
<theta>56.346</theta>
<da>1.63147</da>
<intensity>179</intensity>
<h>3</h>
<k>1</k>
<l>-3</l>
<F/>
</intensity>
<intensity>
<theta>57.033</theta>
<da>1.61345</da>
<intensity>312</intensity>
<h>4</h>
<k>2</k>
<l>-2</l>
<F/>
</intensity>
<intensity>
<theta>57.448</theta>
<da>1.60278</da>
<intensity>344</intensity>
<h>7</h>
<k>1</k>
<l>-1</l>
<F/>
</intensity>
<intensity>
<theta>57.840</theta>
<da>1.59284</da>
<intensity>13</intensity>
<h>2</h>
<k>2</k>
<l>2</l>
<F/>
</intensity>
<intensity>
<theta>59.074</theta>
<da>1.56249</da>
<intensity>5</intensity>
<h>7</h>
<k>1</k>
<l>0</l>
<F/>
</intensity>
<intensity>
<theta>59.501</theta>
<da>1.55229</da>
<intensity>14</intensity>
<h>1</h>
<k>3</k>
<l>0</l>
<F/>
</intensity>
<intensity>
<theta>59.536</theta>
<da>1.55146</da>
<intensity>87</intensity>
<h>1</h>
<k>1</k>
<l>3</l>
<F/>
</intensity>
<intensity>
<theta>61.201</theta>
<da>1.51317</da>
<intensity>5</intensity>
<h>6</h>
<k>2</k>
<l>-1</l>
<F/>
</intensity>
<intensity>
<theta>61.765</theta>
<da>1.50071</da>
<intensity>2</intensity>
<h>7</h>
<k>1</k>
<l>-2</l>
<F/>
</intensity>
<intensity>
<theta>61.785</theta>
<da>1.50027</da>
<intensity>49</intensity>
<h>1</h>
<k>3</k>
<l>-1</l>
<F/>
</intensity>
<intensity>
<theta>62.133</theta>
<da>1.49269</da>
<intensity>77</intensity>
<h>6</h>
<k>2</k>
<l>0</l>
<F/>
</intensity>
<intensity>
<theta>63.054</theta>
<da>1.47310</da>
<intensity>52</intensity>
<h>1</h>
<k>3</k>
<l>1</l>
<F/>
</intensity>
<intensity>
<theta>63.298</theta>
<da>1.46799</da>
<intensity>1</intensity>
<h>5</h>
<k>1</k>
<l>2</l>
<F/>
</intensity>
<intensity>
<theta>64.091</theta>
<da>1.45174</da>
<intensity>2</intensity>
<h>3</h>
<k>3</k>
<l>0</l>
<F/>
</intensity>
<intensity>
<theta>64.194</theta>
<da>1.44966</da>
<intensity>40</intensity>
<h>8</h>
<k>0</k>
<l>0</l>
<F/>
</intensity>
<intensity>
<theta>65.050</theta>
<da>1.43263</da>
<intensity>102</intensity>
<h>3</h>
<k>3</k>
<l>-1</l>
<F/>
</intensity>
<intensity>
<theta>65.537</theta>
<da>1.42317</da>
<intensity>30</intensity>
<h>8</h>
<k>0</k>
<l>-2</l>
<F/>
</intensity>
<intensity>
<theta>65.944</theta>
<da>1.41536</da>
<intensity>3</intensity>
<h>2</h>
<k>2</k>
<l>-3</l>
<F/>
</intensity>
<intensity>
<theta>65.987</theta>
<da>1.41455</da>
<intensity>80</intensity>
<h>6</h>
<k>2</k>
<l>-2</l>
<F/>
</intensity>
<intensity>
<theta>66.379</theta>
<da>1.40714</da>
<intensity>131</intensity>
<h>7</h>
<k>1</k>
<l>1</l>
<F/>
</intensity>
<intensity>
<theta>67.222</theta>
<da>1.39152</da>
<intensity>108</intensity>
<h>4</h>
<k>2</k>
<l>2</l>
<F/>
</intensity>
<intensity>
<theta>67.269</theta>
<da>1.39066</da>
<intensity>96</intensity>
<h>6</h>
<k>0</k>
<l>2</l>
<F/>
</intensity>
<intensity>
<theta>67.415</theta>
<da>1.38800</da>
<intensity>17</intensity>
<h>0</h>
<k>2</k>
<l>3</l>
<F/>
</intensity>
<intensity>
<theta>67.818</theta>
<da>1.38073</da>
<intensity>99</intensity>
<h>3</h>
<k>1</k>
<l>3</l>
<F/>
</intensity>
<intensity>
<theta>68.655</theta>
<da>1.36594</da>
<intensity>5</intensity>
<h>6</h>
<k>2</k>
<l>1</l>
<F/>
</intensity>
<intensity>
<theta>68.718</theta>
<da>1.36483</da>
<intensity>259</intensity>
<h>3</h>
<k>3</k>
<l>1</l>
<F/>
</intensity>
<intensity>
<theta>68.861</theta>
<da>1.36235</da>
<intensity>1</intensity>
<h>4</h>
<k>2</k>
<l>-3</l>
<F/>
</intensity>
<intensity>
<theta>69.578</theta>
<da>1.35005</da>
<intensity>4</intensity>
<h>1</h>
<k>3</k>
<l>-2</l>
<F/>
</intensity>
<intensity>
<theta>70.712</theta>
<da>1.33116</da>
<intensity>6</intensity>
<h>2</h>
<k>0</k>
<l>-4</l>
<F/>
</intensity>
<intensity>
<theta>71.397</theta>
<da>1.32005</da>
<intensity>98</intensity>
<h>7</h>
<k>1</k>
<l>-3</l>
<F/>
</intensity>
<intensity>
<theta>71.482</theta>
<da>1.31869</da>
<intensity>1</intensity>
<h>3</h>
<k>3</k>
<l>-2</l>
<F/>
</intensity>
<intensity>
<theta>71.960</theta>
<da>1.31111</da>
<intensity>1</intensity>
<h>1</h>
<k>3</k>
<l>2</l>
<F/>
</intensity>
<intensity>
<theta>72.365</theta>
<da>1.30476</da>
<intensity>52</intensity>
<h>4</h>
<k>0</k>
<l>-4</l>
<F/>
</intensity>
<intensity>
<theta>72.525</theta>
<da>1.30228</da>
<intensity>5</intensity>
<h>5</h>
<k>3</k>
<l>-1</l>
<F/>
</intensity>
<intensity>
<theta>72.796</theta>
<da>1.29810</da>
<intensity>1</intensity>
<h>5</h>
<k>3</k>
<l>0</l>
<F/>
</intensity>
<intensity>
<theta>73.315</theta>
<da>1.29019</da>
<intensity>59</intensity>
<h>0</h>
<k>0</k>
<l>4</l>
<F/>
</intensity>
<intensity>
<theta>74.017</theta>
<da>1.27968</da>
<intensity>13</intensity>
<h>9</h>
<k>1</k>
<l>-1</l>
<F/>
</intensity>
<intensity>
<theta>74.233</theta>
<da>1.27648</da>
<intensity>21</intensity>
<h>3</h>
<k>1</k>
<l>-4</l>
<F/>
</intensity>
<intensity>
<theta>74.704</theta>
<da>1.26960</da>
<intensity>1</intensity>
<h>1</h>
<k>1</k>
<l>-4</l>
<F/>
</intensity>
<intensity>
<theta>75.934</theta>
<da>1.25207</da>
<intensity>29</intensity>
<h>6</h>
<k>2</k>
<l>-3</l>
<F/>
</intensity>
<intensity>
<theta>76.703</theta>
<da>1.24142</da>
<intensity>28</intensity>
<h>9</h>
<k>1</k>
<l>-2</l>
<F/>
</intensity>
<intensity>
<theta>77.269</theta>
<da>1.23373</da>
<intensity>28</intensity>
<h>8</h>
<k>2</k>
<l>0</l>
<F/>
</intensity>
<intensity>
<theta>78.171</theta>
<da>1.22174</da>
<intensity>26</intensity>
<h>6</h>
<k>0</k>
<l>-4</l>
<F/>
</intensity>
<intensity>
<theta>78.336</theta>
<da>1.21957</da>
<intensity>1</intensity>
<h>5</h>
<k>3</k>
<l>1</l>
<F/>
</intensity>
<intensity>
<theta>78.512</theta>
<da>1.21728</da>
<intensity>31</intensity>
<h>8</h>
<k>2</k>
<l>-2</l>
<F/>
</intensity>
<intensity>
<theta>78.560</theta>
<da>1.21666</da>
<intensity>5</intensity>
<h>7</h>
<k>1</k>
<l>2</l>
<F/>
</intensity>
<intensity>
<theta>79.775</theta>
<da>1.20115</da>
<intensity>3</intensity>
<h>5</h>
<k>1</k>
<l>3</l>
<F/>
</intensity>
<intensity>
<theta>80.019</theta>
<da>1.19811</da>
<intensity>7</intensity>
<h>2</h>
<k>0</k>
<l>4</l>
<F/>
</intensity>
<intensity>
<theta>80.128</theta>
<da>1.19675</da>
<intensity>6</intensity>
<h>6</h>
<k>2</k>
<l>2</l>
<F/>
</intensity>
<intensity>
<theta>81.942</theta>
<da>1.17479</da>
<intensity>14</intensity>
<h>0</h>
<k>4</k>
<l>0</l>
<F/>
</intensity>
<intensity>
<theta>82.186</theta>
<da>1.17192</da>
<intensity>1</intensity>
<h>1</h>
<k>3</k>
<l>-3</l>
<F/>
</intensity>
<intensity>
<theta>82.199</theta>
<da>1.17176</da>
<intensity>34</intensity>
<h>10</h>
<k>0</k>
<l>-2</l>
<F/>
</intensity>
<intensity>
<theta>82.812</theta>
<da>1.16464</da>
<intensity>8</intensity>
<h>4</h>
<k>2</k>
<l>3</l>
<F/>
</intensity>
<intensity>
<theta>82.862</theta>
<da>1.16406</da>
<intensity>60</intensity>
<h>3</h>
<k>3</k>
<l>-3</l>
<F/>
</intensity>
<intensity>
<theta>83.240</theta>
<da>1.15973</da>
<intensity>4</intensity>
<h>10</h>
<k>0</k>
<l>0</l>
<F/>
</intensity>
<intensity>
<theta>83.375</theta>
<da>1.15820</da>
<intensity>14</intensity>
<h>2</h>
<k>2</k>
<l>-4</l>
<F/>
</intensity>
<intensity>
<theta>83.790</theta>
<da>1.15351</da>
<intensity>16</intensity>
<h>7</h>
<k>3</k>
<l>-1</l>
<F/>
</intensity>
<intensity>
<theta>83.979</theta>
<da>1.15140</da>
<intensity>7</intensity>
<h>2</h>
<k>4</k>
<l>0</l>
<F/>
</intensity>
<intensity>
<theta>84.255</theta>
<da>1.14833</da>
<intensity>6</intensity>
<h>8</h>
<k>0</k>
<l>2</l>
<F/>
</intensity>
<intensity>
<theta>84.334</theta>
<da>1.14746</da>
<intensity>1</intensity>
<h>9</h>
<k>1</k>
<l>1</l>
<F/>
</intensity>
<intensity>
<theta>84.415</theta>
<da>1.14656</da>
<intensity>21</intensity>
<h>8</h>
<k>2</k>
<l>1</l>
<F/>
</intensity>
<intensity>
<theta>84.513</theta>
<da>1.14548</da>
<intensity>11</intensity>
<h>0</h>
<k>4</k>
<l>1</l>
<F/>
</intensity>
<intensity>
<theta>84.518</theta>
<da>1.14543</da>
<intensity>4</intensity>
<h>9</h>
<k>1</k>
<l>-3</l>
<F/>
</intensity>
<intensity>
<theta>84.952</theta>
<da>1.14068</da>
<intensity>28</intensity>
<h>4</h>
<k>2</k>
<l>-4</l>
<F/>
</intensity>
<intensity>
<theta>85.180</theta>
<da>1.13821</da>
<intensity>7</intensity>
<h>7</h>
<k>3</k>
<l>0</l>
<F/>
</intensity>
<intensity>
<theta>85.414</theta>
<da>1.13569</da>
<intensity>23</intensity>
<h>2</h>
<k>4</k>
<l>-1</l>
<F/>
</intensity>
<intensity>
<theta>85.578</theta>
<da>1.13393</da>
<intensity>38</intensity>
<h>1</h>
<k>3</k>
<l>3</l>
<F/>
</intensity>
<intensity>
<theta>85.653</theta>
<da>1.13313</da>
<intensity>4</intensity>
<h>7</h>
<k>1</k>
<l>-4</l>
<F/>
</intensity>
<intensity>
<theta>85.862</theta>
<da>1.13091</da>
<intensity>64</intensity>
<h>0</h>
<k>2</k>
<l>4</l>
<F/>
</intensity>
<intensity>
<theta>86.854</theta>
<da>1.12052</da>
<intensity>2</intensity>
<h>8</h>
<k>2</k>
<l>-3</l>
<F/>
</intensity>
<intensity>
<theta>87.525</theta>
<da>1.11365</da>
<intensity>7</intensity>
<h>7</h>
<k>3</k>
<l>-2</l>
<F/>
</intensity>
<intensity>
<theta>87.595</theta>
<da>1.11294</da>
<intensity>4</intensity>
<h>5</h>
<k>3</k>
<l>-3</l>
<F/>
</intensity>
<intensity>
<theta>87.667</theta>
<da>1.11221</da>
<intensity>1</intensity>
<h>2</h>
<k>4</k>
<l>1</l>
<F/>
</intensity>
<intensity>
<theta>87.911</theta>
<da>1.10975</da>
<intensity>32</intensity>
<h>8</h>
<k>0</k>
<l>-4</l>
<F/>
</intensity>
<intensity>
<theta>87.924</theta>
<da>1.10962</da>
<intensity>1</intensity>
<h>3</h>
<k>1</k>
<l>4</l>
<F/>
</intensity>
<intensity>
<theta>88.887</theta>
<da>1.10008</da>
<intensity>3</intensity>
<h>5</h>
<k>3</k>
<l>2</l>
<F/>
</intensity>
<intensity>
<theta>90.057</theta>
<da>1.08880</da>
<intensity>53</intensity>
<h>4</h>
<k>4</k>
<l>0</l>
<F/>
</intensity>
<intensity>
<theta>90.360</theta>
<da>1.08593</da>
<intensity>1</intensity>
<h>4</h>
<k>4</k>
<l>-1</l>
<F/>
</intensity>
<intensity>
<theta>90.571</theta>
<da>1.08395</da>
<intensity>33</intensity>
<h>6</h>
<k>2</k>
<l>-4</l>
<F/>
</intensity>
<intensity>
<theta>90.633</theta>
<da>1.08337</da>
<intensity>34</intensity>
<h>4</h>
<k>0</k>
<l>4</l>
<F/>
</intensity>
<intensity>
<theta>91.674</theta>
<da>1.07377</da>
<intensity>55</intensity>
<h>7</h>
<k>3</k>
<l>1</l>
<F/>
</intensity>
<intensity>
<theta>91.953</theta>
<da>1.07124</da>
<intensity>8</intensity>
<h>2</h>
<k>4</k>
<l>-2</l>
<F/>
</intensity>
<intensity>
<theta>92.181</theta>
<da>1.06919</da>
<intensity>42</intensity>
<h>0</h>
<k>4</k>
<l>2</l>
<F/>
</intensity>
<intensity>
<theta>92.386</theta>
<da>1.06735</da>
<intensity>6</intensity>
<h>2</h>
<k>2</k>
<l>4</l>
<F/>
</intensity>
<intensity>
<theta>93.002</theta>
<da>1.06189</da>
<intensity>25</intensity>
<h>3</h>
<k>3</k>
<l>3</l>
<F/>
</intensity>
<intensity>
<theta>93.322</theta>
<da>1.05909</da>
<intensity>35</intensity>
<h>11</h>
<k>1</k>
<l>-1</l>
<F/>
</intensity>
<intensity>
<theta>94.543</theta>
<da>1.04860</da>
<intensity>29</intensity>
<h>10</h>
<k>2</k>
<l>-2</l>
<F/>
</intensity>
<intensity>
<theta>94.799</theta>
<da>1.04645</da>
<intensity>2</intensity>
<h>11</h>
<k>1</k>
<l>-2</l>
<F/>
</intensity>
<intensity>
<theta>94.864</theta>
<da>1.04590</da>
<intensity>6</intensity>
<h>4</h>
<k>4</k>
<l>1</l>
<F/>
</intensity>
<intensity>
<theta>95.343</theta>
<da>1.04191</da>
<intensity>59</intensity>
<h>7</h>
<k>1</k>
<l>3</l>
<F/>
</intensity>
<intensity>
<theta>95.582</theta>
<da>1.03994</da>
<intensity>68</intensity>
<h>10</h>
<k>2</k>
<l>0</l>
<F/>
</intensity>
<intensity>
<theta>95.730</theta>
<da>1.03872</da>
<intensity>42</intensity>
<h>3</h>
<k>1</k>
<l>-5</l>
<F/>
</intensity>
<intensity>
<theta>95.780</theta>
<da>1.03831</da>
<intensity>53</intensity>
<h>4</h>
<k>4</k>
<l>-2</l>
<F/>
</intensity>
<intensity>
<theta>96.368</theta>
<da>1.03353</da>
<intensity>63</intensity>
<h>7</h>
<k>3</k>
<l>-3</l>
<F/>
</intensity>
<intensity>
<theta>96.465</theta>
<da>1.03275</da>
<intensity>4</intensity>
<h>2</h>
<k>4</k>
<l>2</l>
<F/>
</intensity>
<intensity>
<theta>96.594</theta>
<da>1.03171</da>
<intensity>28</intensity>
<h>8</h>
<k>2</k>
<l>2</l>
<F/>
</intensity>
<intensity>
<theta>97.319</theta>
<da>1.02595</da>
<intensity>12</intensity>
<h>1</h>
<k>1</k>
<l>-5</l>
<F/>
</intensity>
<intensity>
<theta>97.356</theta>
<da>1.02566</da>
<intensity>4</intensity>
<h>9</h>
<k>1</k>
<l>-4</l>
<F/>
</intensity>
<intensity>
<theta>98.215</theta>
<da>1.01897</da>
<intensity>1</intensity>
<h>5</h>
<k>1</k>
<l>-5</l>
<F/>
</intensity>
<intensity>
<theta>98.891</theta>
<da>1.01381</da>
<intensity>3</intensity>
<h>9</h>
<k>3</k>
<l>-1</l>
<F/>
</intensity>
<intensity>
<theta>99.101</theta>
<da>1.01222</da>
<intensity>2</intensity>
<h>3</h>
<k>3</k>
<l>-4</l>
<F/>
</intensity>
<intensity>
<theta>99.388</theta>
<da>1.01007</da>
<intensity>3</intensity>
<h>6</h>
<k>4</k>
<l>-1</l>
<F/>
</intensity>
<intensity>
<theta>99.561</theta>
<da>1.00878</da>
<intensity>4</intensity>
<h>1</h>
<k>3</k>
<l>-4</l>
<F/>
</intensity>
</stick_series>
</graphs>
</pdfcard>
