Repository: ComputationalMaterials-WestLake-Univ/phasemapy

# Automated Phase Mapping of XRD (AutoMapper)

The AutoMapper is an unsupervised solver to tackle the phase mapping challenge in high-throughput X-ray diffraction datasets. Besides leveraging robust fitting abilities of machine learning algorithms,it is integrated various material information, including first-principles calculated thermodynamic data, crystallography, X-ray diffraction, and texture.

Its main functionalities:

- correctly identify the number, identity, fraction, peak shift and texture of present phases.

## Datasets

We analyzed three previously published combinatorial libraries: the V–Nb–Mn oxide, the Bi–Cu–V oxide, and the Li–Sr–Al oxide systems, which contain 317, 307, and 50 samples, respectively. If you use these datasets, please consider to cite the original papers from which we curate these datasets.

Find more about these datasets by going to our [Datasets_Bi_Cu_V_O]("phasemapy/scripts_Bi_Cu_V_O/data) page,  [Datasets_V_Nb_Mn_O]("phasemapy/scripts_V_Nb_Mn_O/data) page.,  [Datasets_Li_Sr_Al_O]("phasemapy/scripts_Li_Sr_Al_O/data) page.

## Usage

### Phase mapping with V–Nb–Mn dataset:

To solve the V–Nb–Mn dataset, run the following command:

```
python phasemapy/scripts_V_Nb_Mn_O/solver_V-Nb-Mn.py
```

### Phase mapping with Bi-Cu-V dataset:

To solve the Bi-Cu-V dataset, run the following command:

```
python phasemapy/scripts_Bi_Cu_V_O/solver_Bi_Cu_V.py
```

### Phase mapping with Li–Sr–Al dataset:

To solve the Li–Sr–Al dataset, run the following command:

```
python phasemapy/scripts_Li_Sr_Al_O/solver_Li_Sr_Al.py
```

## Citation

Please consider citing the following paper if you find our code & data useful.

```
@article{XXX,
  title={Automated Phase Mapping of High Throughput X-ray Diffraction Data Encoded with Domain-Specific Materials Science Knowledge},
  author={Dongfang Yu, Sean D. Griesemer, Tzu-chen Liu, Chris Wolverton, Yizhou Zhu},
  journal={XXX},
  year={2024}
}
```

File: scripts_Cu-Fe-V-O/data/icdd/Low/PDF Card - 00-019-1401.xml
<?xml version="1.0" encoding="UTF-8"?>
<?xml-stylesheet type="text/xsl" href="pdfcard.xsl"?>

<pdfcard>
<pdf_data ApplicationName="PDF-4+ 2022" ApplicationVersion="4.22.0.2">
<pdf_number>00-019-1401</pdf_number>
<chemical_formula>V O2</chemical_formula>
<empirical_formula>O2 V</empirical_formula>
<chemical_name>Vanadium Oxide</chemical_name>
<xstal_system>Triclinic (Anorthic)</xstal_system>
<xtldx>4.483</xtldx>
<rep_struc>V O2</rep_struc>
<rep_struc_alpha_order>O2 V</rep_struc_alpha_order>
<lpf_rep_struc>V O2,aP12,2</lpf_rep_struc>
<lpf_rep_struc_alpha_order>O2 V,aP12,2</lpf_rep_struc_alpha_order>
<pressure_temperature>Ambient</pressure_temperature>
<status>Primary</status>
<cell_a>5.8</cell_a>
<cell_b>4.52</cell_b>
<cell_c>5.58</cell_c>
<cell_alpha>91.55</cell_alpha>
<cell_beta>122.8</cell_beta>
<cell_gamma>90</cell_gamma>
<z>4.00</z>
<cell_vol>122.90</cell_vol>
<cell_mv>30.73</cell_mv>
<authcovera>0.962</authcovera>
<authaoverb>1.283</authaoverb>
<authcoverb>1.235</authcoverb>
<xtlvol>122.90</xtlvol>
<redcellvol>122.90</redcellvol>
<xtla>5.451</xtla>
<xtlb>5.580</xtlb>
<xtlc>4.520</xtlc>
<xtlal>91.55</xtlal>
<xtlbe>91.59</xtlbe>
<xtlga>63.43</xtlga>
<xtlcovera>0.829</xtlcovera>
<xtlaoverb>0.977</xtlaoverb>
<xtlcoverb>0.810</xtlcoverb>
<redcell_a>4.520</redcell_a>
<redcell_b>5.451</redcell_b>
<redcell_c>5.580</redcell_c>
<redcell_al>63.43</redcell_al>
<redcell_be>88.45</redcell_be>
<redcell_ga>88.41</redcell_ga>
<xtlz>4.00</xtlz>
<ss>F(17) = 1.1(0.1512, 107)</ss>
<xtlsg>P*,-1</xtlsg>
<xtlmolwt>82.94</xtlmolwt>
<quality_mark>Low-Precision</quality_mark>
<lambda>2.2909</lambda>
<patrad>CrKα</patrad>
<source>Diffractometer - Peak</source>
<instrument>Diffractometer</instrument>
<temperature>298.0</temperature>
<aspectn>2</aspectn>
<spgr_label>Space Group</spgr_label>
<spgraspect>P*,-1 (2)</spgraspect>
<pearson>aP12.00</pearson>
<entry_date>09/01/1969</entry_date>
<weight_percent>O38.58 V61.42</weight_percent>
<atomic_percent>O66.67 V33.33</atomic_percent>
<sg_sym_ops/>
<idp_column>IDP</idp_column>
<adp_column>ADP</adp_column>
<ani_temp_facs/>
<subfile_indicator>Common Phase, Forensic, Inorganic, Metal &amp; Alloy</subfile_indicator>
<cross_ref_pdf_numbers>04-007-0459 (Primary)</cross_ref_pdf_numbers>
<references>
<reference_group>
<type>Primary Reference</type>
<reference>Mitsuishi. Jpn. J. Appl. Phys. 1967, 6, 1060.</reference>
</reference_group>
</references>
<database_comments>General Comments: Doping with Al, Fe, Cr and reduction promote formation of T phase. Designated as T phase by authors. Warning: One or more of the three strongest lines are unindexed. Unit Cell Data Source: Powder Diffraction.</database_comments>
</pdf_data>
<graphs>
<wave_length>X-ray (Cu Kα1 1.540593 Å)</wave_length>
<chart_name>PDF Card - 00-019-1401.jpg</chart_name>
<stick_series type="V O2 - 00-019-1401 (Stick, Fixed Slit Intensity)">
<intensity>
<theta>26.668</theta>
<da>3.340</da>
<intensity>10</intensity>
<h>1</h>
<k>-1</k>
<l>0</l>
<F/>
</intensity>
<intensity>
<theta>27.421</theta>
<da>3.250</da>
<intensity>100</intensity>
<h>1</h>
<k>1</k>
<l>0</l>
<F/>
</intensity>
<intensity>
<theta>28.309</theta>
<da>3.150</da>
<intensity>100</intensity>
<h/>
<k/>
<l/>
<F/>
</intensity>
<intensity>
<theta>33.408</theta>
<da>2.680</da>
<intensity>10</intensity>
<h/>
<k/>
<l/>
<F/>
</intensity>
<intensity>
<theta>36.806</theta>
<da>2.440</da>
<intensity>50</intensity>
<h>-2</h>
<k>1</k>
<l>1</l>
<F/>
</intensity>
<intensity>
<theta>39.874</theta>
<da>2.259</da>
<intensity>20</intensity>
<h>0</h>
<k>2</k>
<l>0</l>
<F/>
</intensity>
<intensity>
<theta>41.664</theta>
<da>2.166</da>
<intensity>20</intensity>
<h>-2</h>
<k>1</k>
<l>2</l>
<F/>
</intensity>
<intensity>
<theta>42.340</theta>
<da>2.133</da>
<intensity>20</intensity>
<h>2</h>
<k>1</k>
<l>0</l>
<F/>
</intensity>
<intensity>
<theta>44.210</theta>
<da>2.047</da>
<intensity>10</intensity>
<h>-1</h>
<k>2</k>
<l>1</l>
<F/>
</intensity>
<intensity>
<theta>45.402</theta>
<da>1.996</da>
<intensity>20</intensity>
<h/>
<k/>
<l/>
<F/>
</intensity>
<intensity>
<theta>48.050</theta>
<da>1.892</da>
<intensity>10</intensity>
<h>-3</h>
<k>0</k>
<l>1</l>
<F/>
</intensity>
<intensity>
<theta>54.794</theta>
<da>1.674</da>
<intensity>50</intensity>
<h>2</h>
<k>-2</k>
<l>0</l>
<F/>
</intensity>
<intensity>
<theta>55.807</theta>
<da>1.646</da>
<intensity>50</intensity>
<h>2</h>
<k>2</k>
<l>0</l>
<F/>
</intensity>
<intensity>
<theta>56.592</theta>
<da>1.625</da>
<intensity>20</intensity>
<h>3</h>
<k>0</k>
<l>0</l>
<F/>
</intensity>
<intensity>
<theta>58.601</theta>
<da>1.574</da>
<intensity>20</intensity>
<h>-3</h>
<k>-1</k>
<l>3</l>
<F/>
</intensity>
<intensity>
<theta>64.129</theta>
<da>1.451</da>
<intensity>10</intensity>
<h>-3</h>
<k>2</k>
<l>2</l>
<F/>
</intensity>
<intensity>
<theta>64.427</theta>
<da>1.445</da>
<intensity>20</intensity>
<h>1</h>
<k>-3</k>
<l>0</l>
<F/>
</intensity>
<intensity>
<theta>65.807</theta>
<da>1.418</da>
<intensity>20</intensity>
<h>0</h>
<k>3</k>
<l>1</l>
<F/>
</intensity>
<intensity>
<theta>70.298</theta>
<da>1.338</da>
<intensity>20</intensity>
<h>-2</h>
<k>3</k>
<l>1</l>
<F/>
</intensity>
<intensity>
<theta>70.419</theta>
<da>1.336</da>
<intensity>50</intensity>
<h>-2</h>
<k>-3</k>
<l>1</l>
<F/>
</intensity>
</stick_series>
</graphs>
</pdfcard>

File: scripts_Cu-Fe-V-O/data/icdd/Low/PDF Card - 00-021-0290.xml
<?xml version="1.0" encoding="UTF-8"?>
<?xml-stylesheet type="text/xsl" href="pdfcard.xsl"?>

<pdfcard>
<pdf_data ApplicationName="PDF-4+ 2022" ApplicationVersion="4.22.0.2">
<pdf_number>00-021-0290</pdf_number>
<chemical_formula>Cu Fe O2</chemical_formula>
<empirical_formula>Cu Fe O2</empirical_formula>
<chemical_name>Copper Iron Oxide</chemical_name>
<pressure_temperature>Ambient</pressure_temperature>
<status>Primary</status>
<xtlmolwt>151.39</xtlmolwt>
<quality_mark>Low-Precision</quality_mark>
<filttyp>Mn Beta</filttyp>
<diameter>57.30</diameter>
<lambda>1.9373</lambda>
<patrad>FeKα</patrad>
<source>Visual</source>
<instrument>Debye-Scherrer</instrument>
<temperature>298.0</temperature>
<spgr_label>Space Group</spgr_label>
<entry_date>09/01/1971</entry_date>
<last_mod_date>09/01/2003</last_mod_date>
<last_modifications>Quality</last_modifications>
<weight_percent>Cu41.97 Fe36.89 O21.14</weight_percent>
<atomic_percent>Cu25.00 Fe25.00 O50.00</atomic_percent>
<sg_sym_ops/>
<idp_column>IDP</idp_column>
<adp_column>ADP</adp_column>
<ani_temp_facs/>
<subfile_indicator>Inorganic</subfile_indicator>
<references>
<reference_group>
<type>Primary Reference</type>
<reference>Gessner. Z. Anorg. Allg. Chem. 1968, 360, 247.</reference>
</reference_group>
</references>
<database_comments>Warning: Unindexed pattern. Unit Cell Data Source: Powder Diffraction.</database_comments>
</pdf_data>
<graphs>
<wave_length>X-ray (Cu Kα1 1.540593 Å)</wave_length>
<chart_name>PDF Card - 00-021-0290.jpg</chart_name>
<stick_series type="Cu Fe O2 - 00-021-0290 (Stick, Fixed Slit Intensity)">
<intensity>
<theta>29.258</theta>
<da>3.050</da>
<intensity>20</intensity>
<h/>
<k/>
<l/>
<F/>
</intensity>
<intensity>
<theta>30.699</theta>
<da>2.910</da>
<intensity>20</intensity>
<h/>
<k/>
<l/>
<F/>
</intensity>
<intensity>
<theta>32.412</theta>
<da>2.760</da>
<intensity>60</intensity>
<h/>
<k/>
<l/>
<F/>
</intensity>
<intensity>
<theta>33.797</theta>
<da>2.650</da>
<intensity>60</intensity>
<h/>
<k/>
<l/>
<F/>
</intensity>
<intensity>
<theta>36.496</theta>
<da>2.460</da>
<intensity>100</intensity>
<h/>
<k/>
<l/>
<F/>
</intensity>
<intensity>
<theta>41.384</theta>
<da>2.180</da>
<intensity>10</intensity>
<h/>
<k/>
<l/>
<F/>
</intensity>
<intensity>
<theta>42.824</theta>
<da>2.110</da>
<intensity>20</intensity>
<h/>
<k/>
<l/>
<F/>
</intensity>
<intensity>
<theta>47.306</theta>
<da>1.920</da>
<intensity>60</intensity>
<h/>
<k/>
<l/>
<F/>
</intensity>
<intensity>
<theta>51.910</theta>
<da>1.760</da>
<intensity>20</intensity>
<h/>
<k/>
<l/>
<F/>
</intensity>
<intensity>
<theta>55.660</theta>
<da>1.650</da>
<intensity>20</intensity>
<h/>
<k/>
<l/>
<F/>
</intensity>
<intensity>
<theta>57.168</theta>
<da>1.610</da>
<intensity>20</intensity>
<h/>
<k/>
<l/>
<F/>
</intensity>
<intensity>
<theta>57.955</theta>
<da>1.590</da>
<intensity>60</intensity>
<h/>
<k/>
<l/>
<F/>
</intensity>
<intensity>
<theta>61.936</theta>
<da>1.497</da>
<intensity>80</intensity>
<h/>
<k/>
<l/>
<F/>
</intensity>
<intensity>
<theta>67.638</theta>
<da>1.384</da>
<intensity>10</intensity>
<h/>
<k/>
<l/>
<F/>
</intensity>
<intensity>
<theta>68.481</theta>
<da>1.369</da>
<intensity>40</intensity>
<h/>
<k/>
<l/>
<F/>
</intensity>
<intensity>
<theta>69.583</theta>
<da>1.350</da>
<intensity>20</intensity>
<h/>
<k/>
<l/>
<F/>
</intensity>
<intensity>
<theta>70.784</theta>
<da>1.330</da>
<intensity>20</intensity>
<h/>
<k/>
<l/>
<F/>
</intensity>
<intensity>
<theta>77.029</theta>
<da>1.237</da>
<intensity>20</intensity>
<h/>
<k/>
<l/>
<F/>
</intensity>
<intensity>
<theta>79.789</theta>
<da>1.201</da>
<intensity>20</intensity>
<h/>
<k/>
<l/>
<F/>
</intensity>
</stick_series>
</graphs>
</pdfcard>

File: scripts_Cu-Fe-V-O/data/icdd/Low/PDF Card - 00-023-0720.xml
<?xml version="1.0" encoding="UTF-8"?>
<?xml-stylesheet type="text/xsl" href="pdfcard.xsl"?>

<pdfcard>
<pdf_data ApplicationName="PDF-4+ 2022" ApplicationVersion="4.22.0.2">
<pdf_number>00-023-0720</pdf_number>
<chemical_formula>V4 O9</chemical_formula>
<empirical_formula>O9 V4</empirical_formula>
<chemical_name>Vanadium Oxide</chemical_name>
<xstal_system>Tetragonal</xstal_system>
<xtldx>3.3</xtldx>
<pressure_temperature>Ambient</pressure_temperature>
<status>Primary</status>
<cell_a>8.235</cell_a>
<cell_c>10.32</cell_c>
<z>4.00</z>
<cell_vol>699.85</cell_vol>
<cell_mv>174.96</cell_mv>
<authcovera>1.253</authcovera>
<xtlvol>699.85</xtlvol>
<redcellvol>699.85</redcellvol>
<xtla>8.235</xtla>
<xtlb>8.235</xtlb>
<xtlc>10.320</xtlc>
<xtlal>90.00</xtlal>
<xtlbe>90.00</xtlbe>
<xtlga>90.00</xtlga>
<xtlcovera>1.253</xtlcovera>
<xtlaoverb>1.000</xtlaoverb>
<xtlcoverb>1.253</xtlcoverb>
<redcell_a>8.235</redcell_a>
<redcell_b>8.235</redcell_b>
<redcell_c>10.320</redcell_c>
<redcell_al>90.00</redcell_al>
<redcell_be>90.00</redcell_be>
<redcell_ga>90.00</redcell_ga>
<xtlz>4.00</xtlz>
<ss>F(18) = 3.6(0.0883, 57)</ss>
<xtlsg>P42/mnm (136)</xtlsg>
<xtlmolwt>347.76</xtlmolwt>
<quality_mark>Low-Precision</quality_mark>
<filttyp>Ni Beta</filttyp>
<lambda>1.5418</lambda>
<patrad>CuKα</patrad>
<source>Visual</source>
<temperature>298.0</temperature>
<aspectn>136</aspectn>
<spgr_label>Space Group</spgr_label>
<spgr>P42/mnm (136)</spgr>
<pearson>tP52.00</pearson>
<entry_date>09/01/1973</entry_date>
<weight_percent>O41.41 V58.59</weight_percent>
<atomic_percent>O69.23 V30.77</atomic_percent>
<sg_sym_ops/>
<idp_column>IDP</idp_column>
<adp_column>ADP</adp_column>
<ani_temp_facs/>
<subfile_indicator>Inorganic, Metal &amp; Alloy</subfile_indicator>
<references>
<reference_group>
<type>Primary Reference</type>
<reference>Theobald et al. C. R. Seances Acad. Sci., Ser. C 1969, 269, 1209.</reference>
</reference_group>
</references>
<database_comments>Warning: One or more of the 4th-8th strongest lines are unindexed. Unit Cell Data Source: Powder Diffraction.</database_comments>
<crystal_properties>Centrosymmetric</crystal_properties>
</pdf_data>
<graphs>
<wave_length>X-ray (Cu Kα1 1.540593 Å)</wave_length>
<chart_name>PDF Card - 00-023-0720.jpg</chart_name>
<stick_series type="V4 O9 - 00-023-0720 (Stick, Fixed Slit Intensity)">
<intensity>
<theta>10.78</theta>
<da>8.20</da>
<intensity>10</intensity>
<h/>
<k/>
<l/>
<F/>
</intensity>
<intensity>
<theta>13.83</theta>
<da>6.40</da>
<intensity>10</intensity>
<h>1</h>
<k>0</k>
<l>1</l>
<F/>
</intensity>
<intensity>
<theta>21.55</theta>
<da>4.12</da>
<intensity>100</intensity>
<h>2</h>
<k>0</k>
<l>0</l>
<F/>
</intensity>
<intensity>
<theta>24.16</theta>
<da>3.68</da>
<intensity>10</intensity>
<h>2</h>
<k>1</k>
<l>0</l>
<F/>
</intensity>
<intensity>
<theta>27.68</theta>
<da>3.22</da>
<intensity>60</intensity>
<h>2</h>
<k>0</k>
<l>2</l>
<F/>
</intensity>
<intensity>
<theta>28.04</theta>
<da>3.18</da>
<intensity>40</intensity>
<h>1</h>
<k>0</k>
<l>3</l>
<F/>
</intensity>
<intensity>
<theta>33.93</theta>
<da>2.64</da>
<intensity>10</intensity>
<h>3</h>
<k>0</k>
<l>1</l>
<F/>
</intensity>
<intensity>
<theta>34.74</theta>
<da>2.58</da>
<intensity>5</intensity>
<h>0</h>
<k>0</k>
<l>4</l>
<F/>
</intensity>
<intensity>
<theta>35.45</theta>
<da>2.53</da>
<intensity>10</intensity>
<h>3</h>
<k>1</k>
<l>1</l>
<F/>
</intensity>
<intensity>
<theta>35.74</theta>
<da>2.51</da>
<intensity>10</intensity>
<h>2</h>
<k>1</k>
<l>3</l>
<F/>
</intensity>
<intensity>
<theta>36.34</theta>
<da>2.47</da>
<intensity>5</intensity>
<h/>
<k/>
<l/>
<F/>
</intensity>
<intensity>
<theta>36.96</theta>
<da>2.43</da>
<intensity>5</intensity>
<h/>
<k/>
<l/>
<F/>
</intensity>
<intensity>
<theta>41.19</theta>
<da>2.19</da>
<intensity>10</intensity>
<h>2</h>
<k>0</k>
<l>4</l>
<F/>
</intensity>
<intensity>
<theta>42.19</theta>
<da>2.14</da>
<intensity>5</intensity>
<h>3</h>
<k>0</k>
<l>3</l>
<F/>
</intensity>
<intensity>
<theta>42.61</theta>
<da>2.12</da>
<intensity>5</intensity>
<h>2</h>
<k>1</k>
<l>4</l>
<F/>
</intensity>
<intensity>
<theta>43.47</theta>
<da>2.08</da>
<intensity>5</intensity>
<h>3</h>
<k>1</k>
<l>3</l>
<F/>
</intensity>
<intensity>
<theta>43.69</theta>
<da>2.07</da>
<intensity>5</intensity>
<h>4</h>
<k>0</k>
<l>0</l>
<F/>
</intensity>
<intensity>
<theta>45.31</theta>
<da>2.00</da>
<intensity>&lt;1</intensity>
<h>1</h>
<k>0</k>
<l>5</l>
<F/>
</intensity>
<intensity>
<theta>53.21</theta>
<da>1.72</da>
<intensity>10</intensity>
<h>0</h>
<k>0</k>
<l>6</l>
<F/>
</intensity>
<intensity>
<theta>56.03</theta>
<da>1.64</da>
<intensity>20</intensity>
<h>4</h>
<k>3</k>
<l>0</l>
<F/>
</intensity>
<intensity>
<theta>56.40</theta>
<da>1.63</da>
<intensity>5</intensity>
<h>5</h>
<k>0</k>
<l>1</l>
<F/>
</intensity>
</stick_series>
</graphs>
</pdfcard>

File: scripts_Cu-Fe-V-O/data/icdd/Low/PDF Card - 00-035-0333.xml
<?xml version="1.0" encoding="UTF-8"?>
<?xml-stylesheet type="text/xsl" href="pdfcard.xsl"?>

<pdfcard>
<pdf_data ApplicationName="PDF-4+ 2022" ApplicationVersion="4.22.0.2">
<pdf_number>00-035-0333</pdf_number>
<chemical_formula>V0.87 Fe0.13 O2.17</chemical_formula>
<empirical_formula>Fe0.13 O2.17 V0.87</empirical_formula>
<chemical_name>Vanadium Iron Oxide</chemical_name>
<pressure_temperature>Ambient</pressure_temperature>
<status>Primary</status>
<xtlmolwt>86.30</xtlmolwt>
<quality_mark>Low-Precision</quality_mark>
<temperature>298.0</temperature>
<spgr_label>Space Group</spgr_label>
<entry_date>09/01/1985</entry_date>
<weight_percent>Fe8.41 O40.23 V51.36</weight_percent>
<atomic_percent>Fe4.10 O68.45 V27.44</atomic_percent>
<sg_sym_ops/>
<idp_column>IDP</idp_column>
<adp_column>ADP</adp_column>
<ani_temp_facs/>
<subfile_indicator>Inorganic</subfile_indicator>
<references>
<reference_group>
<type>Primary Reference</type>
<reference>Abraham, K. et al. J. Electrochem. Soc. 1981, 128, 2493.</reference>
</reference_group>
</references>
<database_comments>Reason O Quality Was Assigned: O assigned because of lack of indexing and omission of weak reflections.</database_comments>
</pdf_data>
<graphs>
<wave_length>X-ray (Cu Kα1 1.540593 Å)</wave_length>
<chart_name>PDF Card - 00-035-0333.jpg</chart_name>
<stick_series type="V0.87 Fe0.13 O2.17 - 00-035-0333 (Stick, Fixed Slit Intensity)">
<intensity>
<theta>17.69</theta>
<da>5.01</da>
<intensity>60</intensity>
<h/>
<k/>
<l/>
<F/>
</intensity>
<intensity>
<theta>20.21</theta>
<da>4.39</da>
<intensity>40</intensity>
<h/>
<k/>
<l/>
<F/>
</intensity>
<intensity>
<theta>25.28</theta>
<da>3.52</da>
<intensity>100</intensity>
<h/>
<k/>
<l/>
<F/>
</intensity>
<intensity>
<theta>26.67</theta>
<da>3.34</da>
<intensity>80</intensity>
<h/>
<k/>
<l/>
<F/>
</intensity>
<intensity>
<theta>29.96</theta>
<da>2.98</da>
<intensity>60</intensity>
<h/>
<k/>
<l/>
<F/>
</intensity>
<intensity>
<theta>33.28</theta>
<da>2.69</da>
<intensity>60</intensity>
<h/>
<k/>
<l/>
<F/>
</intensity>
<intensity>
<theta>35.89</theta>
<da>2.50</da>
<intensity>40</intensity>
<h/>
<k/>
<l/>
<F/>
</intensity>
<intensity>
<theta>45.31</theta>
<da>2.00</da>
<intensity>80</intensity>
<h/>
<k/>
<l/>
<F/>
</intensity>
<intensity>
<theta>49.50</theta>
<da>1.84</da>
<intensity>60</intensity>
<h/>
<k/>
<l/>
<F/>
</intensity>
<intensity>
<theta>53.21</theta>
<da>1.72</da>
<intensity>20</intensity>
<h/>
<k/>
<l/>
<F/>
</intensity>
<intensity>
<theta>53.89</theta>
<da>1.70</da>
<intensity>20</intensity>
<h/>
<k/>
<l/>
<F/>
</intensity>
<intensity>
<theta>57.17</theta>
<da>1.61</da>
<intensity>40</intensity>
<h/>
<k/>
<l/>
<F/>
</intensity>
<intensity>
<theta>57.95</theta>
<da>1.59</da>
<intensity>20</intensity>
<h/>
<k/>
<l/>
<F/>
</intensity>
<intensity>
<theta>59.60</theta>
<da>1.55</da>
<intensity>40</intensity>
<h/>
<k/>
<l/>
<F/>
</intensity>
<intensity>
<theta>61.34</theta>
<da>1.51</da>
<intensity>40</intensity>
<h/>
<k/>
<l/>
<F/>
</intensity>
</stick_series>
</graphs>
</pdfcard>

File: scripts_Cu-Fe-V-O/data/icdd/Low/PDF Card - 00-035-1091.xml
<?xml version="1.0" encoding="UTF-8"?>
<?xml-stylesheet type="text/xsl" href="pdfcard.xsl"?>

<pdfcard>
<pdf_data ApplicationName="PDF-4+ 2022" ApplicationVersion="4.22.0.2">
<pdf_number>00-035-1091</pdf_number>
<chemical_formula>Cu2 O</chemical_formula>
<empirical_formula>Cu2 O</empirical_formula>
<chemical_name>Copper Oxide</chemical_name>
<pressure_temperature>Non-ambient Pressure</pressure_temperature>
<status>Primary</status>
<xtlmolwt>143.09</xtlmolwt>
<quality_mark>Low-Precision</quality_mark>
<lambda>0.7107</lambda>
<patrad>MoKα</patrad>
<source>Visual</source>
<temperature>298.0</temperature>
<pressure>13.00000000000</pressure>
<spgr_label>Space Group</spgr_label>
<entry_date>09/01/1985</entry_date>
<last_mod_date>09/01/2003</last_mod_date>
<last_modifications>Quality</last_modifications>
<weight_percent>Cu88.82 O11.18</weight_percent>
<atomic_percent>Cu66.67 O33.33</atomic_percent>
<sg_sym_ops/>
<idp_column>IDP</idp_column>
<adp_column>ADP</adp_column>
<ani_temp_facs/>
<subfile_indicator>Inorganic, Metal &amp; Alloy</subfile_indicator>
<references>
<reference_group>
<type>Primary Reference</type>
<reference>Kalliomaki, M. et al. Phys. Status Solidi 1979, 56, K127.</reference>
</reference_group>
</references>
<database_comments>General Comments: This material is designated as phase III and is assumed by the reference to be attributable to a distortion on the cubic cell. In Situ Condition: Small crystals were placed in diamond-anvil cell. NaCl was used to determine pressure. Sample Preparation: X-ray samples of ''Cu2 O'' were prepared from small crystals of optical quality and studied in a diamond anvil cell under hydrostatic or quasi-hydrostatic pressure, the pressures were calibrated against a NaCl scale. Pressure of Datacollection: Pattern taken at high pressure 13 GPA. Temperature of Data Collection: 298 K. Warning: Unindexed pattern.</database_comments>
</pdf_data>
<graphs>
<wave_length>X-ray (Cu Kα1 1.540593 Å)</wave_length>
<chart_name>PDF Card - 00-035-1091.jpg</chart_name>
<stick_series type="Cu2 O - 00-035-1091 (Stick, Fixed Slit Intensity)">
<intensity>
<theta>37.105</theta>
<da>2.421</da>
<intensity>100</intensity>
<h/>
<k/>
<l/>
<F/>
</intensity>
<intensity>
<theta>40.644</theta>
<da>2.218</da>
<intensity>75</intensity>
<h/>
<k/>
<l/>
<F/>
</intensity>
<intensity>
<theta>42.591</theta>
<da>2.121</da>
<intensity>75</intensity>
<h/>
<k/>
<l/>
<F/>
</intensity>
<intensity>
<theta>44.833</theta>
<da>2.020</da>
<intensity>50</intensity>
<h/>
<k/>
<l/>
<F/>
</intensity>
<intensity>
<theta>47.254</theta>
<da>1.922</da>
<intensity>25</intensity>
<h/>
<k/>
<l/>
<F/>
</intensity>
<intensity>
<theta>53.888</theta>
<da>1.700</da>
<intensity>25</intensity>
<h/>
<k/>
<l/>
<F/>
</intensity>
<intensity>
<theta>56.898</theta>
<da>1.617</da>
<intensity>25</intensity>
<h/>
<k/>
<l/>
<F/>
</intensity>
<intensity>
<theta>63.932</theta>
<da>1.455</da>
<intensity>50</intensity>
<h/>
<k/>
<l/>
<F/>
</intensity>
</stick_series>
</graphs>
</pdfcard>

File: scripts_Cu-Fe-V-O/data/icdd/Low/PDF Card - 00-038-0974.xml
<?xml version="1.0" encoding="UTF-8"?>
<?xml-stylesheet type="text/xsl" href="pdfcard.xsl"?>

<pdfcard>
<pdf_data ApplicationName="PDF-4+ 2022" ApplicationVersion="4.22.0.2">
<pdf_number>00-038-0974</pdf_number>
<chemical_formula>V O</chemical_formula>
<empirical_formula>O V</empirical_formula>
<chemical_name>Vanadium Oxide</chemical_name>
<pressure_temperature>Ambient</pressure_temperature>
<status>Primary</status>
<xtlmolwt>66.94</xtlmolwt>
<quality_mark>Low-Precision</quality_mark>
<lambda>2.2909</lambda>
<patrad>CrKα</patrad>
<source>Visual</source>
<temperature>298.0</temperature>
<spgr_label>Space Group</spgr_label>
<entry_date>09/01/1988</entry_date>
<weight_percent>O23.90 V76.10</weight_percent>
<atomic_percent>O50.00 V50.00</atomic_percent>
<sg_sym_ops/>
<idp_column>IDP</idp_column>
<adp_column>ADP</adp_column>
<ani_temp_facs/>
<subfile_indicator>Inorganic, Metal &amp; Alloy</subfile_indicator>
<references>
<reference_group>
<type>Primary Reference</type>
<reference>Mukherjee, A. J. Less-Common Met. 1985, 107, 89.</reference>
</reference_group>
</references>
<database_comments>Reason O Quality Was Assigned: O assigned because unindexed.</database_comments>
</pdf_data>
<graphs>
<wave_length>X-ray (Cu Kα1 1.540593 Å)</wave_length>
<chart_name>PDF Card - 00-038-0974.jpg</chart_name>
<stick_series type="V O - 00-038-0974 (Stick, Fixed Slit Intensity)">
<intensity>
<theta>24.373</theta>
<da>3.649</da>
<intensity>90</intensity>
<h/>
<k/>
<l/>
<F/>
</intensity>
<intensity>
<theta>26.981</theta>
<da>3.302</da>
<intensity>20</intensity>
<h/>
<k/>
<l/>
<F/>
</intensity>
<intensity>
<theta>33.027</theta>
<da>2.710</da>
<intensity>90</intensity>
<h/>
<k/>
<l/>
<F/>
</intensity>
<intensity>
<theta>36.176</theta>
<da>2.481</da>
<intensity>60</intensity>
<h/>
<k/>
<l/>
<F/>
</intensity>
<intensity>
<theta>40.415</theta>
<da>2.230</da>
<intensity>90</intensity>
<h/>
<k/>
<l/>
<F/>
</intensity>
<intensity>
<theta>41.266</theta>
<da>2.186</da>
<intensity>90</intensity>
<h/>
<k/>
<l/>
<F/>
</intensity>
<intensity>
<theta>43.211</theta>
<da>2.092</da>
<intensity>90</intensity>
<h/>
<k/>
<l/>
<F/>
</intensity>
<intensity>
<theta>49.844</theta>
<da>1.828</da>
<intensity>90</intensity>
<h/>
<k/>
<l/>
<F/>
</intensity>
<intensity>
<theta>53.956</theta>
<da>1.698</da>
<intensity>100</intensity>
<h/>
<k/>
<l/>
<F/>
</intensity>
<intensity>
<theta>63.108</theta>
<da>1.472</da>
<intensity>10</intensity>
<h/>
<k/>
<l/>
<F/>
</intensity>
<intensity>
<theta>65.186</theta>
<da>1.430</da>
<intensity>40</intensity>
<h/>
<k/>
<l/>
<F/>
</intensity>
<intensity>
<theta>77.029</theta>
<da>1.237</da>
<intensity>30</intensity>
<h/>
<k/>
<l/>
<F/>
</intensity>
</stick_series>
</graphs>
</pdfcard>

File: scripts_Cu-Fe-V-O/data/icdd/Low/PDF Card - 00-039-0773.xml
<?xml version="1.0" encoding="UTF-8"?>
<?xml-stylesheet type="text/xsl" href="pdfcard.xsl"?>

<pdfcard>
<pdf_data ApplicationName="PDF-4+ 2022" ApplicationVersion="4.22.0.2">
<pdf_number>00-039-0773</pdf_number>
<chemical_formula>V2 O</chemical_formula>
<empirical_formula>O V2</empirical_formula>
<chemical_name>Vanadium Oxide</chemical_name>
<pressure_temperature>Ambient</pressure_temperature>
<status>Primary</status>
<xtlmolwt>117.88</xtlmolwt>
<quality_mark>Low-Precision</quality_mark>
<lambda>2.2909</lambda>
<patrad>CrKα</patrad>
<source>Visual</source>
<temperature>298.0</temperature>
<spgr_label>Space Group</spgr_label>
<entry_date>09/01/1989</entry_date>
<weight_percent>O13.57 V86.43</weight_percent>
<atomic_percent>O33.33 V66.67</atomic_percent>
<sg_sym_ops/>
<idp_column>IDP</idp_column>
<adp_column>ADP</adp_column>
<ani_temp_facs/>
<subfile_indicator>Inorganic, Metal &amp; Alloy</subfile_indicator>
<references>
<reference_group>
<type>Primary Reference</type>
<reference>Mukherjee, A. J. Less-Common Met. 1985, 107, 89.</reference>
</reference_group>
</references>
<database_comments>Reason O Quality Was Assigned: O assigned because unindexed.</database_comments>
</pdf_data>
<graphs>
<wave_length>X-ray (Cu Kα1 1.540593 Å)</wave_length>
<chart_name>PDF Card - 00-039-0773.jpg</chart_name>
<stick_series type="V2 O - 00-039-0773 (Stick, Fixed Slit Intensity)">
<intensity>
<theta>24.380</theta>
<da>3.648</da>
<intensity>50</intensity>
<h/>
<k/>
<l/>
<F/>
</intensity>
<intensity>
<theta>26.989</theta>
<da>3.301</da>
<intensity>20</intensity>
<h/>
<k/>
<l/>
<F/>
</intensity>
<intensity>
<theta>33.140</theta>
<da>2.701</da>
<intensity>50</intensity>
<h/>
<k/>
<l/>
<F/>
</intensity>
<intensity>
<theta>36.312</theta>
<da>2.472</da>
<intensity>20</intensity>
<h/>
<k/>
<l/>
<F/>
</intensity>
<intensity>
<theta>40.605</theta>
<da>2.220</da>
<intensity>100</intensity>
<h/>
<k/>
<l/>
<F/>
</intensity>
<intensity>
<theta>41.266</theta>
<da>2.186</da>
<intensity>20</intensity>
<h/>
<k/>
<l/>
<F/>
</intensity>
<intensity>
<theta>41.785</theta>
<da>2.160</da>
<intensity>20</intensity>
<h/>
<k/>
<l/>
<F/>
</intensity>
<intensity>
<theta>42.930</theta>
<da>2.105</da>
<intensity>100</intensity>
<h/>
<k/>
<l/>
<F/>
</intensity>
<intensity>
<theta>49.961</theta>
<da>1.824</da>
<intensity>20</intensity>
<h/>
<k/>
<l/>
<F/>
</intensity>
<intensity>
<theta>54.059</theta>
<da>1.695</da>
<intensity>60</intensity>
<h/>
<k/>
<l/>
<F/>
</intensity>
<intensity>
<theta>62.213</theta>
<da>1.491</da>
<intensity>10</intensity>
<h/>
<k/>
<l/>
<F/>
</intensity>
<intensity>
<theta>65.186</theta>
<da>1.430</da>
<intensity>10</intensity>
<h/>
<k/>
<l/>
<F/>
</intensity>
<intensity>
<theta>76.809</theta>
<da>1.240</da>
<intensity>50</intensity>
<h/>
<k/>
<l/>
<F/>
</intensity>
</stick_series>
</graphs>
</pdfcard>

File: scripts_Cu-Fe-V-O/data/icdd/Low/PDF Card - 00-039-0893.xml
<?xml version="1.0" encoding="UTF-8"?>
<?xml-stylesheet type="text/xsl" href="pdfcard.xsl"?>

<pdfcard>
<pdf_data ApplicationName="PDF-4+ 2022" ApplicationVersion="4.22.0.2">
<pdf_number>00-039-0893</pdf_number>
<chemical_formula>Fe2 V4 O13</chemical_formula>
<empirical_formula>Fe2 O13 V4</empirical_formula>
<chemical_name>Iron Vanadium Oxide</chemical_name>
<pressure_temperature>Ambient</pressure_temperature>
<status>Primary</status>
<xtlmolwt>523.45</xtlmolwt>
<quality_mark>Low-Precision</quality_mark>
<lambda>1.7902</lambda>
<patrad>CoKα</patrad>
<source>Visual</source>
<instrument>Diffractometer</instrument>
<temperature>298.0</temperature>
<spgr_label>Space Group</spgr_label>
<entry_date>09/01/1989</entry_date>
<weight_percent>Fe21.34 O39.73 V38.93</weight_percent>
<atomic_percent>Fe10.53 O68.42 V21.05</atomic_percent>
<sg_sym_ops/>
<idp_column>IDP</idp_column>
<adp_column>ADP</adp_column>
<ani_temp_facs/>
<subfile_indicator>Inorganic</subfile_indicator>
<references>
<reference_group>
<type>Primary Reference</type>
<reference>Walczak, J., Ziolkowski, J., Kurzawa, M., Osten-Sacken, J., Lysio, M. Pol. J. Chem. 1985, 59, 255.</reference>
</reference_group>
</references>
<database_comments>Reason O Quality Was Assigned: O assigned because unindexed.</database_comments>
</pdf_data>
<graphs>
<wave_length>X-ray (Cu Kα1 1.540593 Å)</wave_length>
<chart_name>PDF Card - 00-039-0893.jpg</chart_name>
<stick_series type="Fe2 V4 O13 - 00-039-0893 (Stick, Fixed Slit Intensity)">
<intensity>
<theta>10.914</theta>
<da>8.100</da>
<intensity>10</intensity>
<h/>
<k/>
<l/>
<F/>
</intensity>
<intensity>
<theta>12.164</theta>
<da>7.270</da>
<intensity>10</intensity>
<h/>
<k/>
<l/>
<F/>
</intensity>
<intensity>
<theta>12.474</theta>
<da>7.090</da>
<intensity>70</intensity>
<h/>
<k/>
<l/>
<F/>
</intensity>
<intensity>
<theta>17.478</theta>
<da>5.070</da>
<intensity>10</intensity>
<h/>
<k/>
<l/>
<F/>
</intensity>
<intensity>
<theta>18.866</theta>
<da>4.700</da>
<intensity>25</intensity>
<h/>
<k/>
<l/>
<F/>
</intensity>
<intensity>
<theta>21.711</theta>
<da>4.090</da>
<intensity>15</intensity>
<h/>
<k/>
<l/>
<F/>
</intensity>
<intensity>
<theta>21.874</theta>
<da>4.060</da>
<intensity>10</intensity>
<h/>
<k/>
<l/>
<F/>
</intensity>
<intensity>
<theta>22.665</theta>
<da>3.920</da>
<intensity>70</intensity>
<h/>
<k/>
<l/>
<F/>
</intensity>
<intensity>
<theta>23.391</theta>
<da>3.800</da>
<intensity>20</intensity>
<h/>
<k/>
<l/>
<F/>
</intensity>
<intensity>
<theta>23.901</theta>
<da>3.720</da>
<intensity>35</intensity>
<h/>
<k/>
<l/>
<F/>
</intensity>
<intensity>
<theta>24.710</theta>
<da>3.600</da>
<intensity>70</intensity>
<h/>
<k/>
<l/>
<F/>
</intensity>
<intensity>
<theta>25.064</theta>
<da>3.550</da>
<intensity>5</intensity>
<h/>
<k/>
<l/>
<F/>
</intensity>
<intensity>
<theta>26.750</theta>
<da>3.330</da>
<intensity>100</intensity>
<h/>
<k/>
<l/>
<F/>
</intensity>
<intensity>
<theta>27.335</theta>
<da>3.260</da>
<intensity>10</intensity>
<h/>
<k/>
<l/>
<F/>
</intensity>
<intensity>
<theta>29.063</theta>
<da>3.070</da>
<intensity>45</intensity>
<h/>
<k/>
<l/>
<F/>
</intensity>
<intensity>
<theta>29.756</theta>
<da>3.000</da>
<intensity>50</intensity>
<h/>
<k/>
<l/>
<F/>
</intensity>
<intensity>
<theta>30.378</theta>
<da>2.940</da>
<intensity>15</intensity>
<h/>
<k/>
<l/>
<F/>
</intensity>
<intensity>
<theta>30.808</theta>
<da>2.900</da>
<intensity>30</intensity>
<h/>
<k/>
<l/>
<F/>
</intensity>
<intensity>
<theta>31.475</theta>
<da>2.840</da>
<intensity>40</intensity>
<h/>
<k/>
<l/>
<F/>
</intensity>
<intensity>
<theta>32.292</theta>
<da>2.770</da>
<intensity>5</intensity>
<h/>
<k/>
<l/>
<F/>
</intensity>
<intensity>
<theta>33.536</theta>
<da>2.670</da>
<intensity>30</intensity>
<h/>
<k/>
<l/>
<F/>
</intensity>
<intensity>
<theta>33.797</theta>
<da>2.650</da>
<intensity>20</intensity>
<h/>
<k/>
<l/>
<F/>
</intensity>
<intensity>
<theta>34.467</theta>
<da>2.600</da>
<intensity>5</intensity>
<h/>
<k/>
<l/>
<F/>
</intensity>
<intensity>
<theta>36.191</theta>
<da>2.480</da>
<intensity>5</intensity>
<h/>
<k/>
<l/>
<F/>
</intensity>
<intensity>
<theta>36.806</theta>
<da>2.440</da>
<intensity>15</intensity>
<h/>
<k/>
<l/>
<F/>
</intensity>
<intensity>
<theta>37.281</theta>
<da>2.410</da>
<intensity>5</intensity>
<h/>
<k/>
<l/>
<F/>
</intensity>
<intensity>
<theta>37.768</theta>
<da>2.380</da>
<intensity>15</intensity>
<h/>
<k/>
<l/>
<F/>
</intensity>
<intensity>
<theta>38.269</theta>
<da>2.350</da>
<intensity>10</intensity>
<h/>
<k/>
<l/>
<F/>
</intensity>
<intensity>
<theta>39.673</theta>
<da>2.270</da>
<intensity>10</intensity>
<h/>
<k/>
<l/>
<F/>
</intensity>
<intensity>
<theta>41.989</theta>
<da>2.150</da>
<intensity>10</intensity>
<h/>
<k/>
<l/>
<F/>
</intensity>
<intensity>
<theta>42.612</theta>
<da>2.120</da>
<intensity>10</intensity>
<h/>
<k/>
<l/>
<F/>
</intensity>
<intensity>
<theta>43.254</theta>
<da>2.090</da>
<intensity>5</intensity>
<h/>
<k/>
<l/>
<F/>
</intensity>
<intensity>
<theta>43.693</theta>
<da>2.070</da>
<intensity>10</intensity>
<h/>
<k/>
<l/>
<F/>
</intensity>
<intensity>
<theta>44.370</theta>
<da>2.040</da>
<intensity>10</intensity>
<h/>
<k/>
<l/>
<F/>
</intensity>
<intensity>
<theta>44.600</theta>
<da>2.030</da>
<intensity>5</intensity>
<h/>
<k/>
<l/>
<F/>
</intensity>
<intensity>
<theta>45.306</theta>
<da>2.000</da>
<intensity>10</intensity>
<h/>
<k/>
<l/>
<F/>
</intensity>
<intensity>
<theta>45.741</theta>
<da>1.982</da>
<intensity>5</intensity>
<h/>
<k/>
<l/>
<F/>
</intensity>
<intensity>
<theta>46.234</theta>
<da>1.962</da>
<intensity>5</intensity>
<h/>
<k/>
<l/>
<F/>
</intensity>
<intensity>
<theta>47.728</theta>
<da>1.904</da>
<intensity>15</intensity>
<h/>
<k/>
<l/>
<F/>
</intensity>
<intensity>
<theta>47.835</theta>
<da>1.900</da>
<intensity>15</intensity>
<h/>
<k/>
<l/>
<F/>
</intensity>
<intensity>
<theta>48.294</theta>
<da>1.883</da>
<intensity>15</intensity>
<h/>
<k/>
<l/>
<F/>
</intensity>
<intensity>
<theta>49.815</theta>
<da>1.829</da>
<intensity>10</intensity>
<h/>
<k/>
<l/>
<F/>
</intensity>
<intensity>
<theta>50.464</theta>
<da>1.807</da>
<intensity>10</intensity>
<h/>
<k/>
<l/>
<F/>
</intensity>
<intensity>
<theta>51.254</theta>
<da>1.781</da>
<intensity>10</intensity>
<h/>
<k/>
<l/>
<F/>
</intensity>
<intensity>
<theta>51.377</theta>
<da>1.777</da>
<intensity>15</intensity>
<h/>
<k/>
<l/>
<F/>
</intensity>
<intensity>
<theta>52.294</theta>
<da>1.748</da>
<intensity>15</intensity>
<h/>
<k/>
<l/>
<F/>
</intensity>
<intensity>
<theta>52.716</theta>
<da>1.735</da>
<intensity>10</intensity>
<h/>
<k/>
<l/>
<F/>
</intensity>
<intensity>
<theta>54.163</theta>
<da>1.692</da>
<intensity>15</intensity>
<h/>
<k/>
<l/>
<F/>
</intensity>
</stick_series>
</graphs>
</pdfcard>

File: scripts_Cu-Fe-V-O/data/icdd/Low/PDF Card - 00-044-0706.xml
<?xml version="1.0" encoding="UTF-8"?>
<?xml-stylesheet type="text/xsl" href="pdfcard.xsl"?>

<pdfcard>
<pdf_data ApplicationName="PDF-4+ 2022" ApplicationVersion="4.22.0.2">
<pdf_number>00-044-0706</pdf_number>
<chemical_formula>Cu O</chemical_formula>
<empirical_formula>Cu O</empirical_formula>
<chemical_name>Copper Oxide</chemical_name>
<pressure_temperature>Ambient</pressure_temperature>
<status>Primary</status>
<xtlmolwt>79.55</xtlmolwt>
<quality_mark>Low-Precision</quality_mark>
<lambda>1.5418</lambda>
<patrad>CuKα</patrad>
<source>Diffractometer - Peak</source>
<instrument>Diffractometer</instrument>
<temperature>298.0</temperature>
<spgr_label>Space Group</spgr_label>
<entry_date>09/01/1994</entry_date>
<weight_percent>Cu79.89 O20.11</weight_percent>
<atomic_percent>Cu50.00 O50.00</atomic_percent>
<sg_sym_ops/>
<idp_column>IDP</idp_column>
<adp_column>ADP</adp_column>
<ani_temp_facs/>
<subfile_indicator>Inorganic, Metal &amp; Alloy, Superconducting Material (Superconductor Related Material)</subfile_indicator>
<cross_ref_pdf_numbers>00-048-1548 (Primary)</cross_ref_pdf_numbers>
<references>
<reference_group>
<type>Primary Reference</type>
<reference>Nair, C., Mathew, S., Ninan, K. J. Therm. Anal. 1991, 37, 2325.</reference>
</reference_group>
</references>
<database_comments>Additional Patterns: A mixture of monoclinic ''Cu O'', see 00-048-1548. Reason O Quality Was Assigned: O assigned because unindexed. Sample Preparation: Prepared by heating copper tris(ethylenediamine) sulfate to 800 C.</database_comments>
</pdf_data>
<graphs>
<wave_length>X-ray (Cu Kα1 1.540593 Å)</wave_length>
<chart_name>PDF Card - 00-044-0706.jpg</chart_name>
<stick_series type="Cu O - 00-044-0706 (Stick, Fixed Slit Intensity)">
<intensity>
<theta>24.534</theta>
<da>3.6255</da>
<intensity>19</intensity>
<h/>
<k/>
<l/>
<F/>
</intensity>
<intensity>
<theta>25.864</theta>
<da>3.4420</da>
<intensity>18</intensity>
<h/>
<k/>
<l/>
<F/>
</intensity>
<intensity>
<theta>32.230</theta>
<da>2.7752</da>
<intensity>24</intensity>
<h/>
<k/>
<l/>
<F/>
</intensity>
<intensity>
<theta>33.094</theta>
<da>2.7047</da>
<intensity>19</intensity>
<h/>
<k/>
<l/>
<F/>
</intensity>
<intensity>
<theta>35.245</theta>
<da>2.5444</da>
<intensity>87</intensity>
<h/>
<k/>
<l/>
<F/>
</intensity>
<intensity>
<theta>38.473</theta>
<da>2.3380</da>
<intensity>100</intensity>
<h/>
<k/>
<l/>
<F/>
</intensity>
<intensity>
<theta>42.203</theta>
<da>2.1396</da>
<intensity>21</intensity>
<h/>
<k/>
<l/>
<F/>
</intensity>
<intensity>
<theta>44.201</theta>
<da>2.0474</da>
<intensity>20</intensity>
<h/>
<k/>
<l/>
<F/>
</intensity>
<intensity>
<theta>46.162</theta>
<da>1.9649</da>
<intensity>21</intensity>
<h/>
<k/>
<l/>
<F/>
</intensity>
<intensity>
<theta>48.591</theta>
<da>1.8722</da>
<intensity>42</intensity>
<h/>
<k/>
<l/>
<F/>
</intensity>
<intensity>
<theta>51.241</theta>
<da>1.7814</da>
<intensity>19</intensity>
<h/>
<k/>
<l/>
<F/>
</intensity>
<intensity>
<theta>53.318</theta>
<da>1.7168</da>
<intensity>26</intensity>
<h/>
<k/>
<l/>
<F/>
</intensity>
<intensity>
<theta>58.047</theta>
<da>1.5877</da>
<intensity>31</intensity>
<h/>
<k/>
<l/>
<F/>
</intensity>
<intensity>
<theta>59.212</theta>
<da>1.5592</da>
<intensity>21</intensity>
<h/>
<k/>
<l/>
<F/>
</intensity>
<intensity>
<theta>61.336</theta>
<da>1.5102</da>
<intensity>36</intensity>
<h/>
<k/>
<l/>
<F/>
</intensity>
<intensity>
<theta>65.891</theta>
<da>1.4164</da>
<intensity>32</intensity>
<h/>
<k/>
<l/>
<F/>
</intensity>
<intensity>
<theta>67.855</theta>
<da>1.3801</da>
<intensity>35</intensity>
<h/>
<k/>
<l/>
<F/>
</intensity>
<intensity>
<theta>72.179</theta>
<da>1.3077</da>
<intensity>26</intensity>
<h/>
<k/>
<l/>
<F/>
</intensity>
<intensity>
<theta>74.948</theta>
<da>1.2661</da>
<intensity>28</intensity>
<h/>
<k/>
<l/>
<F/>
</intensity>
<intensity>
<theta>80.126</theta>
<da>1.1968</da>
<intensity>23</intensity>
<h/>
<k/>
<l/>
<F/>
</intensity>
<intensity>
<theta>82.412</theta>
<da>1.1693</da>
<intensity>25</intensity>
<h/>
<k/>
<l/>
<F/>
</intensity>
<intensity>
<theta>83.342</theta>
<da>1.1586</da>
<intensity>24</intensity>
<h/>
<k/>
<l/>
<F/>
</intensity>
<intensity>
<theta>86.444</theta>
<da>1.1248</da>
<intensity>22</intensity>
<h/>
<k/>
<l/>
<F/>
</intensity>
<intensity>
<theta>89.703</theta>
<da>1.0922</da>
<intensity>25</intensity>
<h/>
<k/>
<l/>
<F/>
</intensity>
<intensity>
<theta>91.629</theta>
<da>1.0742</da>
<intensity>23</intensity>
<h/>
<k/>
<l/>
<F/>
</intensity>
</stick_series>
</graphs>
</pdfcard>

File: scripts_Cu-Fe-V-O/data/icdd/Low/PDF Card - 00-047-1409.xml
<?xml version="1.0" encoding="UTF-8"?>
<?xml-stylesheet type="text/xsl" href="pdfcard.xsl"?>

<pdfcard>
<pdf_data ApplicationName="PDF-4+ 2022" ApplicationVersion="4.22.0.2">
<pdf_number>00-047-1409</pdf_number>
<chemical_formula>Fe2 O3</chemical_formula>
<empirical_formula>Fe2 O3</empirical_formula>
<chemical_name>Iron Oxide</chemical_name>
<xstal_system>Orthorhombic</xstal_system>
<xtldx>6.96</xtldx>
<rep_struc>Gd Fe O3</rep_struc>
<rep_struc_alpha_order>Fe Gd O3</rep_struc_alpha_order>
<lpf_rep_struc>Gd Fe O3,oP20,62</lpf_rep_struc>
<lpf_rep_struc_alpha_order>Fe Gd O3,oP20,62</lpf_rep_struc_alpha_order>
<pressure_temperature>Non-ambient Pressure</pressure_temperature>
<status>Primary</status>
<cell_a>4.59(3)</cell_a>
<cell_b>4.97(3)</cell_b>
<cell_c>6.68(5)</cell_c>
<z>4.00</z>
<cell_vol>152.39</cell_vol>
<cell_mv>38.10</cell_mv>
<authcovera>1.455</authcovera>
<authaoverb>0.924</authaoverb>
<authcoverb>1.344</authcoverb>
<xtlvol>152.39</xtlvol>
<redcellvol>152.39</redcellvol>
<xtla>4.970</xtla>
<xtlb>6.680</xtlb>
<xtlc>4.590</xtlc>
<xtlal>90.00</xtlal>
<xtlbe>90.00</xtlbe>
<xtlga>90.00</xtlga>
<xtlcovera>0.924</xtlcovera>
<xtlaoverb>0.744</xtlaoverb>
<xtlcoverb>0.687</xtlcoverb>
<redcell_a>4.590</redcell_a>
<redcell_b>4.970</redcell_b>
<redcell_c>6.680</redcell_c>
<redcell_al>90.00</redcell_al>
<redcell_be>90.00</redcell_be>
<redcell_ga>90.00</redcell_ga>
<xtlz>4.00</xtlz>
<ss>F(8) = 1.9(0.1136, 37)</ss>
<xtlsg>Pnma (62)</xtlsg>
<xtlmolwt>159.69</xtlmolwt>
<quality_mark>Low-Precision</quality_mark>
<patrad>White</patrad>
<source>Visual</source>
<instrument>Diffractometer</instrument>
<temperature>298.0</temperature>
<pressure>60.00000000000</pressure>
<aspectn>62C</aspectn>
<spgr_label>Space Group</spgr_label>
<spgr>Pbnm (62)</spgr>
<pearson>oP20.00</pearson>
<entry_date>09/01/1997</entry_date>
<weight_percent>Fe69.94 O30.06</weight_percent>
<atomic_percent>Fe40.00 O60.00</atomic_percent>
<sg_sym_ops/>
<idp_column>IDP</idp_column>
<adp_column>ADP</adp_column>
<ani_temp_facs/>
<subfile_indicator>Inorganic, Metal &amp; Alloy, Pharmaceutical (Excipient)</subfile_indicator>
<references>
<reference_group>
<type>Primary Reference</type>
<reference>Olsen, J., Cousins, C., Gerward, L., Jhans, H., Sheldon, B. Phys. Scr. 1991, 43, 327.</reference>
</reference_group>
</references>
<database_comments>Pressure of Datacollection: Pattern taken at 60 GPa with energy dispersive method. Warning: One or more of the three strongest lines are unindexed. Unit Cell Data Source: Powder Diffraction.</database_comments>
<crystal_properties>Centrosymmetric</crystal_properties>
</pdf_data>
<graphs>
<wave_length>X-ray (Cu Kα1 1.540593 Å)</wave_length>
<chart_name>PDF Card - 00-047-1409.jpg</chart_name>
<stick_series type="Fe2 O3 - 00-047-1409 (Stick, Fixed Slit Intensity)">
<intensity>
<theta>26.83</theta>
<da>3.32</da>
<intensity>5</intensity>
<h>0</h>
<k>0</k>
<l>2</l>
<F/>
</intensity>
<intensity>
<theta>29.76</theta>
<da>3.00</da>
<intensity>5</intensity>
<h>1</h>
<k>1</k>
<l>1</l>
<F/>
</intensity>
<intensity>
<theta>36.19</theta>
<da>2.48</da>
<intensity>50</intensity>
<h>0</h>
<k>2</k>
<l>0</l>
<F/>
</intensity>
<intensity>
<theta>38.10</theta>
<da>2.36</da>
<intensity>100</intensity>
<h>1</h>
<k>1</k>
<l>2</l>
<F/>
</intensity>
<intensity>
<theta>39.49</theta>
<da>2.28</da>
<intensity>50</intensity>
<h>2</h>
<k>0</k>
<l>0</l>
<F/>
</intensity>
<intensity>
<theta>47.31</theta>
<da>1.92</da>
<intensity>100</intensity>
<h/>
<k/>
<l/>
<F/>
</intensity>
<intensity>
<theta>48.93</theta>
<da>1.86</da>
<intensity>5</intensity>
<h>1</h>
<k>1</k>
<l>3</l>
<F/>
</intensity>
<intensity>
<theta>54.94</theta>
<da>1.67</da>
<intensity>100</intensity>
<h>0</h>
<k>0</k>
<l>4</l>
<F/>
</intensity>
<intensity>
<theta>60.03</theta>
<da>1.54</da>
<intensity>50</intensity>
<h/>
<k/>
<l/>
<F/>
</intensity>
<intensity>
<theta>66.76</theta>
<da>1.40</da>
<intensity>50</intensity>
<h/>
<k/>
<l/>
<F/>
</intensity>
<intensity>
<theta>70.18</theta>
<da>1.34</da>
<intensity>100</intensity>
<h>3</h>
<k>1</k>
<l>2</l>
<F/>
</intensity>
</stick_series>
</graphs>
</pdfcard>
