Repository: ComputationalMaterials-WestLake-Univ/phasemapy

# Automated Phase Mapping of XRD (AutoMapper)

The AutoMapper is an unsupervised solver to tackle the phase mapping challenge in high-throughput X-ray diffraction datasets. Besides leveraging robust fitting abilities of machine learning algorithms,it is integrated various material information, including first-principles calculated thermodynamic data, crystallography, X-ray diffraction, and texture.

Its main functionalities:

- correctly identify the number, identity, fraction, peak shift and texture of present phases.

## Datasets

We analyzed three previously published combinatorial libraries: the V–Nb–Mn oxide, the Bi–Cu–V oxide, and the Li–Sr–Al oxide systems, which contain 317, 307, and 50 samples, respectively. If you use these datasets, please consider to cite the original papers from which we curate these datasets.

Find more about these datasets by going to our [Datasets_Bi_Cu_V_O]("phasemapy/scripts_Bi_Cu_V_O/data) page,  [Datasets_V_Nb_Mn_O]("phasemapy/scripts_V_Nb_Mn_O/data) page.,  [Datasets_Li_Sr_Al_O]("phasemapy/scripts_Li_Sr_Al_O/data) page.

## Usage

### Phase mapping with V–Nb–Mn dataset:

To solve the V–Nb–Mn dataset, run the following command:

```
python phasemapy/scripts_V_Nb_Mn_O/solver_V-Nb-Mn.py
```

### Phase mapping with Bi-Cu-V dataset:

To solve the Bi-Cu-V dataset, run the following command:

```
python phasemapy/scripts_Bi_Cu_V_O/solver_Bi_Cu_V.py
```

### Phase mapping with Li–Sr–Al dataset:

To solve the Li–Sr–Al dataset, run the following command:

```
python phasemapy/scripts_Li_Sr_Al_O/solver_Li_Sr_Al.py
```

## Citation

Please consider citing the following paper if you find our code & data useful.

```
@article{XXX,
  title={Automated Phase Mapping of High Throughput X-ray Diffraction Data Encoded with Domain-Specific Materials Science Knowledge},
  author={Dongfang Yu, Sean D. Griesemer, Tzu-chen Liu, Chris Wolverton, Yizhou Zhu},
  journal={XXX},
  year={2024}
}
```

File: scripts_Li_Sr_Al_O/data/icdd/PDF Card - 04-014-9155.xml
<?xml version="1.0" encoding="UTF-8"?>
<?xml-stylesheet type="text/xsl" href="pdfcard.xsl"?>

<pdfcard>
<pdf_data ApplicationName="PDF-4+ 2022" ApplicationVersion="4.22.0.2">
<pdf_number>04-014-9155</pdf_number>
<chemical_formula>Sr Al2 O4</chemical_formula>
<empirical_formula>Al2 O4 Sr</empirical_formula>
<refined_formula>Al2 O3.99 Sr</refined_formula>
<anx>AB2X4</anx>
<chemical_name>Strontium Aluminum Oxide</chemical_name>
<xstal_system>Hexagonal</xstal_system>
<xtldx>3.431</xtldx>
<ds>3.43</ds>
<rep_struc_alpha_order>Al2 Ba O4</rep_struc_alpha_order>
<lpf_rep_struc>Ba Al2 O4,hP18,182</lpf_rep_struc>
<lpf_rep_struc_alpha_order>Al2 Ba O4,hP18,182</lpf_rep_struc_alpha_order>
<pressure_temperature>Non-ambient Temperature</pressure_temperature>
<status>Primary</status>
<cell_a>5.1765(1)</cell_a>
<cell_c>8.5758(1)</cell_c>
<z>2.00</z>
<cell_vol>199.01</cell_vol>
<cell_mv>99.50</cell_mv>
<authcovera>1.657</authcovera>
<xtlvol>199.01</xtlvol>
<redcellvol>199.01</redcellvol>
<xtla>5.176</xtla>
<xtlb>5.176</xtlb>
<xtlc>8.576</xtlc>
<xtlal>90.00</xtlal>
<xtlbe>90.00</xtlbe>
<xtlga>120.00</xtlga>
<xtlcovera>1.657</xtlcovera>
<xtlaoverb>1.000</xtlaoverb>
<xtlcoverb>1.657</xtlcoverb>
<redcell_a>5.176</redcell_a>
<redcell_b>5.176</redcell_b>
<redcell_c>8.576</redcell_c>
<redcell_al>90.00</redcell_al>
<redcell_be>90.00</redcell_be>
<redcell_ga>120.00</redcell_ga>
<xtlz>2.00</xtlz>
<ss>F(30) = 633.8(0.0014, 33)</ss>
<xtlsg>P6322 (182)</xtlsg>
<xtlmolwt>205.58</xtlmolwt>
<quality_mark>Indexed</quality_mark>
<iic>3.74</iic>
<iic_nd>0.22</iic_nd>
<lambda>1.5406</lambda>
<patrad>CuKα1</patrad>
<source>Calculated - Peak</source>
<instrument>Calculated</instrument>
<temperature>1473.0</temperature>
<aspectn>182</aspectn>
<spgr_label>Space Group</spgr_label>
<spgr>P6322 (182)</spgr>
<pearson>hP14.00</pearson>
<entry_date>09/01/2011</entry_date>
<weight_percent>Al26.25 O31.13 Sr42.62</weight_percent>
<atomic_percent>Al28.57 O57.14 Sr14.29</atomic_percent>
<tf_type>U</tf_type>
<sg_sym_ops>
<sg_sym_op>
<seq>1</seq>
<operator>x,y,z</operator>
</sg_sym_op>
<sg_sym_op>
<seq>2</seq>
<operator>-y,x-y,z</operator>
</sg_sym_op>
<sg_sym_op>
<seq>3</seq>
<operator>-x+y,-x,z</operator>
</sg_sym_op>
<sg_sym_op>
<seq>4</seq>
<operator>y,x,-z</operator>
</sg_sym_op>
<sg_sym_op>
<seq>5</seq>
<operator>-x,-x+y,-z</operator>
</sg_sym_op>
<sg_sym_op>
<seq>6</seq>
<operator>x-y,-y,-z</operator>
</sg_sym_op>
<sg_sym_op>
<seq>7</seq>
<operator>-x,-y,z+1/2</operator>
</sg_sym_op>
<sg_sym_op>
<seq>8</seq>
<operator>y,-x+y,z+1/2</operator>
</sg_sym_op>
<sg_sym_op>
<seq>9</seq>
<operator>x-y,x,z+1/2</operator>
</sg_sym_op>
<sg_sym_op>
<seq>10</seq>
<operator>-y,-x,-z+1/2</operator>
</sg_sym_op>
<sg_sym_op>
<seq>11</seq>
<operator>x,x-y,-z+1/2</operator>
</sg_sym_op>
<sg_sym_op>
<seq>12</seq>
<operator>-x+y,y,-z+1/2</operator>
</sg_sym_op>
</sg_sym_ops>
<idp_column>Uiso</idp_column>
<adp_column>Uani</adp_column>
<atomic_coords>
<atomic_coord>
<atom>Sr</atom>
<num>1</num>
<wyckoff>2b</wyckoff>
<symmetry>3.2</symmetry>
<x>0.0</x>
<y>0.0</y>
<z>0.25</z>
<sof>1.0</sof>
<idp>0.057</idp>
<aet/>
</atomic_coord>
<atomic_coord>
<atom>Al</atom>
<num>2</num>
<wyckoff>4f</wyckoff>
<symmetry>3..</symmetry>
<x>0.33333</x>
<y>0.66666</y>
<z>0.9451</z>
<sof>1.0</sof>
<idp>0.04</idp>
<aet/>
</atomic_coord>
<atomic_coord>
<atom>O</atom>
<num>3</num>
<wyckoff>6h</wyckoff>
<symmetry>..2</symmetry>
<x>0.6057</x>
<y>0.2114</y>
<z>0.25</z>
<sof>0.33</sof>
<idp>0.08178</idp>
<aet/>
</atomic_coord>
<atomic_coord>
<atom>O</atom>
<num>4</num>
<wyckoff>6g</wyckoff>
<symmetry>.2.</symmetry>
<x>0.3591</x>
<y>0.0</y>
<z>0.0</z>
<sof>1.0</sof>
<idp>0.08656</idp>
<aet/>
</atomic_coord>
</atomic_coords>
<ani_temp_facs>
<ani_temp_fac>
<atom>Sr</atom>
<num>1</num>
<adp11>0.05</adp11>
<adp22>0.05</adp22>
<adp33>0.071</adp33>
<adp12>0.025</adp12>
<adp13>0.0</adp13>
<adp23>0.0</adp23>
</ani_temp_fac>
<ani_temp_fac>
<atom>O</atom>
<num>3</num>
<adp11>0.103</adp11>
<adp22>0.067</adp22>
<adp33>0.064</adp33>
<adp12>0.034</adp12>
<adp13>0.015</adp13>
<adp23>0.0</adp23>
</ani_temp_fac>
<ani_temp_fac>
<atom>O</atom>
<num>4</num>
<adp11>0.041</adp11>
<adp22>0.03</adp22>
<adp33>0.185</adp33>
<adp12>0.015</adp12>
<adp13>-0.009</adp13>
<adp23>-0.018</adp23>
</ani_temp_fac>
</ani_temp_facs>
<ac_space_group>P6322 (182)</ac_space_group>
<ac_unit_cell_a>5.1765(1)</ac_unit_cell_a>
<ac_unit_cell_b>5.1765(1)</ac_unit_cell_b>
<ac_unit_cell_c>8.5758(1)</ac_unit_cell_c>
<ac_unit_cell_alpha>90</ac_unit_cell_alpha>
<ac_unit_cell_beta>90</ac_unit_cell_beta>
<ac_unit_cell_gamma>120</ac_unit_cell_gamma>
<subfile_indicator>Inorganic</subfile_indicator>
<former_pdf_number>01-076-7493</former_pdf_number>
<cross_ref_pdf_numbers>04-014-9154 (Alternate)</cross_ref_pdf_numbers>
<references>
<reference_group>
<type>Primary Reference</type>
<reference>Calculated from LPF using POWD-12++.</reference>
</reference_group>
<reference_group>
<type>Structure</type>
<doi>10.1016/j.jssc.2007.10.021</doi>
<reference>Avdeev M., Yakovlev S., Yaremchenko A.A., Kharton V.V. "Transitions between P21, P63(√3A), and P6322 modifications of SrAl2O4 by in situ high-temperature X-ray and neutron diffraction". J. Solid State Chem. 2007, 180, 3535-3544.</reference>
</reference_group>
</references>
<database_comments>ANX: AB2X4. LPF Collection Code: 1623060. Polymorphism: High temperature phase 2. Sample Preparation: Compound Preparation: self-combusted, annealed at 1273 K for 2 h, pressed, sintered at 1798 K for 10 h. ATMOSPHERE: air. Temperature of Data Collection: 1473 K. Minor Warning: Only profile R factor reported/abstracted. LPF Editor Comment: short interatomic distances for partly occupied sites. Wyckoff Sequence: h g f b. Unit Cell Data Source: Powder Diffraction.</database_comments>
<crystal_properties>Non-centrosymmetric - Enantiomorphic, Optical Activity, Piezo (2nd Harm.)</crystal_properties>
<phase>High temperature phase 2.</phase>
<wyckoff_sequence>h g f b</wyckoff_sequence>
</pdf_data>
<graphs>
<wave_length>X-ray (Cu Kα1 1.54056 Å)</wave_length>
<chart_name>PDF Card - 04-014-9155.jpg</chart_name>
<stick_series type="Sr Al2 O4 - 04-014-9155 (Stick, Fixed Slit Intensity)">
<intensity>
<theta>19.788</theta>
<da>4.482980</da>
<intensity>274</intensity>
<h>1</h>
<k>0</k>
<l>0</l>
<F/>
</intensity>
<intensity>
<theta>20.698</theta>
<da>4.287900</da>
<intensity>5</intensity>
<h>0</h>
<k>0</k>
<l>2</l>
<F/>
</intensity>
<intensity>
<theta>22.359</theta>
<da>3.972900</da>
<intensity>164</intensity>
<h>1</h>
<k>0</k>
<l>1</l>
<F/>
</intensity>
<intensity>
<theta>28.787</theta>
<da>3.098670</da>
<intensity>1000</intensity>
<h>1</h>
<k>0</k>
<l>2</l>
<F/>
</intensity>
<intensity>
<theta>34.628</theta>
<da>2.588250</da>
<intensity>413</intensity>
<h>1</h>
<k>1</k>
<l>0</l>
<F/>
</intensity>
<intensity>
<theta>36.223</theta>
<da>2.477860</da>
<intensity>78</intensity>
<h>1</h>
<k>1</k>
<l>1</l>
<F/>
</intensity>
<intensity>
<theta>37.275</theta>
<da>2.410280</da>
<intensity>36</intensity>
<h>1</h>
<k>0</k>
<l>3</l>
<F/>
</intensity>
<intensity>
<theta>40.198</theta>
<da>2.241490</da>
<intensity>68</intensity>
<h>2</h>
<k>0</k>
<l>0</l>
<F/>
</intensity>
<intensity>
<theta>40.684</theta>
<da>2.215860</da>
<intensity>142</intensity>
<h>1</h>
<k>1</k>
<l>2</l>
<F/>
</intensity>
<intensity>
<theta>41.610</theta>
<da>2.168640</da>
<intensity>15</intensity>
<h>2</h>
<k>0</k>
<l>1</l>
<F/>
</intensity>
<intensity>
<theta>42.112</theta>
<da>2.143950</da>
<intensity>73</intensity>
<h>0</h>
<k>0</k>
<l>4</l>
<F/>
</intensity>
<intensity>
<theta>45.631</theta>
<da>1.986450</da>
<intensity>169</intensity>
<h>2</h>
<k>0</k>
<l>2</l>
<F/>
</intensity>
<intensity>
<theta>46.938</theta>
<da>1.934140</da>
<intensity>71</intensity>
<h>1</h>
<k>0</k>
<l>4</l>
<F/>
</intensity>
<intensity>
<theta>47.340</theta>
<da>1.918650</da>
<intensity>13</intensity>
<h>1</h>
<k>1</k>
<l>3</l>
<F/>
</intensity>
<intensity>
<theta>51.786</theta>
<da>1.763890</da>
<intensity>17</intensity>
<h>2</h>
<k>0</k>
<l>3</l>
<F/>
</intensity>
<intensity>
<theta>54.078</theta>
<da>1.694410</da>
<intensity>27</intensity>
<h>2</h>
<k>1</k>
<l>0</l>
<F/>
</intensity>
<intensity>
<theta>55.212</theta>
<da>1.662270</da>
<intensity>7</intensity>
<h>2</h>
<k>1</k>
<l>1</l>
<F/>
</intensity>
<intensity>
<theta>55.619</theta>
<da>1.651080</da>
<intensity>56</intensity>
<h>1</h>
<k>1</k>
<l>4</l>
<F/>
</intensity>
<intensity>
<theta>57.482</theta>
<da>1.601920</da>
<intensity>23</intensity>
<h>1</h>
<k>0</k>
<l>5</l>
<F/>
</intensity>
<intensity>
<theta>58.525</theta>
<da>1.575830</da>
<intensity>137</intensity>
<h>2</h>
<k>1</k>
<l>2</l>
<F/>
</intensity>
<intensity>
<theta>59.625</theta>
<da>1.549340</da>
<intensity>33</intensity>
<h>2</h>
<k>0</k>
<l>4</l>
<F/>
</intensity>
<intensity>
<theta>62.058</theta>
<da>1.494330</da>
<intensity>81</intensity>
<h>3</h>
<k>0</k>
<l>0</l>
<F/>
</intensity>
<intensity>
<theta>63.099</theta>
<da>1.472140</da>
<intensity>1</intensity>
<h>3</h>
<k>0</k>
<l>1</l>
<F/>
</intensity>
<intensity>
<theta>63.803</theta>
<da>1.457590</da>
<intensity>16</intensity>
<h>2</h>
<k>1</k>
<l>3</l>
<F/>
</intensity>
<intensity>
<theta>65.220</theta>
<da>1.429300</da>
<intensity>7m</intensity>
<h>0</h>
<k>0</k>
<l>6</l>
<F/>
</intensity>
<intensity>
<theta>65.220</theta>
<da>1.429300</da>
<intensity>7m</intensity>
<h>1</h>
<k>1</k>
<l>5</l>
<F/>
</intensity>
<intensity>
<theta>66.169</theta>
<da>1.411090</da>
<intensity>1</intensity>
<h>3</h>
<k>0</k>
<l>2</l>
<F/>
</intensity>
<intensity>
<theta>68.874</theta>
<da>1.362130</da>
<intensity>15m</intensity>
<h>1</h>
<k>0</k>
<l>6</l>
<F/>
</intensity>
<intensity>
<theta>68.874</theta>
<da>1.362130</da>
<intensity>15m</intensity>
<h>2</h>
<k>0</k>
<l>5</l>
<F/>
</intensity>
<intensity>
<theta>70.822</theta>
<da>1.329360</da>
<intensity>24</intensity>
<h>2</h>
<k>1</k>
<l>4</l>
<F/>
</intensity>
<intensity>
<theta>73.056</theta>
<da>1.294120</da>
<intensity>16</intensity>
<h>2</h>
<k>2</k>
<l>0</l>
<F/>
</intensity>
<intensity>
<theta>74.019</theta>
<da>1.279640</da>
<intensity>2</intensity>
<h>2</h>
<k>2</k>
<l>1</l>
<F/>
</intensity>
<intensity>
<theta>75.996</theta>
<da>1.251200</da>
<intensity>20</intensity>
<h>1</h>
<k>1</k>
<l>6</l>
<F/>
</intensity>
<intensity>
<theta>76.561</theta>
<da>1.243360</da>
<intensity>4</intensity>
<h>3</h>
<k>1</k>
<l>0</l>
<F/>
</intensity>
<intensity>
<theta>76.885</theta>
<da>1.238930</da>
<intensity>4</intensity>
<h>2</h>
<k>2</k>
<l>2</l>
<F/>
</intensity>
<intensity>
<theta>77.510</theta>
<da>1.230490</da>
<intensity>2</intensity>
<h>3</h>
<k>1</k>
<l>1</l>
<F/>
</intensity>
<intensity>
<theta>77.853</theta>
<da>1.225930</da>
<intensity>18</intensity>
<h>3</h>
<k>0</k>
<l>4</l>
<F/>
</intensity>
<intensity>
<theta>79.438</theta>
<da>1.205400</da>
<intensity>11m</intensity>
<h>2</h>
<k>0</k>
<l>6</l>
<F/>
</intensity>
<intensity>
<theta>79.438</theta>
<da>1.205400</da>
<intensity>11m</intensity>
<h>2</h>
<k>1</k>
<l>5</l>
<F/>
</intensity>
<intensity>
<theta>80.337</theta>
<da>1.194160</da>
<intensity>34</intensity>
<h>3</h>
<k>1</k>
<l>2</l>
<F/>
</intensity>
<intensity>
<theta>81.354</theta>
<da>1.181780</da>
<intensity>1</intensity>
<h>1</h>
<k>0</k>
<l>7</l>
<F/>
</intensity>
<intensity>
<theta>81.592</theta>
<da>1.178940</da>
<intensity>1</intensity>
<h>2</h>
<k>2</k>
<l>3</l>
<F/>
</intensity>
<intensity>
<theta>84.999</theta>
<da>1.140170</da>
<intensity>4</intensity>
<h>3</h>
<k>1</k>
<l>3</l>
<F/>
</intensity>
<intensity>
<theta>86.262</theta>
<da>1.126690</da>
<intensity>1</intensity>
<h>3</h>
<k>0</k>
<l>5</l>
<F/>
</intensity>
<intensity>
<theta>86.832</theta>
<da>1.120750</da>
<intensity>1</intensity>
<h>4</h>
<k>0</k>
<l>0</l>
<F/>
</intensity>
<intensity>
<theta>87.757</theta>
<da>1.111300</da>
<intensity>1</intensity>
<h>4</h>
<k>0</k>
<l>1</l>
<F/>
</intensity>
<intensity>
<theta>88.093</theta>
<da>1.107930</da>
<intensity>5m</intensity>
<h>1</h>
<k>1</k>
<l>7</l>
<F/>
</intensity>
<intensity>
<theta>88.093</theta>
<da>1.107930</da>
<intensity>5m</intensity>
<h>2</h>
<k>2</k>
<l>4</l>
<F/>
</intensity>
<intensity>
<theta>89.668</theta>
<da>1.092510</da>
<intensity>4</intensity>
<h>2</h>
<k>1</k>
<l>6</l>
<F/>
</intensity>
<intensity>
<theta>90.532</theta>
<da>1.084320</da>
<intensity>8</intensity>
<h>4</h>
<k>0</k>
<l>2</l>
<F/>
</intensity>
<intensity>
<theta>91.477</theta>
<da>1.075570</da>
<intensity>6m</intensity>
<h>2</h>
<k>0</k>
<l>7</l>
<F/>
</intensity>
<intensity>
<theta>91.477</theta>
<da>1.075570</da>
<intensity>6m</intensity>
<h>3</h>
<k>1</k>
<l>4</l>
<F/>
</intensity>
<intensity>
<theta>95.262</theta>
<da>1.042580</da>
<intensity>4m</intensity>
<h>1</h>
<k>0</k>
<l>8</l>
<F/>
</intensity>
<intensity>
<theta>95.262</theta>
<da>1.042580</da>
<intensity>4m</intensity>
<h>4</h>
<k>0</k>
<l>3</l>
<F/>
</intensity>
<intensity>
<theta>96.447</theta>
<da>1.032890</da>
<intensity>4m</intensity>
<h>2</h>
<k>2</k>
<l>5</l>
<F/>
</intensity>
<intensity>
<theta>96.447</theta>
<da>1.032890</da>
<intensity>4m</intensity>
<h>3</h>
<k>0</k>
<l>6</l>
<F/>
</intensity>
<intensity>
<theta>97.000</theta>
<da>1.028470</da>
<intensity>2</intensity>
<h>3</h>
<k>2</k>
<l>0</l>
<F/>
</intensity>
<intensity>
<theta>97.933</theta>
<da>1.021150</da>
<intensity>1</intensity>
<h>3</h>
<k>2</k>
<l>1</l>
<F/>
</intensity>
<intensity>
<theta>99.845</theta>
<da>1.006670</da>
<intensity>2</intensity>
<h>3</h>
<k>1</k>
<l>5</l>
<F/>
</intensity>
<intensity>
<theta>100.744</theta>
<da>1.000100</da>
<intensity>8</intensity>
<h>3</h>
<k>2</k>
<l>2</l>
<F/>
</intensity>
<intensity>
<theta>101.707</theta>
<da>0.993224</da>
<intensity>2m</intensity>
<h>2</h>
<k>1</k>
<l>7</l>
<F/>
</intensity>
<intensity>
<theta>101.707</theta>
<da>0.993224</da>
<intensity>2m</intensity>
<h>4</h>
<k>0</k>
<l>4</l>
<F/>
</intensity>
<intensity>
<theta>103.885</theta>
<da>0.978267</da>
<intensity>6</intensity>
<h>4</h>
<k>1</k>
<l>0</l>
<F/>
</intensity>
<intensity>
<theta>104.839</theta>
<da>0.971963</da>
<intensity>1</intensity>
<h>4</h>
<k>1</k>
<l>1</l>
<F/>
</intensity>
<intensity>
<theta>105.596</theta>
<da>0.967072</da>
<intensity>3m</intensity>
<h>2</h>
<k>0</k>
<l>8</l>
<F/>
</intensity>
<intensity>
<theta>105.596</theta>
<da>0.967072</da>
<intensity>3m</intensity>
<h>3</h>
<k>2</k>
<l>3</l>
<F/>
</intensity>
<intensity>
<theta>106.824</theta>
<da>0.959323</da>
<intensity>3</intensity>
<h>2</h>
<k>2</k>
<l>6</l>
<F/>
</intensity>
<intensity>
<theta>107.729</theta>
<da>0.953760</da>
<intensity>1</intensity>
<h>4</h>
<k>1</k>
<l>2</l>
<F/>
</intensity>
<intensity>
<theta>108.787</theta>
<da>0.947414</da>
<intensity>1</intensity>
<h>3</h>
<k>0</k>
<l>7</l>
<F/>
</intensity>
<intensity>
<theta>110.394</theta>
<da>0.938085</da>
<intensity>2m</intensity>
<h>3</h>
<k>1</k>
<l>6</l>
<F/>
</intensity>
<intensity>
<theta>110.394</theta>
<da>0.938085</da>
<intensity>2m</intensity>
<h>4</h>
<k>0</k>
<l>5</l>
<F/>
</intensity>
<intensity>
<theta>111.470</theta>
<da>0.932045</da>
<intensity>1</intensity>
<h>1</h>
<k>0</k>
<l>9</l>
<F/>
</intensity>
<intensity>
<theta>112.337</theta>
<da>0.927292</da>
<intensity>3</intensity>
<h>3</h>
<k>2</k>
<l>4</l>
<F/>
</intensity>
<intensity>
<theta>112.656</theta>
<da>0.925568</da>
<intensity>1</intensity>
<h>4</h>
<k>1</k>
<l>3</l>
<F/>
</intensity>
<intensity>
<theta>116.486</theta>
<da>0.905903</da>
<intensity>3</intensity>
<h>2</h>
<k>1</k>
<l>8</l>
<F/>
</intensity>
<intensity>
<theta>118.435</theta>
<da>0.896596</da>
<intensity>1</intensity>
<h>5</h>
<k>0</k>
<l>0</l>
<F/>
</intensity>
<intensity>
<theta>119.492</theta>
<da>0.891736</da>
<intensity>1</intensity>
<h>5</h>
<k>0</k>
<l>1</l>
<F/>
</intensity>
<intensity>
<theta>119.877</theta>
<da>0.889995</da>
<intensity>2m</intensity>
<h>2</h>
<k>2</k>
<l>7</l>
<F/>
</intensity>
<intensity>
<theta>119.877</theta>
<da>0.889995</da>
<intensity>2m</intensity>
<h>4</h>
<k>1</k>
<l>4</l>
<F/>
</intensity>
<intensity>
<theta>121.686</theta>
<da>0.882045</da>
<intensity>2m</intensity>
<h>3</h>
<k>2</k>
<l>5</l>
<F/>
</intensity>
<intensity>
<theta>121.686</theta>
<da>0.882045</da>
<intensity>2m</intensity>
<h>4</h>
<k>0</k>
<l>6</l>
<F/>
</intensity>
<intensity>
<theta>122.731</theta>
<da>0.877616</da>
<intensity>2</intensity>
<h>5</h>
<k>0</k>
<l>2</l>
<F/>
</intensity>
<intensity>
<theta>123.934</theta>
<da>0.872664</da>
<intensity>1</intensity>
<h>3</h>
<k>1</k>
<l>7</l>
<F/>
</intensity>
<intensity>
<theta>126.459</theta>
<da>0.862750</da>
<intensity>3</intensity>
<h>3</h>
<k>3</k>
<l>0</l>
<F/>
</intensity>
<intensity>
<theta>127.845</theta>
<da>0.857580</da>
<intensity>1</intensity>
<h>0</h>
<k>0</k>
<l>10</l>
<F/>
</intensity>
<intensity>
<theta>128.417</theta>
<da>0.855503</da>
<intensity>1</intensity>
<h>5</h>
<k>0</k>
<l>3</l>
<F/>
</intensity>
<intensity>
<theta>130.043</theta>
<da>0.849762</da>
<intensity>1</intensity>
<h>4</h>
<k>1</k>
<l>5</l>
<F/>
</intensity>
<intensity>
<theta>130.791</theta>
<da>0.847204</da>
<intensity>1</intensity>
<h>4</h>
<k>2</k>
<l>0</l>
<F/>
</intensity>
<intensity>
<theta>131.208</theta>
<da>0.845799</da>
<intensity>1</intensity>
<h>3</h>
<k>3</k>
<l>2</l>
<F/>
</intensity>
<intensity>
<theta>132.023</theta>
<da>0.843100</da>
<intensity>1</intensity>
<h>4</h>
<k>2</k>
<l>1</l>
<F/>
</intensity>
<intensity>
<theta>132.267</theta>
<da>0.842306</da>
<intensity>1</intensity>
<h>1</h>
<k>0</k>
<l>10</l>
<F/>
</intensity>
<intensity>
<theta>134.648</theta>
<da>0.834810</da>
<intensity>1</intensity>
<h>3</h>
<k>2</k>
<l>6</l>
<F/>
</intensity>
<intensity>
<theta>135.877</theta>
<da>0.831136</da>
<intensity>4</intensity>
<h>4</h>
<k>2</k>
<l>2</l>
<F/>
</intensity>
<intensity>
<theta>137.250</theta>
<da>0.827177</da>
<intensity>1m</intensity>
<h>4</h>
<k>0</k>
<l>7</l>
<F/>
</intensity>
<intensity>
<theta>137.250</theta>
<da>0.827177</da>
<intensity>1m</intensity>
<h>5</h>
<k>0</k>
<l>4</l>
<F/>
</intensity>
<intensity>
<theta>142.249</theta>
<da>0.814058</da>
<intensity>2</intensity>
<h>1</h>
<k>1</k>
<l>10</l>
<F/>
</intensity>
<intensity>
<theta>143.155</theta>
<da>0.811887</da>
<intensity>2m</intensity>
<h>3</h>
<k>1</k>
<l>8</l>
<F/>
</intensity>
<intensity>
<theta>143.155</theta>
<da>0.811887</da>
<intensity>2m</intensity>
<h>4</h>
<k>2</k>
<l>3</l>
<F/>
</intensity>
<intensity>
<theta>145.170</theta>
<da>0.807285</da>
<intensity>2</intensity>
<h>4</h>
<k>1</k>
<l>6</l>
<F/>
</intensity>
<intensity>
<theta>146.144</theta>
<da>0.805167</da>
<intensity>1</intensity>
<h>5</h>
<k>1</k>
<l>0</l>
<F/>
</intensity>
<intensity>
<theta>147.841</theta>
<da>0.801642</da>
<intensity>1</intensity>
<h>5</h>
<k>1</k>
<l>1</l>
<F/>
</intensity>
<intensity>
<theta>148.476</theta>
<da>0.800376</da>
<intensity>1</intensity>
<h>3</h>
<k>3</k>
<l>4</l>
<F/>
</intensity>
</stick_series>
</graphs>
</pdfcard>
