Repository: ComputationalMaterials-WestLake-Univ/phasemapy

# Automated Phase Mapping of XRD (AutoMapper)

The AutoMapper is an unsupervised solver to tackle the phase mapping challenge in high-throughput X-ray diffraction datasets. Besides leveraging robust fitting abilities of machine learning algorithms,it is integrated various material information, including first-principles calculated thermodynamic data, crystallography, X-ray diffraction, and texture.

Its main functionalities:

- correctly identify the number, identity, fraction, peak shift and texture of present phases.

File: scripts_V_Nb_Mn_O/data/icdd/Blank/PDF Card - 01-080-9464.xml
<?xml version="1.0" encoding="UTF-8" standalone="no"?>
<?xml-stylesheet type="text/xsl" href="pdfcard.xsl"?><pdfcard>
<pdf_data ApplicationName="PDF-4+ 2020" ApplicationVersion="4.20.0.1" CurrentYear="2019">
<pdf_number>01-080-9464</pdf_number>
<chemical_formula>Mn3 ( V O4 )2</chemical_formula>
<empirical_formula>Mn3 O8 V2</empirical_formula>
<anx>A2B3X8</anx>
<chemical_name>Manganese Vanadate</chemical_name>
<common_name>β-Mn3 ( V O4 )2, trimanganese bis(vanadate(V))</common_name>
<xstal_system>Orthorhombic</xstal_system>
<xtldx>4.205</xtldx>
<ds>4.2</ds>
<rep_struc>V2 Ni3 O8</rep_struc>
<pressure_temperature>Ambient</pressure_temperature>
<status>Alternate</status>
<cell_a>6.2595(2)</cell_a>
<cell_b>11.7254(4)</cell_b>
<cell_c>8.4938(2)</cell_c>
<z>4.00</z>
<cell_vol>623.40</cell_vol>
<cell_mv>155.85</cell_mv>
<authcovera>1.357</authcovera>
<authaoverb>0.534</authaoverb>
<authcoverb>0.724</authcoverb>
<xtlvol>623.40</xtlvol>
<redcellvol>311.70</redcellvol>
<xtla>8.494</xtla>
<xtlb>11.725</xtlb>
<xtlc>6.260</xtlc>
<xtlal>90.00</xtlal>
<xtlbe>90.00</xtlbe>
<xtlga>90.00</xtlga>
<xtlcovera>0.737</xtlcovera>
<xtlaoverb>0.724</xtlaoverb>
<xtlcoverb>0.534</xtlcoverb>
<redcell_a>6.260</redcell_a>
<redcell_b>6.646</redcell_b>
<redcell_c>8.494</redcell_c>
<redcell_al>90.00</redcell_al>
<redcell_be>90.00</redcell_be>
<redcell_ga>118.10</redcell_ga>
<xtlz>4.00</xtlz>
<ss>F(30) = 472.0(0.0019, 34)</ss>
<xtlsg>Abam (64)</xtlsg>
<xtlmolwt>394.69</xtlmolwt>
<quality_mark>Blank</quality_mark>
<iic>1.86</iic>
<iic_nd>0.46</iic_nd>
<lambda>1.5406</lambda>
<patrad>CuKα1</patrad>
<source>Calculated - Peak</source>
<instrument>Calculated</instrument>
<temperature>298.0</temperature>
<aspectn>64A</aspectn>
<spgr_label>Space Group</spgr_label>
<spgr>Cmca (64)</spgr>
<rfactor>0.99</rfactor>
<pearson>oC52.00</pearson>
<entry_date>09/01/2013</entry_date>
<weight_percent>Mn41.76 O32.43 V25.81</weight_percent>
<atomic_percent>Mn23.08 O61.54 V15.38</atomic_percent>
<structure_info>Atomic parameters are cross-referenced from PDF entry 04-012-7040</structure_info>
<tf_type>B</tf_type>
<sg_sym_ops>
<sg_sym_op>
<seq>1</seq>
<operator>x,y,z</operator>
</sg_sym_op>
<sg_sym_op>
<seq>2</seq>
<operator>-x,-y,-z</operator>
</sg_sym_op>
<sg_sym_op>
<seq>3</seq>
<operator>x,-y,-z</operator>
</sg_sym_op>
<sg_sym_op>
<seq>4</seq>
<operator>-x,y,z</operator>
</sg_sym_op>
<sg_sym_op>
<seq>5</seq>
<operator>x,-y+1/2,z+1/2</operator>
</sg_sym_op>
<sg_sym_op>
<seq>6</seq>
<operator>-x,y+1/2,-z+1/2</operator>
</sg_sym_op>
<sg_sym_op>
<seq>7</seq>
<operator>x,y+1/2,-z+1/2</operator>
</sg_sym_op>
<sg_sym_op>
<seq>8</seq>
<operator>-x,-y+1/2,z+1/2</operator>
</sg_sym_op>
</sg_sym_ops>
<idp_column>Biso</idp_column>
<adp_column>Bani</adp_column>
<atomic_coords>
<atomic_coord>
<atom>Mn</atom>
<num>1</num>
<wyckoff>4a</wyckoff>
<symmetry>2/m..</symmetry>
<x>0.0</x>
<y>0.0</y>
<z>0.0</z>
<sof>1.0</sof>
<idp>0.53</idp>
<aet/>
</atomic_coord>
<atomic_coord>
<atom>Mn</atom>
<num>2</num>
<wyckoff>8e</wyckoff>
<symmetry>.2.</symmetry>
<x>0.25</x>
<y>0.13726</y>
<z>0.25</z>
<sof>1.0</sof>
<idp>0.48</idp>
<aet/>
</atomic_coord>
<atomic_coord>
<atom>V</atom>
<num>3</num>
<wyckoff>8f</wyckoff>
<symmetry>m..</symmetry>
<x>0.0</x>
<y>0.37981</y>
<z>0.12038</z>
<sof>1.0</sof>
<idp>0.28</idp>
<aet/>
</atomic_coord>
<atomic_coord>
<atom>O</atom>
<num>4</num>
<wyckoff>8f</wyckoff>
<symmetry>m..</symmetry>
<x>0.0</x>
<y>0.2544</y>
<z>0.2255</z>
<sof>1.0</sof>
<idp>0.52</idp>
<aet/>
</atomic_coord>
<atomic_coord>
<atom>O</atom>
<num>5</num>
<wyckoff>8f</wyckoff>
<symmetry>m..</symmetry>
<x>0.0</x>
<y>-3.0E-4</y>
<z>0.2486</z>
<sof>1.0</sof>
<idp>0.44</idp>
<aet/>
</atomic_coord>
<atomic_coord>
<atom>O</atom>
<num>6</num>
<wyckoff>16g</wyckoff>
<symmetry>1</symmetry>
<x>0.2775</x>
<y>0.1177</y>
<z>0.9959</z>
<sof>1.0</sof>
<idp>0.56</idp>
<aet/>
</atomic_coord>
</atomic_coords>
<ani_temp_facs/>
<ac_space_group>Cmce (64)</ac_space_group>
<ac_unit_cell_a>6.247(1)</ac_unit_cell_a>
<ac_unit_cell_b>11.728(2)</ac_unit_cell_b>
<ac_unit_cell_c>8.491(2)</ac_unit_cell_c>
<ac_unit_cell_alpha>90</ac_unit_cell_alpha>
<ac_unit_cell_beta>90</ac_unit_cell_beta>
<ac_unit_cell_gamma>90</ac_unit_cell_gamma>
<subfile_indicator>Battery Material, Inorganic</subfile_indicator>
<cross_ref_pdf_numbers>04-012-7040 (Primary)</cross_ref_pdf_numbers>
<references>
<reference_group>
<type>Primary Reference</type>
<reference>Calculated from ICSD using POWD-12++.</reference>
</reference_group>
<reference_group>
<type>Crystal Structure</type>
<reference>Crystal Structure Source: LPF.</reference>
</reference_group>
<reference_group>
<type>Structure</type>
<doi>10.1016/j.jssc.2011.07.042</doi>
<reference>Clemens, O., Haberkorn, R., Beck, H.P. "New phases in the system Li Mn V O4 - Mn(1.5) V O4". J. Solid State Chem. 2011, 184, 2640.</reference>
</reference_group>
</references>
<database_comments>ANX: A2B3X8. Analysis: Mn3 O8 V2. Formula from original source: Mn3 (V O4)2. ICSD Collection Code: 422975. Calculated Pattern Original Remarks: R-value=R(wp). Significant Warning: 15%&lt;R factor (for powder). Wyckoff Sequence: g f3 e a (CMCA). Unit Cell Data Source: Powder Diffraction.</database_comments>
<crystal_properties>Centrosymmetric</crystal_properties>
<phase>β</phase>
</pdf_data>
<graphs>
<wave_length>Cu Kα1 1.54056 Å</wave_length>
<chart_name>PDF Card - 01-080-9464.jpg</chart_name>
<stick_series type="Mn3 ( V O4 )2 - 01-080-9464 (Stick, Fixed Slit Intensity)">
<intensity>
<theta>15.099</theta>
<da>5.862700</da>
<intensity>168</intensity>
<h>0</h>
<k>2</k>
<l>0</l>
<F/>
</intensity>
<intensity>
<theta>18.373</theta>
<da>4.824950</da>
<intensity>81</intensity>
<h>0</h>
<k>2</k>
<l>1</l>
<F/>
</intensity>
<intensity>
<theta>19.155</theta>
<da>4.629580</da>
<intensity>13</intensity>
<h>1</h>
<k>1</k>
<l>1</l>
<F/>
</intensity>
<intensity>
<theta>20.900</theta>
<da>4.246900</da>
<intensity>72</intensity>
<h>0</h>
<k>0</k>
<l>2</l>
<F/>
</intensity>
<intensity>
<theta>25.884</theta>
<da>3.439330</da>
<intensity>201</intensity>
<h>0</h>
<k>2</k>
<l>2</l>
<F/>
</intensity>
<intensity>
<theta>26.454</theta>
<da>3.366410</da>
<intensity>434</intensity>
<h>1</h>
<k>1</k>
<l>2</l>
<F/>
</intensity>
<intensity>
<theta>28.496</theta>
<da>3.129750</da>
<intensity>41</intensity>
<h>2</h>
<k>0</k>
<l>0</l>
<F/>
</intensity>
<intensity>
<theta>28.886</theta>
<da>3.088350</da>
<intensity>617</intensity>
<h>1</h>
<k>3</k>
<l>1</l>
<F/>
</intensity>
<intensity>
<theta>30.469</theta>
<da>2.931350</da>
<intensity>245</intensity>
<h>0</h>
<k>4</k>
<l>0</l>
<F/>
</intensity>
<intensity>
<theta>32.280</theta>
<da>2.770970</da>
<intensity>33</intensity>
<h>0</h>
<k>4</k>
<l>1</l>
<F/>
</intensity>
<intensity>
<theta>32.400</theta>
<da>2.760960</da>
<intensity>96</intensity>
<h>2</h>
<k>2</k>
<l>0</l>
<F/>
</intensity>
<intensity>
<theta>34.118</theta>
<da>2.625730</da>
<intensity>1000</intensity>
<h>2</h>
<k>2</k>
<l>1</l>
<F/>
</intensity>
<intensity>
<theta>34.286</theta>
<da>2.613290</da>
<intensity>182</intensity>
<h>1</h>
<k>3</k>
<l>2</l>
<F/>
</intensity>
<intensity>
<theta>35.171</theta>
<da>2.549530</da>
<intensity>521</intensity>
<h>0</h>
<k>2</k>
<l>3</l>
<F/>
</intensity>
<intensity>
<theta>35.605</theta>
<da>2.519400</da>
<intensity>278m</intensity>
<h>1</h>
<k>1</k>
<l>3</l>
<F/>
</intensity>
<intensity>
<theta>35.605</theta>
<da>2.519400</da>
<intensity>278m</intensity>
<h>2</h>
<k>0</k>
<l>2</l>
<F/>
</intensity>
<intensity>
<theta>37.240</theta>
<da>2.412470</da>
<intensity>13</intensity>
<h>0</h>
<k>4</k>
<l>2</l>
<F/>
</intensity>
<intensity>
<theta>38.873</theta>
<da>2.314790</da>
<intensity>18</intensity>
<h>2</h>
<k>2</k>
<l>2</l>
<F/>
</intensity>
<intensity>
<theta>41.927</theta>
<da>2.152990</da>
<intensity>9</intensity>
<h>1</h>
<k>3</k>
<l>3</l>
<F/>
</intensity>
<intensity>
<theta>42.204</theta>
<da>2.139480</da>
<intensity>244</intensity>
<h>2</h>
<k>4</k>
<l>0</l>
<F/>
</intensity>
<intensity>
<theta>42.482</theta>
<da>2.126110</da>
<intensity>279m</intensity>
<h>0</h>
<k>0</k>
<l>4</l>
<F/>
</intensity>
<intensity>
<theta>42.482</theta>
<da>2.126110</da>
<intensity>279m</intensity>
<h>1</h>
<k>5</k>
<l>1</l>
<F/>
</intensity>
<intensity>
<theta>43.589</theta>
<da>2.074680</da>
<intensity>14</intensity>
<h>2</h>
<k>4</k>
<l>1</l>
<F/>
</intensity>
<intensity>
<theta>44.450</theta>
<da>2.036470</da>
<intensity>3</intensity>
<h>0</h>
<k>4</k>
<l>3</l>
<F/>
</intensity>
<intensity>
<theta>45.388</theta>
<da>1.996530</da>
<intensity>19m</intensity>
<h>0</h>
<k>2</k>
<l>4</l>
<F/>
</intensity>
<intensity>
<theta>45.388</theta>
<da>1.996530</da>
<intensity>19m</intensity>
<h>3</h>
<k>1</k>
<l>1</l>
<F/>
</intensity>
<intensity>
<theta>45.870</theta>
<da>1.976680</da>
<intensity>19</intensity>
<h>2</h>
<k>2</k>
<l>3</l>
<F/>
</intensity>
<intensity>
<theta>46.427</theta>
<da>1.954230</da>
<intensity>19</intensity>
<h>0</h>
<k>6</k>
<l>0</l>
<F/>
</intensity>
<intensity>
<theta>46.517</theta>
<da>1.950670</da>
<intensity>34</intensity>
<h>1</h>
<k>5</k>
<l>2</l>
<F/>
</intensity>
<intensity>
<theta>47.549</theta>
<da>1.910720</da>
<intensity>34</intensity>
<h>2</h>
<k>4</k>
<l>2</l>
<F/>
</intensity>
<intensity>
<theta>47.714</theta>
<da>1.904480</da>
<intensity>6</intensity>
<h>0</h>
<k>6</k>
<l>1</l>
<F/>
</intensity>
<intensity>
<theta>49.232</theta>
<da>1.849260</da>
<intensity>58</intensity>
<h>3</h>
<k>1</k>
<l>2</l>
<F/>
</intensity>
<intensity>
<theta>50.706</theta>
<da>1.798890</da>
<intensity>59</intensity>
<h>3</h>
<k>3</k>
<l>1</l>
<F/>
</intensity>
<intensity>
<theta>51.034</theta>
<da>1.788110</da>
<intensity>7</intensity>
<h>1</h>
<k>3</k>
<l>4</l>
<F/>
</intensity>
<intensity>
<theta>51.429</theta>
<da>1.775300</da>
<intensity>2</intensity>
<h>0</h>
<k>6</k>
<l>2</l>
<F/>
</intensity>
<intensity>
<theta>51.999</theta>
<da>1.757180</da>
<intensity>97</intensity>
<h>2</h>
<k>0</k>
<l>4</l>
<F/>
</intensity>
<intensity>
<theta>52.706</theta>
<da>1.735240</da>
<intensity>1</intensity>
<h>1</h>
<k>5</k>
<l>3</l>
<F/>
</intensity>
<intensity>
<theta>53.221</theta>
<da>1.719660</da>
<intensity>9</intensity>
<h>0</h>
<k>4</k>
<l>4</l>
<F/>
</intensity>
<intensity>
<theta>53.650</theta>
<da>1.706930</da>
<intensity>14</intensity>
<h>2</h>
<k>4</k>
<l>3</l>
<F/>
</intensity>
<intensity>
<theta>54.271</theta>
<da>1.688840</da>
<intensity>31</intensity>
<h>3</h>
<k>3</k>
<l>2</l>
<F/>
</intensity>
<intensity>
<theta>54.468</theta>
<da>1.683210</da>
<intensity>29</intensity>
<h>2</h>
<k>2</k>
<l>4</l>
<F/>
</intensity>
<intensity>
<theta>55.197</theta>
<da>1.662690</da>
<intensity>99</intensity>
<h>3</h>
<k>1</k>
<l>3</l>
<F/>
</intensity>
<intensity>
<theta>56.340</theta>
<da>1.631640</da>
<intensity>77</intensity>
<h>0</h>
<k>2</k>
<l>5</l>
<F/>
</intensity>
<intensity>
<theta>56.517</theta>
<da>1.626940</da>
<intensity>147</intensity>
<h>2</h>
<k>6</k>
<l>1</l>
<F/>
</intensity>
<intensity>
<theta>56.642</theta>
<da>1.623660</da>
<intensity>73</intensity>
<h>1</h>
<k>1</k>
<l>5</l>
<F/>
</intensity>
<intensity>
<theta>57.232</theta>
<da>1.608320</da>
<intensity>93</intensity>
<h>0</h>
<k>6</k>
<l>3</l>
<F/>
</intensity>
<intensity>
<theta>57.972</theta>
<da>1.589530</da>
<intensity>1</intensity>
<h>1</h>
<k>7</k>
<l>1</l>
<F/>
</intensity>
<intensity>
<theta>58.974</theta>
<da>1.564880</da>
<intensity>155</intensity>
<h>4</h>
<k>0</k>
<l>0</l>
<F/>
</intensity>
<intensity>
<theta>59.845</theta>
<da>1.544170</da>
<intensity>59m</intensity>
<h>2</h>
<k>6</k>
<l>2</l>
<F/>
</intensity>
<intensity>
<theta>59.845</theta>
<da>1.544170</da>
<intensity>59m</intensity>
<h>3</h>
<k>3</k>
<l>3</l>
<F/>
</intensity>
<intensity>
<theta>60.317</theta>
<da>1.533210</da>
<intensity>35</intensity>
<h>3</h>
<k>5</k>
<l>1</l>
<F/>
</intensity>
<intensity>
<theta>60.609</theta>
<da>1.526520</da>
<intensity>4</intensity>
<h>1</h>
<k>5</k>
<l>4</l>
<F/>
</intensity>
<intensity>
<theta>61.250</theta>
<da>1.512080</da>
<intensity>57m</intensity>
<h>1</h>
<k>7</k>
<l>2</l>
<F/>
</intensity>
<intensity>
<theta>61.250</theta>
<da>1.512080</da>
<intensity>57m</intensity>
<h>4</h>
<k>2</k>
<l>0</l>
<F/>
</intensity>
<intensity>
<theta>61.473</theta>
<da>1.507140</da>
<intensity>513</intensity>
<h>2</h>
<k>4</k>
<l>4</l>
<F/>
</intensity>
<intensity>
<theta>62.326</theta>
<da>1.488540</da>
<intensity>4</intensity>
<h>4</h>
<k>2</k>
<l>1</l>
<F/>
</intensity>
<intensity>
<theta>62.896</theta>
<da>1.476420</da>
<intensity>2</intensity>
<h>3</h>
<k>1</k>
<l>4</l>
<F/>
</intensity>
<intensity>
<theta>63.410</theta>
<da>1.465680</da>
<intensity>108</intensity>
<h>0</h>
<k>8</k>
<l>0</l>
<F/>
</intensity>
<intensity>
<theta>64.334</theta>
<da>1.446830</da>
<intensity>4</intensity>
<h>2</h>
<k>2</k>
<l>5</l>
<F/>
</intensity>
<intensity>
<theta>64.459</theta>
<da>1.444330</da>
<intensity>14</intensity>
<h>0</h>
<k>8</k>
<l>1</l>
<F/>
</intensity>
<intensity>
<theta>64.779</theta>
<da>1.437960</da>
<intensity>21</intensity>
<h>0</h>
<k>6</k>
<l>4</l>
<F/>
</intensity>
<intensity>
<theta>65.159</theta>
<da>1.430490</da>
<intensity>1</intensity>
<h>2</h>
<k>6</k>
<l>3</l>
<F/>
</intensity>
<intensity>
<theta>65.474</theta>
<da>1.424370</da>
<intensity>17</intensity>
<h>4</h>
<k>2</k>
<l>2</l>
<F/>
</intensity>
<intensity>
<theta>65.930</theta>
<da>1.415630</da>
<intensity>3</intensity>
<h>0</h>
<k>0</k>
<l>6</l>
<F/>
</intensity>
<intensity>
<theta>66.500</theta>
<da>1.404870</da>
<intensity>21</intensity>
<h>1</h>
<k>7</k>
<l>3</l>
<F/>
</intensity>
<intensity>
<theta>67.259</theta>
<da>1.390850</da>
<intensity>1</intensity>
<h>3</h>
<k>3</k>
<l>4</l>
<F/>
</intensity>
<intensity>
<theta>67.554</theta>
<da>1.385490</da>
<intensity>2</intensity>
<h>0</h>
<k>8</k>
<l>2</l>
<F/>
</intensity>
<intensity>
<theta>67.832</theta>
<da>1.380480</da>
<intensity>26</intensity>
<h>4</h>
<k>4</k>
<l>0</l>
<F/>
</intensity>
<intensity>
<theta>68.078</theta>
<da>1.376090</da>
<intensity>6</intensity>
<h>0</h>
<k>2</k>
<l>6</l>
<F/>
</intensity>
<intensity>
<theta>68.350</theta>
<da>1.371290</da>
<intensity>7</intensity>
<h>1</h>
<k>1</k>
<l>6</l>
<F/>
</intensity>
<intensity>
<theta>68.678</theta>
<da>1.365530</da>
<intensity>2</intensity>
<h>3</h>
<k>5</k>
<l>3</l>
<F/>
</intensity>
<intensity>
<theta>68.846</theta>
<da>1.362600</da>
<intensity>4</intensity>
<h>4</h>
<k>4</k>
<l>1</l>
<F/>
</intensity>
<intensity>
<theta>69.957</theta>
<da>1.343660</da>
<intensity>1</intensity>
<h>1</h>
<k>5</k>
<l>5</l>
<F/>
</intensity>
<intensity>
<theta>70.558</theta>
<da>1.333690</da>
<intensity>83</intensity>
<h>4</h>
<k>2</k>
<l>3</l>
<F/>
</intensity>
<intensity>
<theta>70.759</theta>
<da>1.330390</da>
<intensity>8</intensity>
<h>2</h>
<k>4</k>
<l>5</l>
<F/>
</intensity>
<intensity>
<theta>70.946</theta>
<da>1.327340</da>
<intensity>8</intensity>
<h>2</h>
<k>8</k>
<l>0</l>
<F/>
</intensity>
<intensity>
<theta>71.849</theta>
<da>1.312860</da>
<intensity>11</intensity>
<h>4</h>
<k>4</k>
<l>2</l>
<F/>
</intensity>
<intensity>
<theta>71.940</theta>
<da>1.311420</da>
<intensity>8</intensity>
<h>2</h>
<k>8</k>
<l>1</l>
<F/>
</intensity>
<intensity>
<theta>72.086</theta>
<da>1.309120</da>
<intensity>39</intensity>
<h>3</h>
<k>1</k>
<l>5</l>
<F/>
</intensity>
<intensity>
<theta>72.244</theta>
<da>1.306650</da>
<intensity>7</intensity>
<h>2</h>
<k>6</k>
<l>4</l>
<F/>
</intensity>
<intensity>
<theta>72.549</theta>
<da>1.301910</da>
<intensity>24m</intensity>
<h>0</h>
<k>8</k>
<l>3</l>
<F/>
</intensity>
<intensity>
<theta>72.549</theta>
<da>1.301910</da>
<intensity>24m</intensity>
<h>1</h>
<k>3</k>
<l>6</l>
<F/>
</intensity>
<intensity>
<theta>73.339</theta>
<da>1.289830</da>
<intensity>4m</intensity>
<h>2</h>
<k>0</k>
<l>6</l>
<F/>
</intensity>
<intensity>
<theta>73.339</theta>
<da>1.289830</da>
<intensity>4m</intensity>
<h>3</h>
<k>7</k>
<l>1</l>
<F/>
</intensity>
<intensity>
<theta>73.524</theta>
<da>1.287030</da>
<intensity>1</intensity>
<h>1</h>
<k>7</k>
<l>4</l>
<F/>
</intensity>
<intensity>
<theta>73.855</theta>
<da>1.282080</da>
<intensity>23</intensity>
<h>0</h>
<k>6</k>
<l>5</l>
<F/>
</intensity>
<intensity>
<theta>74.350</theta>
<da>1.274770</da>
<intensity>7</intensity>
<h>0</h>
<k>4</k>
<l>6</l>
<F/>
</intensity>
<intensity>
<theta>74.891</theta>
<da>1.266900</da>
<intensity>6</intensity>
<h>2</h>
<k>8</k>
<l>2</l>
<F/>
</intensity>
<intensity>
<theta>75.390</theta>
<da>1.259750</da>
<intensity>17m</intensity>
<h>2</h>
<k>2</k>
<l>6</l>
<F/>
</intensity>
<intensity>
<theta>75.390</theta>
<da>1.259750</da>
<intensity>17m</intensity>
<h>4</h>
<k>0</k>
<l>4</l>
<F/>
</intensity>
<intensity>
<theta>75.613</theta>
<da>1.256580</da>
<intensity>1</intensity>
<h>3</h>
<k>5</k>
<l>4</l>
<F/>
</intensity>
<intensity>
<theta>76.190</theta>
<da>1.248490</da>
<intensity>16m</intensity>
<h>3</h>
<k>3</k>
<l>5</l>
<F/>
</intensity>
<intensity>
<theta>76.190</theta>
<da>1.248490</da>
<intensity>16m</intensity>
<h>3</h>
<k>7</k>
<l>2</l>
<F/>
</intensity>
<intensity>
<theta>76.745</theta>
<da>1.240840</da>
<intensity>1</intensity>
<h>4</h>
<k>4</k>
<l>3</l>
<F/>
</intensity>
<intensity>
<theta>77.425</theta>
<da>1.231640</da>
<intensity>5m</intensity>
<h>4</h>
<k>2</k>
<l>4</l>
<F/>
</intensity>
<intensity>
<theta>77.425</theta>
<da>1.231640</da>
<intensity>5m</intensity>
<h>5</h>
<k>1</k>
<l>1</l>
<F/>
</intensity>
<intensity>
<theta>78.183</theta>
<da>1.221580</da>
<intensity>10m</intensity>
<h>1</h>
<k>9</k>
<l>2</l>
<F/>
</intensity>
<intensity>
<theta>78.183</theta>
<da>1.221580</da>
<intensity>10m</intensity>
<h>4</h>
<k>6</k>
<l>0</l>
<F/>
</intensity>
<intensity>
<theta>79.150</theta>
<da>1.209070</da>
<intensity>1</intensity>
<h>4</h>
<k>6</k>
<l>1</l>
<F/>
</intensity>
<intensity>
<theta>79.372</theta>
<da>1.206240</da>
<intensity>11</intensity>
<h>0</h>
<k>8</k>
<l>4</l>
<F/>
</intensity>
<intensity>
<theta>79.722</theta>
<da>1.201820</da>
<intensity>8</intensity>
<h>2</h>
<k>8</k>
<l>3</l>
<F/>
</intensity>
<intensity>
<theta>80.304</theta>
<da>1.194570</da>
<intensity>11</intensity>
<h>5</h>
<k>1</k>
<l>2</l>
<F/>
</intensity>
<intensity>
<theta>80.689</theta>
<da>1.189840</da>
<intensity>11</intensity>
<h>1</h>
<k>5</k>
<l>6</l>
<F/>
</intensity>
<intensity>
<theta>80.999</theta>
<da>1.186070</da>
<intensity>15m</intensity>
<h>1</h>
<k>1</k>
<l>7</l>
<F/>
</intensity>
<intensity>
<theta>80.999</theta>
<da>1.186070</da>
<intensity>15m</intensity>
<h>3</h>
<k>7</k>
<l>3</l>
<F/>
</intensity>
<intensity>
<theta>81.448</theta>
<da>1.180660</da>
<intensity>24m</intensity>
<h>2</h>
<k>4</k>
<l>6</l>
<F/>
</intensity>
<intensity>
<theta>81.448</theta>
<da>1.180660</da>
<intensity>24m</intensity>
<h>5</h>
<k>3</k>
<l>1</l>
<F/>
</intensity>
<intensity>
<theta>82.208</theta>
<da>1.171660</da>
<intensity>14m</intensity>
<h>0</h>
<k>10</k>
<l>0</l>
<F/>
</intensity>
<intensity>
<theta>82.208</theta>
<da>1.171660</da>
<intensity>14m</intensity>
<h>1</h>
<k>7</k>
<l>5</l>
<F/>
</intensity>
<intensity>
<theta>82.724</theta>
<da>1.165650</da>
<intensity>5</intensity>
<h>3</h>
<k>1</k>
<l>6</l>
<F/>
</intensity>
<intensity>
<theta>82.960</theta>
<da>1.162930</da>
<intensity>16</intensity>
<h>1</h>
<k>9</k>
<l>3</l>
<F/>
</intensity>
<intensity>
<theta>83.445</theta>
<da>1.157400</da>
<intensity>7</intensity>
<h>4</h>
<k>4</k>
<l>4</l>
<F/>
</intensity>
<intensity>
<theta>84.297</theta>
<da>1.147860</da>
<intensity>9m</intensity>
<h>3</h>
<k>5</k>
<l>5</l>
<F/>
</intensity>
<intensity>
<theta>84.297</theta>
<da>1.147860</da>
<intensity>9m</intensity>
<h>5</h>
<k>3</k>
<l>2</l>
<F/>
</intensity>
<intensity>
<theta>85.063</theta>
<da>1.139480</da>
<intensity>18m</intensity>
<h>1</h>
<k>3</k>
<l>7</l>
<F/>
</intensity>
<intensity>
<theta>85.063</theta>
<da>1.139480</da>
<intensity>18m</intensity>
<h>5</h>
<k>1</k>
<l>3</l>
<F/>
</intensity>
<intensity>
<theta>86.004</theta>
<da>1.129400</da>
<intensity>33m</intensity>
<h>0</h>
<k>10</k>
<l>2</l>
<F/>
</intensity>
<intensity>
<theta>86.004</theta>
<da>1.129400</da>
<intensity>33m</intensity>
<h>4</h>
<k>2</k>
<l>5</l>
<F/>
</intensity>
<intensity>
<theta>86.371</theta>
<da>1.125540</da>
<intensity>22</intensity>
<h>2</h>
<k>8</k>
<l>4</l>
<F/>
</intensity>
<intensity>
<theta>86.752</theta>
<da>1.121580</da>
<intensity>45m</intensity>
<h>0</h>
<k>4</k>
<l>7</l>
<F/>
</intensity>
<intensity>
<theta>86.752</theta>
<da>1.121580</da>
<intensity>45m</intensity>
<h>4</h>
<k>6</k>
<l>3</l>
<F/>
</intensity>
<intensity>
<theta>87.802</theta>
<da>1.110850</da>
<intensity>45</intensity>
<h>2</h>
<k>2</k>
<l>7</l>
<F/>
</intensity>
<intensity>
<theta>89.099</theta>
<da>1.098010</da>
<intensity>10m</intensity>
<h>2</h>
<k>10</k>
<l>0</l>
<F/>
</intensity>
<intensity>
<theta>89.099</theta>
<da>1.098010</da>
<intensity>10m</intensity>
<h>5</h>
<k>3</k>
<l>3</l>
<F/>
</intensity>
<intensity>
<theta>89.392</theta>
<da>1.095170</da>
<intensity>22m</intensity>
<h>3</h>
<k>9</k>
<l>1</l>
<F/>
</intensity>
<intensity>
<theta>89.392</theta>
<da>1.095170</da>
<intensity>22m</intensity>
<h>5</h>
<k>5</k>
<l>1</l>
<F/>
</intensity>
<intensity>
<theta>90.041</theta>
<da>1.088950</da>
<intensity>23</intensity>
<h>2</h>
<k>10</k>
<l>1</l>
<F/>
</intensity>
<intensity>
<theta>90.640</theta>
<da>1.083310</da>
<intensity>11</intensity>
<h>0</h>
<k>10</k>
<l>3</l>
<F/>
</intensity>
<intensity>
<theta>91.376</theta>
<da>1.076490</da>
<intensity>10</intensity>
<h>2</h>
<k>6</k>
<l>6</l>
<F/>
</intensity>
<intensity>
<theta>92.119</theta>
<da>1.069740</da>
<intensity>50m</intensity>
<h>4</h>
<k>8</k>
<l>0</l>
<F/>
</intensity>
<intensity>
<theta>92.119</theta>
<da>1.069740</da>
<intensity>50m</intensity>
<h>5</h>
<k>5</k>
<l>2</l>
<F/>
</intensity>
<intensity>
<theta>92.599</theta>
<da>1.065450</da>
<intensity>6</intensity>
<h>1</h>
<k>7</k>
<l>6</l>
<F/>
</intensity>
<intensity>
<theta>93.020</theta>
<da>1.061730</da>
<intensity>38m</intensity>
<h>0</h>
<k>0</k>
<l>8</l>
<F/>
</intensity>
<intensity>
<theta>93.020</theta>
<da>1.061730</da>
<intensity>38m</intensity>
<h>4</h>
<k>8</k>
<l>1</l>
<F/>
</intensity>
<intensity>
<theta>93.353</theta>
<da>1.058820</da>
<intensity>12</intensity>
<h>4</h>
<k>6</k>
<l>4</l>
<F/>
</intensity>
<intensity>
<theta>93.739</theta>
<da>1.055470</da>
<intensity>1</intensity>
<h>2</h>
<k>4</k>
<l>7</l>
<F/>
</intensity>
<intensity>
<theta>94.400</theta>
<da>1.049810</da>
<intensity>2</intensity>
<h>4</h>
<k>0</k>
<l>6</l>
<F/>
</intensity>
<intensity>
<theta>94.617</theta>
<da>1.047980</da>
<intensity>7</intensity>
<h>3</h>
<k>5</k>
<l>6</l>
<F/>
</intensity>
<intensity>
<theta>94.862</theta>
<da>1.045920</da>
<intensity>5</intensity>
<h>2</h>
<k>8</k>
<l>5</l>
<F/>
</intensity>
<intensity>
<theta>95.004</theta>
<da>1.044730</da>
<intensity>3m</intensity>
<h>0</h>
<k>2</k>
<l>8</l>
<F/>
</intensity>
<intensity>
<theta>95.004</theta>
<da>1.044730</da>
<intensity>3m</intensity>
<h>3</h>
<k>1</k>
<l>7</l>
<F/>
</intensity>
<intensity>
<theta>95.227</theta>
<da>1.042870</da>
<intensity>9m</intensity>
<h>1</h>
<k>1</k>
<l>8</l>
<F/>
</intensity>
<intensity>
<theta>95.227</theta>
<da>1.042870</da>
<intensity>9m</intensity>
<h>1</h>
<k>11</k>
<l>1</l>
<F/>
</intensity>
<intensity>
<theta>95.625</theta>
<da>1.039580</da>
<intensity>1</intensity>
<h>5</h>
<k>3</k>
<l>4</l>
<F/>
</intensity>
<intensity>
<theta>95.899</theta>
<da>1.037340</da>
<intensity>2</intensity>
<h>4</h>
<k>8</k>
<l>2</l>
<F/>
</intensity>
<intensity>
<theta>96.126</theta>
<da>1.035490</da>
<intensity>11</intensity>
<h>3</h>
<k>7</k>
<l>5</l>
<F/>
</intensity>
<intensity>
<theta>96.388</theta>
<da>1.033370</da>
<intensity>3</intensity>
<h>4</h>
<k>2</k>
<l>6</l>
<F/>
</intensity>
<intensity>
<theta>96.877</theta>
<da>1.029450</da>
<intensity>16m</intensity>
<h>3</h>
<k>9</k>
<l>3</l>
<F/>
</intensity>
<intensity>
<theta>96.877</theta>
<da>1.029450</da>
<intensity>16m</intensity>
<h>5</h>
<k>5</k>
<l>3</l>
<F/>
</intensity>
<intensity>
<theta>97.172</theta>
<da>1.027110</da>
<intensity>3m</intensity>
<h>0</h>
<k>10</k>
<l>4</l>
<F/>
</intensity>
<intensity>
<theta>97.172</theta>
<da>1.027110</da>
<intensity>3m</intensity>
<h>6</h>
<k>2</k>
<l>0</l>
<F/>
</intensity>
<intensity>
<theta>98.122</theta>
<da>1.019690</da>
<intensity>36m</intensity>
<h>1</h>
<k>9</k>
<l>5</l>
<F/>
</intensity>
<intensity>
<theta>98.122</theta>
<da>1.019690</da>
<intensity>36m</intensity>
<h>6</h>
<k>2</k>
<l>1</l>
<F/>
</intensity>
<intensity>
<theta>98.987</theta>
<da>1.013080</da>
<intensity>8m</intensity>
<h>3</h>
<k>3</k>
<l>7</l>
<F/>
</intensity>
<intensity>
<theta>98.987</theta>
<da>1.013080</da>
<intensity>8m</intensity>
<h>6</h>
<k>0</k>
<l>2</l>
<F/>
</intensity>
<intensity>
<theta>100.011</theta>
<da>1.005450</da>
<intensity>1</intensity>
<h>2</h>
<k>0</k>
<l>8</l>
<F/>
</intensity>
<intensity>
<theta>100.195</theta>
<da>1.004100</da>
<intensity>6</intensity>
<h>5</h>
<k>1</k>
<l>5</l>
<F/>
</intensity>
<intensity>
<theta>100.663</theta>
<da>1.000690</da>
<intensity>2</intensity>
<h>4</h>
<k>8</k>
<l>3</l>
<F/>
</intensity>
<intensity>
<theta>100.999</theta>
<da>0.998263</da>
<intensity>11m</intensity>
<h>0</h>
<k>4</k>
<l>8</l>
<F/>
</intensity>
<intensity>
<theta>100.999</theta>
<da>0.998263</da>
<intensity>11m</intensity>
<h>6</h>
<k>2</k>
<l>2</l>
<F/>
</intensity>
<intensity>
<theta>101.918</theta>
<da>0.991738</da>
<intensity>18m</intensity>
<h>2</h>
<k>2</k>
<l>8</l>
<F/>
</intensity>
<intensity>
<theta>101.918</theta>
<da>0.991738</da>
<intensity>18m</intensity>
<h>4</h>
<k>6</k>
<l>5</l>
<F/>
</intensity>
<intensity>
<theta>102.405</theta>
<da>0.988341</da>
<intensity>7</intensity>
<h>4</h>
<k>4</k>
<l>6</l>
<F/>
</intensity>
<intensity>
<theta>102.868</theta>
<da>0.985154</da>
<intensity>1</intensity>
<h>1</h>
<k>11</k>
<l>3</l>
<F/>
</intensity>
<intensity>
<theta>103.204</theta>
<da>0.982860</da>
<intensity>4</intensity>
<h>6</h>
<k>4</k>
<l>0</l>
<F/>
</intensity>
<intensity>
<theta>103.759</theta>
<da>0.979110</da>
<intensity>24m</intensity>
<h>2</h>
<k>6</k>
<l>7</l>
<F/>
</intensity>
<intensity>
<theta>103.759</theta>
<da>0.979110</da>
<intensity>24m</intensity>
<h>5</h>
<k>5</k>
<l>4</l>
<F/>
</intensity>
<intensity>
<theta>104.057</theta>
<da>0.977117</da>
<intensity>4</intensity>
<h>0</h>
<k>12</k>
<l>0</l>
<F/>
</intensity>
<intensity>
<theta>104.234</theta>
<da>0.975944</da>
<intensity>9m</intensity>
<h>2</h>
<k>10</k>
<l>4</l>
<F/>
</intensity>
<intensity>
<theta>104.234</theta>
<da>0.975944</da>
<intensity>9m</intensity>
<h>5</h>
<k>7</k>
<l>2</l>
<F/>
</intensity>
<intensity>
<theta>105.031</theta>
<da>0.970715</da>
<intensity>3m</intensity>
<h>0</h>
<k>12</k>
<l>1</l>
<F/>
</intensity>
<intensity>
<theta>105.031</theta>
<da>0.970715</da>
<intensity>3m</intensity>
<h>1</h>
<k>7</k>
<l>7</l>
<F/>
</intensity>
<intensity>
<theta>105.408</theta>
<da>0.968280</da>
<intensity>2</intensity>
<h>2</h>
<k>8</k>
<l>6</l>
<F/>
</intensity>
<intensity>
<theta>105.922</theta>
<da>0.964989</da>
<intensity>5m</intensity>
<h>0</h>
<k>10</k>
<l>5</l>
<F/>
</intensity>
<intensity>
<theta>105.922</theta>
<da>0.964989</da>
<intensity>5m</intensity>
<h>6</h>
<k>2</k>
<l>3</l>
<F/>
</intensity>
<intensity>
<theta>106.717</theta>
<da>0.959986</da>
<intensity>4</intensity>
<h>3</h>
<k>7</k>
<l>6</l>
<F/>
</intensity>
<intensity>
<theta>107.117</theta>
<da>0.957506</da>
<intensity>9m</intensity>
<h>3</h>
<k>5</k>
<l>7</l>
<F/>
</intensity>
<intensity>
<theta>107.117</theta>
<da>0.957506</da>
<intensity>9m</intensity>
<h>6</h>
<k>4</k>
<l>2</l>
<F/>
</intensity>
<intensity>
<theta>107.467</theta>
<da>0.955358</da>
<intensity>5m</intensity>
<h>1</h>
<k>5</k>
<l>8</l>
<F/>
</intensity>
<intensity>
<theta>107.467</theta>
<da>0.955358</da>
<intensity>5m</intensity>
<h>4</h>
<k>8</k>
<l>4</l>
<F/>
</intensity>
<intensity>
<theta>108.176</theta>
<da>0.951057</da>
<intensity>6</intensity>
<h>2</h>
<k>4</k>
<l>8</l>
<F/>
</intensity>
<intensity>
<theta>108.757</theta>
<da>0.947591</da>
<intensity>1</intensity>
<h>1</h>
<k>9</k>
<l>6</l>
<F/>
</intensity>
<intensity>
<theta>109.155</theta>
<da>0.945244</da>
<intensity>3</intensity>
<h>5</h>
<k>7</k>
<l>3</l>
<F/>
</intensity>
<intensity>
<theta>109.475</theta>
<da>0.943372</da>
<intensity>5m</intensity>
<h>3</h>
<k>1</k>
<l>8</l>
<F/>
</intensity>
<intensity>
<theta>109.475</theta>
<da>0.943372</da>
<intensity>5m</intensity>
<h>3</h>
<k>11</k>
<l>1</l>
<F/>
</intensity>
<intensity>
<theta>109.745</theta>
<da>0.941807</da>
<intensity>1</intensity>
<h>1</h>
<k>11</k>
<l>4</l>
<F/>
</intensity>
<intensity>
<theta>110.347</theta>
<da>0.938353</da>
<intensity>1</intensity>
<h>4</h>
<k>10</k>
<l>0</l>
<F/>
</intensity>
<intensity>
<theta>110.701</theta>
<da>0.936347</da>
<intensity>6</intensity>
<h>6</h>
<k>0</k>
<l>4</l>
<F/>
</intensity>
<intensity>
<theta>111.000</theta>
<da>0.934663</da>
<intensity>4m</intensity>
<h>0</h>
<k>8</k>
<l>7</l>
<F/>
</intensity>
<intensity>
<theta>111.000</theta>
<da>0.934663</da>
<intensity>4m</intensity>
<h>5</h>
<k>1</k>
<l>6</l>
<F/>
</intensity>
<intensity>
<theta>111.310</theta>
<da>0.932929</da>
<intensity>4m</intensity>
<h>0</h>
<k>6</k>
<l>8</l>
<F/>
</intensity>
<intensity>
<theta>111.310</theta>
<da>0.932929</da>
<intensity>4m</intensity>
<h>2</h>
<k>12</k>
<l>0</l>
<F/>
</intensity>
<intensity>
<theta>111.792</theta>
<da>0.930267</da>
<intensity>1</intensity>
<h>1</h>
<k>1</k>
<l>9</l>
<F/>
</intensity>
<intensity>
<theta>112.114</theta>
<da>0.928504</da>
<intensity>2</intensity>
<h>6</h>
<k>4</k>
<l>3</l>
<F/>
</intensity>
<intensity>
<theta>112.514</theta>
<da>0.926330</da>
<intensity>17m</intensity>
<h>3</h>
<k>9</k>
<l>5</l>
<F/>
</intensity>
<intensity>
<theta>112.514</theta>
<da>0.926330</da>
<intensity>17m</intensity>
<h>5</h>
<k>5</k>
<l>5</l>
<F/>
</intensity>
<intensity>
<theta>112.831</theta>
<da>0.924629</da>
<intensity>3m</intensity>
<h>4</h>
<k>6</k>
<l>6</l>
<F/>
</intensity>
<intensity>
<theta>112.831</theta>
<da>0.924629</da>
<intensity>3m</intensity>
<h>6</h>
<k>2</k>
<l>4</l>
<F/>
</intensity>
</stick_series>
</graphs>
</pdfcard>
