Repository: ComputationalMaterials-WestLake-Univ/phasemapy

# Automated Phase Mapping of XRD (AutoMapper)

The AutoMapper is an unsupervised solver to tackle the phase mapping challenge in high-throughput X-ray diffraction datasets. Besides leveraging robust fitting abilities of machine learning algorithms,it is integrated various material information, including first-principles calculated thermodynamic data, crystallography, X-ray diffraction, and texture.

Its main functionalities:

- correctly identify the number, identity, fraction, peak shift and texture of present phases.

File: scripts_V_Nb_Mn_O/data/icdd/Blank/PDF Card - 03-065-6448.xml
<?xml version="1.0" encoding="UTF-8" standalone="no"?>
<?xml-stylesheet type="text/xsl" href="pdfcard.xsl"?><pdfcard>
<pdf_data ApplicationName="PDF-4+ 2020" ApplicationVersion="4.20.0.1" CurrentYear="2019">
<pdf_number>03-065-6448</pdf_number>
<chemical_formula>O7 V4</chemical_formula>
<empirical_formula>O7 V4</empirical_formula>
<chemical_name>Vanadium Oxide</chemical_name>
<xstal_system>Triclinic (Anorthic)</xstal_system>
<xtldx>2.376</xtldx>
<ds>2.38</ds>
<rep_struc>Ti4 O7</rep_struc>
<rep_struc_alpha_order>O7 Ti4</rep_struc_alpha_order>
<lpf_rep_struc>Ti4 O7-a,aP22,2</lpf_rep_struc>
<lpf_rep_struc_alpha_order>O7 Ti4,aP22,2</lpf_rep_struc_alpha_order>
<pressure_temperature>Ambient</pressure_temperature>
<status>Primary</status>
<cell_a>5.509(1)</cell_a>
<cell_b>7.008(2)</cell_b>
<cell_c>12.256(2)</cell_c>
<cell_alpha>95.1</cell_alpha>
<cell_beta>95.17</cell_beta>
<cell_gamma>109.25</cell_gamma>
<z>2.00</z>
<cell_vol>441.34</cell_vol>
<cell_mv>220.67</cell_mv>
<authcovera>2.225</authcovera>
<authaoverb>0.786</authaoverb>
<authcoverb>1.749</authcoverb>
<xtlvol>441.34</xtlvol>
<redcellvol>441.34</redcellvol>
<xtla>7.008</xtla>
<xtlb>12.256</xtlb>
<xtlc>5.509</xtlc>
<xtlal>95.17</xtlal>
<xtlbe>109.25</xtlbe>
<xtlga>95.10</xtlga>
<xtlcovera>0.786</xtlcovera>
<xtlaoverb>0.572</xtlaoverb>
<xtlcoverb>0.449</xtlcoverb>
<redcell_a>5.509</redcell_a>
<redcell_b>7.008</redcell_b>
<redcell_c>12.256</redcell_c>
<redcell_al>95.10</redcell_al>
<redcell_be>95.17</redcell_be>
<redcell_ga>109.25</redcell_ga>
<xtlz>2.00</xtlz>
<ss>F(30) = 176.9(0.0041, 41)</ss>
<xtlsg>P-1 (2)</xtlsg>
<xtlmolwt>315.76</xtlmolwt>
<quality_mark>Blank</quality_mark>
<iic>21.76</iic>
<iic_nd>0.97</iic_nd>
<lambda>1.5406</lambda>
<patrad>CuKα1</patrad>
<source>Calculated - Peak</source>
<instrument>Calculated</instrument>
<temperature>298.15</temperature>
<aspectn>2</aspectn>
<spgr_label>Space Group</spgr_label>
<spgr>P-1 (2)</spgr>
<pearson>aP22.00</pearson>
<entry_date>09/01/2003</entry_date>
<weight_percent>O35.47 V64.53</weight_percent>
<atomic_percent>O63.64 V36.36</atomic_percent>
<sg_sym_ops>
<sg_sym_op>
<seq>1</seq>
<operator>x,y,z</operator>
</sg_sym_op>
<sg_sym_op>
<seq>2</seq>
<operator>-x,-y,-z</operator>
</sg_sym_op>
</sg_sym_ops>
<idp_column>IDP</idp_column>
<adp_column>ADP</adp_column>
<atomic_coords>
<atomic_coord>
<atom>O</atom>
<num>1</num>
<wyckoff/>
<symmetry/>
<x>0.0309</x>
<y>0.0641</y>
<z>0.1982</z>
<sof>1.0</sof>
<aet/>
</atomic_coord>
<atomic_coord>
<atom>O</atom>
<num>2</num>
<wyckoff/>
<symmetry/>
<x>0.1005</x>
<y>0.8576</y>
<z>0.015</z>
<sof>1.0</sof>
<aet/>
</atomic_coord>
<atomic_coord>
<atom>O</atom>
<num>3</num>
<wyckoff/>
<symmetry/>
<x>0.2955</x>
<y>0.7922</y>
<z>0.2243</z>
<sof>1.0</sof>
<aet/>
</atomic_coord>
<atomic_coord>
<atom>O</atom>
<num>4</num>
<wyckoff/>
<symmetry/>
<x>0.3271</x>
<y>0.4367</y>
<z>0.1373</z>
<sof>1.0</sof>
<aet/>
</atomic_coord>
<atomic_coord>
<atom>O</atom>
<num>5</num>
<wyckoff/>
<symmetry/>
<x>0.5257</x>
<y>0.1433</y>
<z>0.1642</z>
<sof>1.0</sof>
<aet/>
</atomic_coord>
<atomic_coord>
<atom>O</atom>
<num>6</num>
<wyckoff/>
<symmetry/>
<x>0.5864</x>
<y>0.7958</y>
<z>0.0545</z>
<sof>1.0</sof>
<aet/>
</atomic_coord>
<atomic_coord>
<atom>O</atom>
<num>7</num>
<wyckoff/>
<symmetry/>
<x>0.8549</x>
<y>0.4932</y>
<z>0.0836</z>
<sof>1.0</sof>
<aet/>
</atomic_coord>
<atomic_coord>
<atom>V</atom>
<num>8</num>
<wyckoff/>
<symmetry/>
<x>0.2146</x>
<y>0.1468</y>
<z>0.0629</z>
<sof>1.0</sof>
<aet/>
</atomic_coord>
<atomic_coord>
<atom>V</atom>
<num>9</num>
<wyckoff/>
<symmetry/>
<x>0.223</x>
<y>0.655</y>
<z>0.0671</z>
<sof>1.0</sof>
<aet/>
</atomic_coord>
<atomic_coord>
<atom>V</atom>
<num>10</num>
<wyckoff/>
<symmetry/>
<x>0.6822</x>
<y>0.4403</y>
<z>0.1996</z>
<sof>1.0</sof>
<aet/>
</atomic_coord>
<atomic_coord>
<atom>V</atom>
<num>11</num>
<wyckoff/>
<symmetry/>
<x>0.6874</x>
<y>0.9419</y>
<z>0.2018</z>
<sof>1.0</sof>
<aet/>
</atomic_coord>
</atomic_coords>
<ani_temp_facs/>
<ac_space_group>P-1 (2)</ac_space_group>
<ac_unit_cell_a>5.509(1)</ac_unit_cell_a>
<ac_unit_cell_b>7.008(2)</ac_unit_cell_b>
<ac_unit_cell_c>12.256(2)</ac_unit_cell_c>
<ac_unit_cell_alpha>95.10</ac_unit_cell_alpha>
<ac_unit_cell_beta>95.17</ac_unit_cell_beta>
<ac_unit_cell_gamma>109.25</ac_unit_cell_gamma>
<subfile_indicator>Inorganic, Metal &amp; Alloy</subfile_indicator>
<references>
<reference_group>
<type>Primary Reference</type>
<reference>Calculated from NIST using POWD-12++.</reference>
</reference_group>
<reference_group>
<type>Structure</type>
<reference>Hodeau, J. -L., Marezio, M. "The Crystal Structure of V4O7 at 120K". J. Solid State Chem. 1978, 23, 253.</reference>
</reference_group>
</references>
<database_comments>NIST M&amp;A collection code: L 49654 ST29 0. Sample Preparation: The single crystals of V4O7 were grown from a powder sample of V4O7 by the vapor transport method. Temperature Factor: TF Anisotropic TF given by author. Temperature of Data Collection: 25 C. Minor Warning: No Rfactor reported/abstracted. Significant Warning: Inconsistency between published and calculated distances, indicating printing mistake in publication. Unit Cell Data Source: Single Crystal.</database_comments>
<crystal_properties>Centrosymmetric</crystal_properties>
</pdf_data>
<graphs>
<wave_length>Cu Kα1 1.54056 Å</wave_length>
<chart_name>PDF Card - 03-065-6448.jpg</chart_name>
<stick_series type="O7 V4 - 03-065-6448 (Stick, Fixed Slit Intensity)">
<intensity>
<theta>7.295</theta>
<da>12.10860</da>
<intensity>1000</intensity>
<h>0</h>
<k>0</k>
<l>1</l>
<F/>
</intensity>
<intensity>
<theta>13.480</theta>
<da>6.56333</da>
<intensity>2</intensity>
<h>0</h>
<k>1</k>
<l>0</l>
<F/>
</intensity>
<intensity>
<theta>14.619</theta>
<da>6.05432</da>
<intensity>1</intensity>
<h>0</h>
<k>0</k>
<l>2</l>
<F/>
</intensity>
<intensity>
<theta>16.139</theta>
<da>5.48748</da>
<intensity>1</intensity>
<h>0</h>
<k>1</k>
<l>1</l>
<F/>
</intensity>
<intensity>
<theta>17.174</theta>
<da>5.15888</da>
<intensity>2</intensity>
<h>1</h>
<k>0</k>
<l>0</l>
<F/>
</intensity>
<intensity>
<theta>17.797</theta>
<da>4.97959</da>
<intensity>1</intensity>
<h>-1</h>
<k>0</k>
<l>1</l>
<F/>
</intensity>
<intensity>
<theta>18.628</theta>
<da>4.75938</da>
<intensity>1</intensity>
<h>0</h>
<k>-1</k>
<l>2</l>
<F/>
</intensity>
<intensity>
<theta>19.525</theta>
<da>4.54261</da>
<intensity>2m</intensity>
<h>1</h>
<k>0</k>
<l>1</l>
<F/>
</intensity>
<intensity>
<theta>19.525</theta>
<da>4.54261</da>
<intensity>2m</intensity>
<h>1</h>
<k>-1</k>
<l>1</l>
<F/>
</intensity>
<intensity>
<theta>21.142</theta>
<da>4.19872</da>
<intensity>11m</intensity>
<h>0</h>
<k>1</k>
<l>2</l>
<F/>
</intensity>
<intensity>
<theta>21.142</theta>
<da>4.19872</da>
<intensity>11m</intensity>
<h>-1</h>
<k>0</k>
<l>2</l>
<F/>
</intensity>
<intensity>
<theta>22.004</theta>
<da>4.03621</da>
<intensity>9</intensity>
<h>0</h>
<k>0</k>
<l>3</l>
<F/>
</intensity>
<intensity>
<theta>22.858</theta>
<da>3.88724</da>
<intensity>1</intensity>
<h>-1</h>
<k>1</k>
<l>2</l>
<F/>
</intensity>
<intensity>
<theta>23.475</theta>
<da>3.78656</da>
<intensity>1</intensity>
<h>1</h>
<k>-1</k>
<l>2</l>
<F/>
</intensity>
<intensity>
<theta>24.022</theta>
<da>3.70148</da>
<intensity>1</intensity>
<h>1</h>
<k>0</k>
<l>2</l>
<F/>
</intensity>
<intensity>
<theta>24.368</theta>
<da>3.64968</da>
<intensity>1</intensity>
<h>0</h>
<k>-1</k>
<l>3</l>
<F/>
</intensity>
<intensity>
<theta>25.311</theta>
<da>3.51589</da>
<intensity>1m</intensity>
<h>1</h>
<k>1</k>
<l>0</l>
<F/>
</intensity>
<intensity>
<theta>25.311</theta>
<da>3.51589</da>
<intensity>1m</intensity>
<h>-1</h>
<k>-1</k>
<l>1</l>
<F/>
</intensity>
<intensity>
<theta>26.228</theta>
<da>3.39501</da>
<intensity>29</intensity>
<h>-1</h>
<k>0</k>
<l>3</l>
<F/>
</intensity>
<intensity>
<theta>26.754</theta>
<da>3.32938</da>
<intensity>15</intensity>
<h>-1</h>
<k>2</k>
<l>0</l>
<F/>
</intensity>
<intensity>
<theta>27.151</theta>
<da>3.28166</da>
<intensity>3</intensity>
<h>0</h>
<k>2</k>
<l>0</l>
<F/>
</intensity>
<intensity>
<theta>27.221</theta>
<da>3.27336</da>
<intensity>3</intensity>
<h>0</h>
<k>-2</k>
<l>1</l>
<F/>
</intensity>
<intensity>
<theta>27.432</theta>
<da>3.24868</da>
<intensity>39m</intensity>
<h>1</h>
<k>1</k>
<l>1</l>
<F/>
</intensity>
<intensity>
<theta>27.432</theta>
<da>3.24868</da>
<intensity>39m</intensity>
<h>1</h>
<k>-2</k>
<l>1</l>
<F/>
</intensity>
<intensity>
<theta>28.098</theta>
<da>3.17313</da>
<intensity>1m</intensity>
<h>-1</h>
<k>1</k>
<l>3</l>
<F/>
</intensity>
<intensity>
<theta>28.098</theta>
<da>3.17313</da>
<intensity>1m</intensity>
<h>-1</h>
<k>2</k>
<l>1</l>
<F/>
</intensity>
<intensity>
<theta>29.051</theta>
<da>3.07111</da>
<intensity>1</intensity>
<h>0</h>
<k>2</k>
<l>1</l>
<F/>
</intensity>
<intensity>
<theta>29.249</theta>
<da>3.05082</da>
<intensity>2</intensity>
<h>0</h>
<k>-2</k>
<l>2</l>
<F/>
</intensity>
<intensity>
<theta>29.483</theta>
<da>3.02716</da>
<intensity>1</intensity>
<h>0</h>
<k>0</k>
<l>4</l>
<F/>
</intensity>
<intensity>
<theta>29.762</theta>
<da>2.99940</da>
<intensity>3</intensity>
<h>1</h>
<k>0</k>
<l>3</l>
<F/>
</intensity>
<intensity>
<theta>30.004</theta>
<da>2.97575</da>
<intensity>10</intensity>
<h>1</h>
<k>-2</k>
<l>2</l>
<F/>
</intensity>
<intensity>
<theta>30.904</theta>
<da>2.89106</da>
<intensity>1</intensity>
<h>0</h>
<k>-1</k>
<l>4</l>
<F/>
</intensity>
<intensity>
<theta>31.026</theta>
<da>2.88005</da>
<intensity>1</intensity>
<h>-1</h>
<k>-1</k>
<l>3</l>
<F/>
</intensity>
<intensity>
<theta>31.223</theta>
<da>2.86227</da>
<intensity>2</intensity>
<h>-1</h>
<k>2</k>
<l>2</l>
<F/>
</intensity>
<intensity>
<theta>31.302</theta>
<da>2.85529</da>
<intensity>1</intensity>
<h>1</h>
<k>1</k>
<l>2</l>
<F/>
</intensity>
<intensity>
<theta>32.305</theta>
<da>2.76885</da>
<intensity>13</intensity>
<h>-1</h>
<k>0</k>
<l>4</l>
<F/>
</intensity>
<intensity>
<theta>32.609</theta>
<da>2.74374</da>
<intensity>6m</intensity>
<h>0</h>
<k>2</k>
<l>2</l>
<F/>
</intensity>
<intensity>
<theta>32.609</theta>
<da>2.74374</da>
<intensity>6m</intensity>
<h>-2</h>
<k>1</k>
<l>0</l>
<F/>
</intensity>
<intensity>
<theta>32.905</theta>
<da>2.71971</da>
<intensity>1m</intensity>
<h>0</h>
<k>-2</k>
<l>3</l>
<F/>
</intensity>
<intensity>
<theta>32.905</theta>
<da>2.71971</da>
<intensity>1m</intensity>
<h>-2</h>
<k>1</k>
<l>1</l>
<F/>
</intensity>
<intensity>
<theta>34.118</theta>
<da>2.62578</da>
<intensity>2m</intensity>
<h>0</h>
<k>1</k>
<l>4</l>
<F/>
</intensity>
<intensity>
<theta>34.118</theta>
<da>2.62578</da>
<intensity>2m</intensity>
<h>2</h>
<k>-1</k>
<l>1</l>
<F/>
</intensity>
<intensity>
<theta>34.263</theta>
<da>2.61497</da>
<intensity>1</intensity>
<h>-1</h>
<k>1</k>
<l>4</l>
<F/>
</intensity>
<intensity>
<theta>34.750</theta>
<da>2.57944</da>
<intensity>8m</intensity>
<h>2</h>
<k>0</k>
<l>0</l>
<F/>
</intensity>
<intensity>
<theta>34.750</theta>
<da>2.57944</da>
<intensity>8m</intensity>
<h>-2</h>
<k>1</k>
<l>2</l>
<F/>
</intensity>
<intensity>
<theta>35.710</theta>
<da>2.51223</da>
<intensity>1</intensity>
<h>-1</h>
<k>2</k>
<l>3</l>
<F/>
</intensity>
<intensity>
<theta>36.014</theta>
<da>2.49175</da>
<intensity>2m</intensity>
<h>-1</h>
<k>-1</k>
<l>4</l>
<F/>
</intensity>
<intensity>
<theta>36.014</theta>
<da>2.49175</da>
<intensity>2m</intensity>
<h>-2</h>
<k>0</k>
<l>2</l>
<F/>
</intensity>
<intensity>
<theta>36.233</theta>
<da>2.47716</da>
<intensity>8m</intensity>
<h>1</h>
<k>0</k>
<l>4</l>
<F/>
</intensity>
<intensity>
<theta>36.233</theta>
<da>2.47716</da>
<intensity>8m</intensity>
<h>-2</h>
<k>2</k>
<l>0</l>
<F/>
</intensity>
<intensity>
<theta>36.353</theta>
<da>2.46931</da>
<intensity>5</intensity>
<h>1</h>
<k>1</k>
<l>3</l>
<F/>
</intensity>
<intensity>
<theta>36.495</theta>
<da>2.45997</da>
<intensity>10</intensity>
<h>2</h>
<k>0</k>
<l>1</l>
<F/>
</intensity>
<intensity>
<theta>36.701</theta>
<da>2.44666</da>
<intensity>7</intensity>
<h>-1</h>
<k>-2</k>
<l>1</l>
<F/>
</intensity>
<intensity>
<theta>36.781</theta>
<da>2.44152</da>
<intensity>4</intensity>
<h>-2</h>
<k>2</k>
<l>1</l>
<F/>
</intensity>
<intensity>
<theta>37.108</theta>
<da>2.42075</da>
<intensity>9m</intensity>
<h>0</h>
<k>0</k>
<l>5</l>
<F/>
</intensity>
<intensity>
<theta>37.108</theta>
<da>2.42075</da>
<intensity>9m</intensity>
<h>1</h>
<k>2</k>
<l>0</l>
<F/>
</intensity>
<intensity>
<theta>37.184</theta>
<da>2.41597</da>
<intensity>6</intensity>
<h>2</h>
<k>-2</k>
<l>1</l>
<F/>
</intensity>
<intensity>
<theta>37.404</theta>
<da>2.40225</da>
<intensity>12</intensity>
<h>0</h>
<k>2</k>
<l>3</l>
<F/>
</intensity>
<intensity>
<theta>37.772</theta>
<da>2.37969</da>
<intensity>5m</intensity>
<h>0</h>
<k>-2</k>
<l>4</l>
<F/>
</intensity>
<intensity>
<theta>37.772</theta>
<da>2.37969</da>
<intensity>5m</intensity>
<h>-1</h>
<k>-2</k>
<l>2</l>
<F/>
</intensity>
<intensity>
<theta>37.913</theta>
<da>2.37121</da>
<intensity>3</intensity>
<h>0</h>
<k>-1</k>
<l>5</l>
<F/>
</intensity>
<intensity>
<theta>38.852</theta>
<da>2.31599</da>
<intensity>2m</intensity>
<h>-1</h>
<k>3</k>
<l>0</l>
<F/>
</intensity>
<intensity>
<theta>38.852</theta>
<da>2.31599</da>
<intensity>2m</intensity>
<h>-2</h>
<k>2</k>
<l>2</l>
<F/>
</intensity>
<intensity>
<theta>39.009</theta>
<da>2.30705</da>
<intensity>1m</intensity>
<h>1</h>
<k>2</k>
<l>1</l>
<F/>
</intensity>
<intensity>
<theta>39.009</theta>
<da>2.30705</da>
<intensity>1m</intensity>
<h>-1</h>
<k>0</k>
<l>5</l>
<F/>
</intensity>
<intensity>
<theta>39.260</theta>
<da>2.29290</da>
<intensity>1</intensity>
<h>1</h>
<k>-2</k>
<l>4</l>
<F/>
</intensity>
<intensity>
<theta>39.648</theta>
<da>2.27131</da>
<intensity>2m</intensity>
<h>2</h>
<k>0</k>
<l>2</l>
<F/>
</intensity>
<intensity>
<theta>39.648</theta>
<da>2.27131</da>
<intensity>2m</intensity>
<h>2</h>
<k>-2</k>
<l>2</l>
<F/>
</intensity>
<intensity>
<theta>40.137</theta>
<da>2.24476</da>
<intensity>1</intensity>
<h>-1</h>
<k>3</k>
<l>1</l>
<F/>
</intensity>
<intensity>
<theta>40.383</theta>
<da>2.23168</da>
<intensity>1</intensity>
<h>-1</h>
<k>-2</k>
<l>3</l>
<F/>
</intensity>
<intensity>
<theta>40.567</theta>
<da>2.22199</da>
<intensity>1</intensity>
<h>1</h>
<k>-3</k>
<l>2</l>
<F/>
</intensity>
<intensity>
<theta>41.299</theta>
<da>2.18428</da>
<intensity>6m</intensity>
<h>0</h>
<k>1</k>
<l>5</l>
<F/>
</intensity>
<intensity>
<theta>41.299</theta>
<da>2.18428</da>
<intensity>6m</intensity>
<h>2</h>
<k>-1</k>
<l>3</l>
<F/>
</intensity>
<intensity>
<theta>41.722</theta>
<da>2.16307</da>
<intensity>1</intensity>
<h>2</h>
<k>1</k>
<l>0</l>
<F/>
</intensity>
<intensity>
<theta>41.873</theta>
<da>2.15563</da>
<intensity>2m</intensity>
<h>1</h>
<k>-1</k>
<l>5</l>
<F/>
</intensity>
<intensity>
<theta>41.873</theta>
<da>2.15563</da>
<intensity>2m</intensity>
<h>-1</h>
<k>-1</k>
<l>5</l>
<F/>
</intensity>
<intensity>
<theta>42.233</theta>
<da>2.13807</da>
<intensity>3m</intensity>
<h>1</h>
<k>2</k>
<l>2</l>
<F/>
</intensity>
<intensity>
<theta>42.233</theta>
<da>2.13807</da>
<intensity>3m</intensity>
<h>-2</h>
<k>2</k>
<l>3</l>
<F/>
</intensity>
<intensity>
<theta>42.620</theta>
<da>2.11956</da>
<intensity>1</intensity>
<h>-2</h>
<k>1</k>
<l>4</l>
<F/>
</intensity>
<intensity>
<theta>42.888</theta>
<da>2.10692</da>
<intensity>2</intensity>
<h>0</h>
<k>3</k>
<l>1</l>
<F/>
</intensity>
<intensity>
<theta>43.099</theta>
<da>2.09713</da>
<intensity>4m</intensity>
<h>0</h>
<k>2</k>
<l>4</l>
<F/>
</intensity>
<intensity>
<theta>43.099</theta>
<da>2.09713</da>
<intensity>4m</intensity>
<h>-2</h>
<k>0</k>
<l>4</l>
<F/>
</intensity>
<intensity>
<theta>43.202</theta>
<da>2.09237</da>
<intensity>4</intensity>
<h>1</h>
<k>0</k>
<l>5</l>
<F/>
</intensity>
<intensity>
<theta>43.305</theta>
<da>2.08763</da>
<intensity>2</intensity>
<h>2</h>
<k>-2</k>
<l>3</l>
<F/>
</intensity>
<intensity>
<theta>43.519</theta>
<da>2.07783</da>
<intensity>4m</intensity>
<h>0</h>
<k>-2</k>
<l>5</l>
<F/>
</intensity>
<intensity>
<theta>43.519</theta>
<da>2.07783</da>
<intensity>4m</intensity>
<h>2</h>
<k>1</k>
<l>1</l>
<F/>
</intensity>
<intensity>
<theta>43.957</theta>
<da>2.05814</da>
<intensity>1</intensity>
<h>2</h>
<k>0</k>
<l>3</l>
<F/>
</intensity>
<intensity>
<theta>44.456</theta>
<da>2.03619</da>
<intensity>1m</intensity>
<h>0</h>
<k>-3</k>
<l>3</l>
<F/>
</intensity>
<intensity>
<theta>44.456</theta>
<da>2.03619</da>
<intensity>1m</intensity>
<h>-2</h>
<k>-1</k>
<l>3</l>
<F/>
</intensity>
<intensity>
<theta>44.728</theta>
<da>2.02443</da>
<intensity>1</intensity>
<h>2</h>
<k>-3</k>
<l>1</l>
<F/>
</intensity>
<intensity>
<theta>44.876</theta>
<da>2.01811</da>
<intensity>1</intensity>
<h>0</h>
<k>0</k>
<l>6</l>
<F/>
</intensity>
<intensity>
<theta>44.997</theta>
<da>2.01298</da>
<intensity>1</intensity>
<h>-2</h>
<k>3</k>
<l>1</l>
<F/>
</intensity>
<intensity>
<theta>45.239</theta>
<da>2.00277</da>
<intensity>1m</intensity>
<h>0</h>
<k>-1</k>
<l>6</l>
<F/>
</intensity>
<intensity>
<theta>45.239</theta>
<da>2.00277</da>
<intensity>1m</intensity>
<h>1</h>
<k>-2</k>
<l>5</l>
<F/>
</intensity>
<intensity>
<theta>45.805</theta>
<da>1.97931</da>
<intensity>1</intensity>
<h>0</h>
<k>3</k>
<l>2</l>
<F/>
</intensity>
<intensity>
<theta>46.132</theta>
<da>1.96604</da>
<intensity>1</intensity>
<h>-1</h>
<k>0</k>
<l>6</l>
<F/>
</intensity>
<intensity>
<theta>46.465</theta>
<da>1.95273</da>
<intensity>1</intensity>
<h>2</h>
<k>-1</k>
<l>4</l>
<F/>
</intensity>
<intensity>
<theta>46.594</theta>
<da>1.94764</da>
<intensity>1m</intensity>
<h>2</h>
<k>1</k>
<l>2</l>
<F/>
</intensity>
<intensity>
<theta>46.594</theta>
<da>1.94764</da>
<intensity>1m</intensity>
<h>-1</h>
<k>3</k>
<l>3</l>
<F/>
</intensity>
<intensity>
<theta>46.696</theta>
<da>1.94362</da>
<intensity>1</intensity>
<h>-2</h>
<k>2</k>
<l>4</l>
<F/>
</intensity>
<intensity>
<theta>47.385</theta>
<da>1.91693</da>
<intensity>1</intensity>
<h>-1</h>
<k>2</k>
<l>5</l>
<F/>
</intensity>
<intensity>
<theta>47.509</theta>
<da>1.91224</da>
<intensity>1</intensity>
<h>1</h>
<k>-3</k>
<l>4</l>
<F/>
</intensity>
<intensity>
<theta>48.014</theta>
<da>1.89328</da>
<intensity>2m</intensity>
<h>2</h>
<k>-2</k>
<l>4</l>
<F/>
</intensity>
<intensity>
<theta>48.014</theta>
<da>1.89328</da>
<intensity>2m</intensity>
<h>-2</h>
<k>1</k>
<l>5</l>
<F/>
</intensity>
<intensity>
<theta>48.121</theta>
<da>1.88933</da>
<intensity>1m</intensity>
<h>-1</h>
<k>1</k>
<l>6</l>
<F/>
</intensity>
<intensity>
<theta>48.121</theta>
<da>1.88933</da>
<intensity>1m</intensity>
<h>-2</h>
<k>0</k>
<l>5</l>
<F/>
</intensity>
<intensity>
<theta>48.380</theta>
<da>1.87982</da>
<intensity>1</intensity>
<h>-1</h>
<k>-1</k>
<l>6</l>
<F/>
</intensity>
<intensity>
<theta>48.816</theta>
<da>1.86405</da>
<intensity>1m</intensity>
<h>0</h>
<k>1</k>
<l>6</l>
<F/>
</intensity>
<intensity>
<theta>48.816</theta>
<da>1.86405</da>
<intensity>1m</intensity>
<h>1</h>
<k>1</k>
<l>5</l>
<F/>
</intensity>
<intensity>
<theta>48.932</theta>
<da>1.85990</da>
<intensity>1</intensity>
<h>-1</h>
<k>-2</k>
<l>5</l>
<F/>
</intensity>
<intensity>
<theta>49.473</theta>
<da>1.84081</da>
<intensity>1m</intensity>
<h>0</h>
<k>2</k>
<l>5</l>
<F/>
</intensity>
<intensity>
<theta>49.473</theta>
<da>1.84081</da>
<intensity>1m</intensity>
<h>2</h>
<k>-3</k>
<l>3</l>
<F/>
</intensity>
<intensity>
<theta>49.807</theta>
<da>1.82924</da>
<intensity>1m</intensity>
<h>0</h>
<k>3</k>
<l>3</l>
<F/>
</intensity>
<intensity>
<theta>49.807</theta>
<da>1.82924</da>
<intensity>1m</intensity>
<h>-3</h>
<k>1</k>
<l>1</l>
<F/>
</intensity>
<intensity>
<theta>49.936</theta>
<da>1.82484</da>
<intensity>1m</intensity>
<h>0</h>
<k>-2</k>
<l>6</l>
<F/>
</intensity>
<intensity>
<theta>49.936</theta>
<da>1.82484</da>
<intensity>1m</intensity>
<h>-3</h>
<k>1</k>
<l>0</l>
<F/>
</intensity>
<intensity>
<theta>50.513</theta>
<da>1.80532</da>
<intensity>1m</intensity>
<h>1</h>
<k>0</k>
<l>6</l>
<F/>
</intensity>
<intensity>
<theta>50.513</theta>
<da>1.80532</da>
<intensity>1m</intensity>
<h>1</h>
<k>3</k>
<l>0</l>
<F/>
</intensity>
<intensity>
<theta>50.910</theta>
<da>1.79217</da>
<intensity>1m</intensity>
<h>-3</h>
<k>2</k>
<l>0</l>
<F/>
</intensity>
<intensity>
<theta>50.910</theta>
<da>1.79217</da>
<intensity>1m</intensity>
<h>-3</h>
<k>2</k>
<l>1</l>
<F/>
</intensity>
<intensity>
<theta>51.310</theta>
<da>1.77913</da>
<intensity>1</intensity>
<h>-2</h>
<k>-2</k>
<l>1</l>
<F/>
</intensity>
<intensity>
<theta>51.395</theta>
<da>1.77639</da>
<intensity>1m</intensity>
<h>3</h>
<k>-1</k>
<l>1</l>
<F/>
</intensity>
<intensity>
<theta>51.395</theta>
<da>1.77639</da>
<intensity>1m</intensity>
<h>-1</h>
<k>3</k>
<l>4</l>
<F/>
</intensity>
<intensity>
<theta>51.928</theta>
<da>1.75942</da>
<intensity>4m</intensity>
<h>2</h>
<k>2</k>
<l>0</l>
<F/>
</intensity>
<intensity>
<theta>51.928</theta>
<da>1.75942</da>
<intensity>4m</intensity>
<h>3</h>
<k>-2</k>
<l>1</l>
<F/>
</intensity>
<intensity>
<theta>52.037</theta>
<da>1.75597</da>
<intensity>2</intensity>
<h>-2</h>
<k>2</k>
<l>5</l>
<F/>
</intensity>
<intensity>
<theta>52.403</theta>
<da>1.74457</da>
<intensity>1m</intensity>
<h>2</h>
<k>-1</k>
<l>5</l>
<F/>
</intensity>
<intensity>
<theta>52.403</theta>
<da>1.74457</da>
<intensity>1m</intensity>
<h>-1</h>
<k>4</k>
<l>0</l>
<F/>
</intensity>
<intensity>
<theta>52.885</theta>
<da>1.72981</da>
<intensity>3m</intensity>
<h>0</h>
<k>0</k>
<l>7</l>
<F/>
</intensity>
<intensity>
<theta>52.885</theta>
<da>1.72981</da>
<intensity>3m</intensity>
<h>0</h>
<k>-1</k>
<l>7</l>
<F/>
</intensity>
<intensity>
<theta>52.985</theta>
<da>1.72678</da>
<intensity>2</intensity>
<h>-3</h>
<k>1</k>
<l>3</l>
<F/>
</intensity>
<intensity>
<theta>53.258</theta>
<da>1.71857</da>
<intensity>1m</intensity>
<h>1</h>
<k>-4</k>
<l>2</l>
<F/>
</intensity>
<intensity>
<theta>53.258</theta>
<da>1.71857</da>
<intensity>1m</intensity>
<h>3</h>
<k>0</k>
<l>0</l>
<F/>
</intensity>
<intensity>
<theta>53.467</theta>
<da>1.71233</da>
<intensity>6m</intensity>
<h>-2</h>
<k>-2</k>
<l>3</l>
<F/>
</intensity>
<intensity>
<theta>53.467</theta>
<da>1.71233</da>
<intensity>6m</intensity>
<h>-3</h>
<k>0</k>
<l>2</l>
<F/>
</intensity>
<intensity>
<theta>53.559</theta>
<da>1.70960</da>
<intensity>6m</intensity>
<h>2</h>
<k>-2</k>
<l>5</l>
<F/>
</intensity>
<intensity>
<theta>53.559</theta>
<da>1.70960</da>
<intensity>6m</intensity>
<h>2</h>
<k>-3</k>
<l>4</l>
<F/>
</intensity>
<intensity>
<theta>53.718</theta>
<da>1.70494</da>
<intensity>4</intensity>
<h>-1</h>
<k>4</k>
<l>1</l>
<F/>
</intensity>
<intensity>
<theta>53.972</theta>
<da>1.69750</da>
<intensity>4m</intensity>
<h>3</h>
<k>-1</k>
<l>2</l>
<F/>
</intensity>
<intensity>
<theta>53.972</theta>
<da>1.69750</da>
<intensity>4m</intensity>
<h>-2</h>
<k>0</k>
<l>6</l>
<F/>
</intensity>
<intensity>
<theta>54.166</theta>
<da>1.69187</da>
<intensity>9m</intensity>
<h>3</h>
<k>-2</k>
<l>2</l>
<F/>
</intensity>
<intensity>
<theta>54.166</theta>
<da>1.69187</da>
<intensity>9m</intensity>
<h>-1</h>
<k>2</k>
<l>6</l>
<F/>
</intensity>
<intensity>
<theta>54.573</theta>
<da>1.68023</da>
<intensity>1m</intensity>
<h>-1</h>
<k>-2</k>
<l>6</l>
<F/>
</intensity>
<intensity>
<theta>54.573</theta>
<da>1.68023</da>
<intensity>1m</intensity>
<h>-3</h>
<k>2</k>
<l>3</l>
<F/>
</intensity>
<intensity>
<theta>54.734</theta>
<da>1.67566</da>
<intensity>1</intensity>
<h>0</h>
<k>3</k>
<l>4</l>
<F/>
</intensity>
<intensity>
<theta>55.299</theta>
<da>1.65986</da>
<intensity>5m</intensity>
<h>1</h>
<k>-4</k>
<l>3</l>
<F/>
</intensity>
<intensity>
<theta>55.299</theta>
<da>1.65986</da>
<intensity>5m</intensity>
<h>-3</h>
<k>0</k>
<l>3</l>
<F/>
</intensity>
<intensity>
<theta>55.513</theta>
<da>1.65397</da>
<intensity>4m</intensity>
<h>0</h>
<k>-4</k>
<l>1</l>
<F/>
</intensity>
<intensity>
<theta>55.513</theta>
<da>1.65397</da>
<intensity>4m</intensity>
<h>-1</h>
<k>-1</k>
<l>7</l>
<F/>
</intensity>
<intensity>
<theta>55.722</theta>
<da>1.64827</da>
<intensity>1</intensity>
<h>2</h>
<k>1</k>
<l>4</l>
<F/>
</intensity>
<intensity>
<theta>56.135</theta>
<da>1.63712</da>
<intensity>6m</intensity>
<h>0</h>
<k>-4</k>
<l>2</l>
<F/>
</intensity>
<intensity>
<theta>56.135</theta>
<da>1.63712</da>
<intensity>6m</intensity>
<h>-1</h>
<k>4</k>
<l>2</l>
<F/>
</intensity>
<intensity>
<theta>56.272</theta>
<da>1.63345</da>
<intensity>6m</intensity>
<h>3</h>
<k>-3</k>
<l>1</l>
<F/>
</intensity>
<intensity>
<theta>56.272</theta>
<da>1.63345</da>
<intensity>6m</intensity>
<h>-2</h>
<k>-2</k>
<l>4</l>
<F/>
</intensity>
<intensity>
<theta>56.410</theta>
<da>1.62977</da>
<intensity>2</intensity>
<h>0</h>
<k>2</k>
<l>6</l>
<F/>
</intensity>
<intensity>
<theta>56.616</theta>
<da>1.62434</da>
<intensity>4m</intensity>
<h>2</h>
<k>2</k>
<l>2</l>
<F/>
</intensity>
<intensity>
<theta>56.616</theta>
<da>1.62434</da>
<intensity>4m</intensity>
<h>2</h>
<k>-4</k>
<l>2</l>
<F/>
</intensity>
<intensity>
<theta>56.788</theta>
<da>1.61983</da>
<intensity>2</intensity>
<h>1</h>
<k>-1</k>
<l>7</l>
<F/>
</intensity>
<intensity>
<theta>57.451</theta>
<da>1.60271</da>
<intensity>1m</intensity>
<h>3</h>
<k>0</k>
<l>2</l>
<F/>
</intensity>
<intensity>
<theta>57.451</theta>
<da>1.60271</da>
<intensity>1m</intensity>
<h>3</h>
<k>-2</k>
<l>3</l>
<F/>
</intensity>
<intensity>
<theta>57.583</theta>
<da>1.59935</da>
<intensity>1m</intensity>
<h>0</h>
<k>4</k>
<l>1</l>
<F/>
</intensity>
<intensity>
<theta>57.583</theta>
<da>1.59935</da>
<intensity>1m</intensity>
<h>-2</h>
<k>-1</k>
<l>6</l>
<F/>
</intensity>
<intensity>
<theta>57.886</theta>
<da>1.59169</da>
<intensity>1</intensity>
<h>0</h>
<k>-4</k>
<l>3</l>
<F/>
</intensity>
<intensity>
<theta>57.997</theta>
<da>1.58890</da>
<intensity>1</intensity>
<h>-3</h>
<k>2</k>
<l>4</l>
<F/>
</intensity>
<intensity>
<theta>58.189</theta>
<da>1.58411</da>
<intensity>1m</intensity>
<h>1</h>
<k>-3</k>
<l>6</l>
<F/>
</intensity>
<intensity>
<theta>58.189</theta>
<da>1.58411</da>
<intensity>1m</intensity>
<h>-3</h>
<k>0</k>
<l>4</l>
<F/>
</intensity>
<intensity>
<theta>58.328</theta>
<da>1.58067</da>
<intensity>1</intensity>
<h>1</h>
<k>0</k>
<l>7</l>
<F/>
</intensity>
<intensity>
<theta>58.562</theta>
<da>1.57492</da>
<intensity>1m</intensity>
<h>1</h>
<k>-4</k>
<l>4</l>
<F/>
</intensity>
<intensity>
<theta>58.562</theta>
<da>1.57492</da>
<intensity>1m</intensity>
<h>2</h>
<k>-3</k>
<l>5</l>
<F/>
</intensity>
<intensity>
<theta>58.989</theta>
<da>1.56452</da>
<intensity>2m</intensity>
<h>2</h>
<k>-4</k>
<l>3</l>
<F/>
</intensity>
<intensity>
<theta>58.989</theta>
<da>1.56452</da>
<intensity>2m</intensity>
<h>-1</h>
<k>-3</k>
<l>5</l>
<F/>
</intensity>
<intensity>
<theta>59.567</theta>
<da>1.55072</da>
<intensity>1m</intensity>
<h>-1</h>
<k>4</k>
<l>3</l>
<F/>
</intensity>
<intensity>
<theta>59.567</theta>
<da>1.55072</da>
<intensity>1m</intensity>
<h>-2</h>
<k>3</k>
<l>5</l>
<F/>
</intensity>
<intensity>
<theta>59.756</theta>
<da>1.54627</da>
<intensity>1</intensity>
<h>-3</h>
<k>-1</k>
<l>2</l>
<F/>
</intensity>
<intensity>
<theta>59.812</theta>
<da>1.54496</da>
<intensity>1m</intensity>
<h>2</h>
<k>-2</k>
<l>6</l>
<F/>
</intensity>
<intensity>
<theta>59.812</theta>
<da>1.54496</da>
<intensity>1m</intensity>
<h>-3</h>
<k>3</k>
<l>3</l>
<F/>
</intensity>
<intensity>
<theta>60.027</theta>
<da>1.53993</da>
<intensity>1m</intensity>
<h>3</h>
<k>1</k>
<l>0</l>
<F/>
</intensity>
<intensity>
<theta>60.027</theta>
<da>1.53993</da>
<intensity>1m</intensity>
<h>-2</h>
<k>-2</k>
<l>5</l>
<F/>
</intensity>
<intensity>
<theta>60.216</theta>
<da>1.53555</da>
<intensity>1</intensity>
<h>0</h>
<k>4</k>
<l>2</l>
<F/>
</intensity>
<intensity>
<theta>60.487</theta>
<da>1.52931</da>
<intensity>4m</intensity>
<h>0</h>
<k>3</k>
<l>5</l>
<F/>
</intensity>
<intensity>
<theta>60.487</theta>
<da>1.52931</da>
<intensity>4m</intensity>
<h>-2</h>
<k>0</k>
<l>7</l>
<F/>
</intensity>
<intensity>
<theta>60.553</theta>
<da>1.52781</da>
<intensity>4</intensity>
<h>2</h>
<k>2</k>
<l>3</l>
<F/>
</intensity>
<intensity>
<theta>60.658</theta>
<da>1.52541</da>
<intensity>2</intensity>
<h>0</h>
<k>-4</k>
<l>4</l>
<F/>
</intensity>
<intensity>
<theta>60.828</theta>
<da>1.52155</da>
<intensity>1m</intensity>
<h>-1</h>
<k>-2</k>
<l>7</l>
<F/>
</intensity>
<intensity>
<theta>60.828</theta>
<da>1.52155</da>
<intensity>1m</intensity>
<h>-2</h>
<k>1</k>
<l>7</l>
<F/>
</intensity>
<intensity>
<theta>61.013</theta>
<da>1.51738</da>
<intensity>1</intensity>
<h>0</h>
<k>-1</k>
<l>8</l>
<F/>
</intensity>
<intensity>
<theta>61.183</theta>
<da>1.51358</da>
<intensity>2m</intensity>
<h>0</h>
<k>0</k>
<l>8</l>
<F/>
</intensity>
<intensity>
<theta>61.183</theta>
<da>1.51358</da>
<intensity>2m</intensity>
<h>-3</h>
<k>-1</k>
<l>3</l>
<F/>
</intensity>
<intensity>
<theta>61.484</theta>
<da>1.50688</da>
<intensity>2m</intensity>
<h>-1</h>
<k>0</k>
<l>8</l>
<F/>
</intensity>
<intensity>
<theta>61.484</theta>
<da>1.50688</da>
<intensity>2m</intensity>
<h>-1</h>
<k>2</k>
<l>7</l>
<F/>
</intensity>
<intensity>
<theta>61.678</theta>
<da>1.50262</da>
<intensity>1</intensity>
<h>3</h>
<k>-2</k>
<l>4</l>
<F/>
</intensity>
<intensity>
<theta>62.047</theta>
<da>1.49456</da>
<intensity>1</intensity>
<h>-3</h>
<k>0</k>
<l>5</l>
<F/>
</intensity>
<intensity>
<theta>62.351</theta>
<da>1.48800</da>
<intensity>1m</intensity>
<h>2</h>
<k>-4</k>
<l>4</l>
<F/>
</intensity>
<intensity>
<theta>62.351</theta>
<da>1.48800</da>
<intensity>1m</intensity>
<h>-3</h>
<k>2</k>
<l>5</l>
<F/>
</intensity>
<intensity>
<theta>62.679</theta>
<da>1.48101</da>
<intensity>1</intensity>
<h>1</h>
<k>-4</k>
<l>5</l>
<F/>
</intensity>
<intensity>
<theta>63.330</theta>
<da>1.46733</da>
<intensity>1m</intensity>
<h>-1</h>
<k>3</k>
<l>6</l>
<F/>
</intensity>
<intensity>
<theta>63.330</theta>
<da>1.46733</da>
<intensity>1m</intensity>
<h>-3</h>
<k>3</k>
<l>4</l>
<F/>
</intensity>
<intensity>
<theta>63.622</theta>
<da>1.46131</da>
<intensity>1m</intensity>
<h>-3</h>
<k>4</k>
<l>0</l>
<F/>
</intensity>
<intensity>
<theta>63.622</theta>
<da>1.46131</da>
<intensity>1m</intensity>
<h>-3</h>
<k>-1</k>
<l>4</l>
<F/>
</intensity>
</stick_series>
</graphs>
</pdfcard>

File: scripts_V_Nb_Mn_O/data/icdd/Blank/PDF Card - 04-004-4309.xml
<?xml version="1.0" encoding="UTF-8" standalone="no"?>
<?xml-stylesheet type="text/xsl" href="pdfcard.xsl"?><pdfcard>
<pdf_data ApplicationName="PDF-4+ 2020" ApplicationVersion="4.20.0.1" CurrentYear="2019">
<pdf_number>04-004-4309</pdf_number>
<chemical_formula>Nb O2</chemical_formula>
<empirical_formula>Nb O2</empirical_formula>
<anx>AX2</anx>
<chemical_name>Niobium Oxide</chemical_name>
<common_name>niobium(IV) oxide</common_name>
<xstal_system>Tetragonal</xstal_system>
<xtldx>5.906</xtldx>
<dm>5.98</dm>
<ds>5.91</ds>
<rep_struc>Nb O2</rep_struc>
<rep_struc_alpha_order>Nb O2</rep_struc_alpha_order>
<lpf_rep_struc>Nb O2,tI96,88</lpf_rep_struc>
<lpf_rep_struc_alpha_order>Nb O2,tI96,88</lpf_rep_struc_alpha_order>
<pressure_temperature>Ambient</pressure_temperature>
<status>Alternate</status>
<cell_a>13.7</cell_a>
<cell_c>5.987</cell_c>
<z>32.00</z>
<cell_vol>1123.70</cell_vol>
<cell_mv>35.12</cell_mv>
<authcovera>0.437</authcovera>
<xtlvol>1123.70</xtlvol>
<redcellvol>561.85</redcellvol>
<xtla>13.700</xtla>
<xtlb>13.700</xtlb>
<xtlc>5.987</xtlc>
<xtlal>90.00</xtlal>
<xtlbe>90.00</xtlbe>
<xtlga>90.00</xtlga>
<xtlcovera>0.437</xtlcovera>
<xtlaoverb>1.000</xtlaoverb>
<xtlcoverb>0.437</xtlcoverb>
<redcell_a>5.987</redcell_a>
<redcell_b>10.139</redcell_b>
<redcell_c>10.139</redcell_c>
<redcell_al>85.00</redcell_al>
<redcell_be>72.83</redcell_be>
<redcell_ga>72.83</redcell_ga>
<xtlz>32.00</xtlz>
<ss>F(30) = 999.9(0.0000, 33)</ss>
<xtlsg>I41/a (88)</xtlsg>
<xtlmolwt>124.90</xtlmolwt>
<quality_mark>Blank</quality_mark>
<iic>7.79</iic>
<iic_nd>0.38</iic_nd>
<lambda>1.5406</lambda>
<patrad>CuKα1</patrad>
<source>Calculated - Peak</source>
<instrument>Calculated</instrument>
<temperature>298.0</temperature>
<aspectn>88</aspectn>
<spgr_label>Space Group</spgr_label>
<spgr>I41/a (88)</spgr>
<rfactor>0.165</rfactor>
<pearson>tI96.00</pearson>
<entry_date>09/01/2005</entry_date>
<last_mod_date>09/01/2011</last_mod_date>
<last_modifications>Reflections</last_modifications>
<weight_percent>Nb74.38 O25.62</weight_percent>
<atomic_percent>Nb33.33 O66.67</atomic_percent>
<origin>O2</origin>
<sg_sym_ops>
<sg_sym_op>
<seq>1</seq>
<operator>x,y,z</operator>
</sg_sym_op>
<sg_sym_op>
<seq>2</seq>
<operator>-x,-y,-z</operator>
</sg_sym_op>
<sg_sym_op>
<seq>3</seq>
<operator>-x+1/2,-y,z+1/2</operator>
</sg_sym_op>
<sg_sym_op>
<seq>4</seq>
<operator>x+1/2,y,-z+1/2</operator>
</sg_sym_op>
<sg_sym_op>
<seq>5</seq>
<operator>-y+3/4,x+1/4,z+1/4</operator>
</sg_sym_op>
<sg_sym_op>
<seq>6</seq>
<operator>y+1/4,-x+3/4,-z+3/4</operator>
</sg_sym_op>
<sg_sym_op>
<seq>7</seq>
<operator>y+3/4,-x+3/4,z+3/4</operator>
</sg_sym_op>
<sg_sym_op>
<seq>8</seq>
<operator>-y+1/4,x+1/4,-z+1/4</operator>
</sg_sym_op>
</sg_sym_ops>
<idp_column>IDP</idp_column>
<adp_column>ADP</adp_column>
<atomic_coords>
<atomic_coord>
<atom>Nb</atom>
<num>1</num>
<wyckoff>16f</wyckoff>
<symmetry>1</symmetry>
<x>0.118</x>
<y>0.125</y>
<z>0.483</z>
<sof>1.0</sof>
<aet>6-a</aet>
</atomic_coord>
<atomic_coord>
<atom>Nb</atom>
<num>2</num>
<wyckoff>16f</wyckoff>
<symmetry>1</symmetry>
<x>0.133</x>
<y>0.125</y>
<z>0.016</z>
<sof>1.0</sof>
<aet>6-a</aet>
</atomic_coord>
<atomic_coord>
<atom>O</atom>
<num>3</num>
<wyckoff>16f</wyckoff>
<symmetry>1</symmetry>
<x>0.986</x>
<y>0.13</y>
<z>0.001</z>
<sof>1.0</sof>
<aet>3#a</aet>
</atomic_coord>
<atomic_coord>
<atom>O</atom>
<num>4</num>
<wyckoff>16f</wyckoff>
<symmetry>1</symmetry>
<x>0.971</x>
<y>0.125</y>
<z>0.501</z>
<sof>1.0</sof>
<aet>3#a</aet>
</atomic_coord>
<atomic_coord>
<atom>O</atom>
<num>5</num>
<wyckoff>16f</wyckoff>
<symmetry>1</symmetry>
<x>0.28</x>
<y>0.126</y>
<z>0.993</z>
<sof>1.0</sof>
<aet>3#b</aet>
</atomic_coord>
<atomic_coord>
<atom>O</atom>
<num>6</num>
<wyckoff>16f</wyckoff>
<symmetry>1</symmetry>
<x>0.266</x>
<y>0.118</y>
<z>0.503</z>
<sof>1.0</sof>
<aet>3#a</aet>
</atomic_coord>
</atomic_coords>
<ani_temp_facs/>
<ac_space_group>I41/a (88)</ac_space_group>
<ac_unit_cell_a>13.7</ac_unit_cell_a>
<ac_unit_cell_b>13.7</ac_unit_cell_b>
<ac_unit_cell_c>5.987</ac_unit_cell_c>
<ac_unit_cell_alpha>90</ac_unit_cell_alpha>
<ac_unit_cell_beta>90</ac_unit_cell_beta>
<ac_unit_cell_gamma>90</ac_unit_cell_gamma>
<subfile_indicator>Battery Material, Ceramic (Semiconductor), Common Phase, Inorganic, Metal &amp; Alloy</subfile_indicator>
<former_pdf_number>01-074-1378</former_pdf_number>
<cross_ref_pdf_numbers>00-009-0235 (Primary), 00-034-0898 (Primary), 00-043-1043 (Primary), 00-068-0147 (Primary), 01-089-8555 (Alternate), 04-001-1744 (Alternate), 04-002-6372 (Alternate), 04-003-2348 (Alternate), 04-004-9016 (Alternate), 04-005-4298 (Primary), 04-005-4355 (Alternate), 04-005-4690 (Alternate), 04-007-2133 (Alternate), 04-007-6427 (Alternate), 04-008-3574 (Alternate), 04-008-7745 (Alternate)</cross_ref_pdf_numbers>
<references>
<reference_group>
<type>Primary Reference</type>
<reference>Calculated from LPF using POWD-12++.</reference>
</reference_group>
<reference_group>
<type>Structure</type>
<reference>Marinder B.O. "THe crystal structure of niobium dioxide". Ark. Kemi 1962, 19, 435.</reference>
</reference_group>
</references>
<database_comments>ANX: AX2. LPF Collection Code: 529577. Minor Warning: No e.s.d reported/abstracted on the cell dimension. Significant Warning: 15%&lt;R factor (for powder). Unit Cell Data Source: Powder Diffraction.</database_comments>
<crystal_properties>Centrosymmetric</crystal_properties>
</pdf_data>
<graphs>
<wave_length>Cu Kα1 1.54056 Å</wave_length>
<chart_name>PDF Card - 04-004-4309.jpg</chart_name>
<stick_series type="Nb O2 - 04-004-4309 (Stick, Fixed Slit Intensity)">
<intensity>
<theta>12.913</theta>
<da>6.850000</da>
<intensity>1</intensity>
<h>2</h>
<k>0</k>
<l>0</l>
<F/>
</intensity>
<intensity>
<theta>16.143</theta>
<da>5.486030</da>
<intensity>1</intensity>
<h>1</h>
<k>0</k>
<l>1</l>
<F/>
</intensity>
<intensity>
<theta>18.301</theta>
<da>4.843680</da>
<intensity>1</intensity>
<h>2</h>
<k>2</k>
<l>0</l>
<F/>
</intensity>
<intensity>
<theta>20.726</theta>
<da>4.282030</da>
<intensity>2</intensity>
<h>2</h>
<k>1</k>
<l>1</l>
<F/>
</intensity>
<intensity>
<theta>24.496</theta>
<da>3.630970</da>
<intensity>11</intensity>
<h>3</h>
<k>0</k>
<l>1</l>
<F/>
</intensity>
<intensity>
<theta>25.994</theta>
<da>3.425000</da>
<intensity>1000</intensity>
<h>4</h>
<k>0</k>
<l>0</l>
<F/>
</intensity>
<intensity>
<theta>27.785</theta>
<da>3.208130</da>
<intensity>16</intensity>
<h>2</h>
<k>3</k>
<l>1</l>
<F/>
</intensity>
<intensity>
<theta>29.126</theta>
<da>3.063410</da>
<intensity>1</intensity>
<h>2</h>
<k>4</k>
<l>0</l>
<F/>
</intensity>
<intensity>
<theta>30.749</theta>
<da>2.905290</da>
<intensity>1</intensity>
<h>4</h>
<k>1</k>
<l>1</l>
<F/>
</intensity>
<intensity>
<theta>31.248</theta>
<da>2.860060</da>
<intensity>1</intensity>
<h>1</h>
<k>1</k>
<l>2</l>
<F/>
</intensity>
<intensity>
<theta>32.618</theta>
<da>2.743010</da>
<intensity>1</intensity>
<h>2</h>
<k>0</k>
<l>2</l>
<F/>
</intensity>
<intensity>
<theta>35.215</theta>
<da>2.546440</da>
<intensity>621</intensity>
<h>2</h>
<k>2</k>
<l>2</l>
<F/>
</intensity>
<intensity>
<theta>36.018</theta>
<da>2.491470</da>
<intensity>11</intensity>
<h>4</h>
<k>3</k>
<l>1</l>
<F/>
</intensity>
<intensity>
<theta>36.452</theta>
<da>2.462770</da>
<intensity>1</intensity>
<h>3</h>
<k>1</k>
<l>2</l>
<F/>
</intensity>
<intensity>
<theta>37.091</theta>
<da>2.421840</da>
<intensity>167</intensity>
<h>4</h>
<k>4</k>
<l>0</l>
<F/>
</intensity>
<intensity>
<theta>38.414</theta>
<da>2.341410</da>
<intensity>2</intensity>
<h>5</h>
<k>2</k>
<l>1</l>
<F/>
</intensity>
<intensity>
<theta>39.967</theta>
<da>2.253940</da>
<intensity>57</intensity>
<h>4</h>
<k>0</k>
<l>2</l>
<F/>
</intensity>
<intensity>
<theta>41.082</theta>
<da>2.195300</da>
<intensity>1</intensity>
<h>3</h>
<k>3</k>
<l>2</l>
<F/>
</intensity>
<intensity>
<theta>41.660</theta>
<da>2.166160</da>
<intensity>11</intensity>
<h>6</h>
<k>2</k>
<l>0</l>
<F/>
</intensity>
<intensity>
<theta>42.173</theta>
<da>2.141010</da>
<intensity>1</intensity>
<h>4</h>
<k>2</k>
<l>2</l>
<F/>
</intensity>
<intensity>
<theta>42.865</theta>
<da>2.108030</da>
<intensity>1</intensity>
<h>6</h>
<k>1</k>
<l>1</l>
<F/>
</intensity>
<intensity>
<theta>44.954</theta>
<da>2.014790</da>
<intensity>1</intensity>
<h>4</h>
<k>5</k>
<l>1</l>
<F/>
</intensity>
<intensity>
<theta>45.316</theta>
<da>1.999520</da>
<intensity>1</intensity>
<h>1</h>
<k>5</k>
<l>2</l>
<F/>
</intensity>
<intensity>
<theta>45.915</theta>
<da>1.974820</da>
<intensity>5</intensity>
<h>1</h>
<k>0</k>
<l>3</l>
<F/>
</intensity>
<intensity>
<theta>46.970</theta>
<da>1.932910</da>
<intensity>3</intensity>
<h>6</h>
<k>3</k>
<l>1</l>
<F/>
</intensity>
<intensity>
<theta>47.900</theta>
<da>1.897540</da>
<intensity>10</intensity>
<h>2</h>
<k>1</k>
<l>3</l>
<F/>
</intensity>
<intensity>
<theta>48.921</theta>
<da>1.860270</da>
<intensity>9</intensity>
<h>7</h>
<k>0</k>
<l>1</l>
<F/>
</intensity>
<intensity>
<theta>49.261</theta>
<da>1.848230</da>
<intensity>1</intensity>
<h>5</h>
<k>3</k>
<l>2</l>
<F/>
</intensity>
<intensity>
<theta>49.824</theta>
<da>1.828680</da>
<intensity>1</intensity>
<h>3</h>
<k>0</k>
<l>3</l>
<F/>
</intensity>
<intensity>
<theta>50.211</theta>
<da>1.815480</da>
<intensity>1</intensity>
<h>6</h>
<k>0</k>
<l>2</l>
<F/>
</intensity>
<intensity>
<theta>50.817</theta>
<da>1.795240</da>
<intensity>18</intensity>
<h>7</h>
<k>2</k>
<l>1</l>
<F/>
</intensity>
<intensity>
<theta>51.695</theta>
<da>1.766800</da>
<intensity>7</intensity>
<h>3</h>
<k>2</k>
<l>3</l>
<F/>
</intensity>
<intensity>
<theta>52.071</theta>
<da>1.754900</da>
<intensity>465</intensity>
<h>2</h>
<k>6</k>
<l>2</l>
<F/>
</intensity>
<intensity>
<theta>53.462</theta>
<da>1.712500</da>
<intensity>141m</intensity>
<h>1</h>
<k>4</k>
<l>3</l>
<F/>
</intensity>
<intensity>
<theta>53.462</theta>
<da>1.712500</da>
<intensity>141m</intensity>
<h>8</h>
<k>0</k>
<l>0</l>
<F/>
</intensity>
<intensity>
<theta>54.463</theta>
<da>1.683340</da>
<intensity>1</intensity>
<h>6</h>
<k>5</k>
<l>1</l>
<F/>
</intensity>
<intensity>
<theta>55.245</theta>
<da>1.661370</da>
<intensity>1</intensity>
<h>2</h>
<k>8</k>
<l>0</l>
<F/>
</intensity>
<intensity>
<theta>56.225</theta>
<da>1.634710</da>
<intensity>11</intensity>
<h>7</h>
<k>4</k>
<l>1</l>
<F/>
</intensity>
<intensity>
<theta>56.533</theta>
<da>1.626520</da>
<intensity>1</intensity>
<h>5</h>
<k>5</k>
<l>2</l>
<F/>
</intensity>
<intensity>
<theta>57.045</theta>
<da>1.613140</da>
<intensity>7</intensity>
<h>5</h>
<k>0</k>
<l>3</l>
<F/>
</intensity>
<intensity>
<theta>57.397</theta>
<da>1.604070</da>
<intensity>1</intensity>
<h>4</h>
<k>6</k>
<l>2</l>
<F/>
</intensity>
<intensity>
<theta>58.755</theta>
<da>1.570190</da>
<intensity>10</intensity>
<h>2</h>
<k>5</k>
<l>3</l>
<F/>
</intensity>
<intensity>
<theta>59.645</theta>
<da>1.548880</da>
<intensity>2</intensity>
<h>8</h>
<k>3</k>
<l>1</l>
<F/>
</intensity>
<intensity>
<theta>60.383</theta>
<da>1.531710</da>
<intensity>103</intensity>
<h>8</h>
<k>4</k>
<l>0</l>
<F/>
</intensity>
<intensity>
<theta>61.946</theta>
<da>1.496750</da>
<intensity>42</intensity>
<h>0</h>
<k>0</k>
<l>4</l>
<F/>
</intensity>
<intensity>
<theta>62.423</theta>
<da>1.486450</da>
<intensity>2</intensity>
<h>8</h>
<k>0</k>
<l>2</l>
<F/>
</intensity>
<intensity>
<theta>62.950</theta>
<da>1.475280</da>
<intensity>1</intensity>
<h>9</h>
<k>0</k>
<l>1</l>
<F/>
</intensity>
<intensity>
<theta>63.716</theta>
<da>1.459380</da>
<intensity>7</intensity>
<h>4</h>
<k>5</k>
<l>3</l>
<F/>
</intensity>
<intensity>
<theta>64.046</theta>
<da>1.452650</da>
<intensity>1</intensity>
<h>8</h>
<k>2</k>
<l>2</l>
<F/>
</intensity>
<intensity>
<theta>64.565</theta>
<da>1.442210</da>
<intensity>8</intensity>
<h>7</h>
<k>6</k>
<l>1</l>
<F/>
</intensity>
<intensity>
<theta>65.647</theta>
<da>1.421040</da>
<intensity>121</intensity>
<h>6</h>
<k>6</k>
<l>2</l>
<F/>
</intensity>
<intensity>
<theta>66.160</theta>
<da>1.411270</da>
<intensity>1</intensity>
<h>8</h>
<k>5</k>
<l>1</l>
<F/>
</intensity>
<intensity>
<theta>66.440</theta>
<da>1.406000</da>
<intensity>1</intensity>
<h>5</h>
<k>7</k>
<l>2</l>
<F/>
</intensity>
<intensity>
<theta>66.906</theta>
<da>1.397330</da>
<intensity>1</intensity>
<h>7</h>
<k>0</k>
<l>3</l>
<F/>
</intensity>
<intensity>
<theta>68.337</theta>
<da>1.371510</da>
<intensity>69m</intensity>
<h>4</h>
<k>0</k>
<l>4</l>
<F/>
</intensity>
<intensity>
<theta>68.337</theta>
<da>1.371510</da>
<intensity>69m</intensity>
<h>6</h>
<k>8</k>
<l>0</l>
<F/>
</intensity>
<intensity>
<theta>68.791</theta>
<da>1.363570</da>
<intensity>3</intensity>
<h>4</h>
<k>8</k>
<l>2</l>
<F/>
</intensity>
<intensity>
<theta>69.115</theta>
<da>1.357960</da>
<intensity>1</intensity>
<h>3</h>
<k>3</k>
<l>4</l>
<F/>
</intensity>
<intensity>
<theta>69.292</theta>
<da>1.354930</da>
<intensity>1</intensity>
<h>9</h>
<k>4</k>
<l>1</l>
<F/>
</intensity>
<intensity>
<theta>69.566</theta>
<da>1.350260</da>
<intensity>1</intensity>
<h>1</h>
<k>9</k>
<l>2</l>
<F/>
</intensity>
<intensity>
<theta>69.973</theta>
<da>1.343400</da>
<intensity>1</intensity>
<h>2</h>
<k>10</k>
<l>0</l>
<F/>
</intensity>
<intensity>
<theta>70.833</theta>
<da>1.329180</da>
<intensity>1</intensity>
<h>10</h>
<k>1</k>
<l>1</l>
<F/>
</intensity>
<intensity>
<theta>71.556</theta>
<da>1.317510</da>
<intensity>4</intensity>
<h>5</h>
<k>6</k>
<l>3</l>
<F/>
</intensity>
<intensity>
<theta>72.187</theta>
<da>1.307550</da>
<intensity>1</intensity>
<h>1</h>
<k>5</k>
<l>4</l>
<F/>
</intensity>
<intensity>
<theta>72.629</theta>
<da>1.300670</da>
<intensity>1</intensity>
<h>9</h>
<k>3</k>
<l>2</l>
<F/>
</intensity>
<intensity>
<theta>73.077</theta>
<da>1.293800</da>
<intensity>2</intensity>
<h>1</h>
<k>8</k>
<l>3</l>
<F/>
</intensity>
<intensity>
<theta>73.875</theta>
<da>1.281790</da>
<intensity>1</intensity>
<h>10</h>
<k>3</k>
<l>1</l>
<F/>
</intensity>
<intensity>
<theta>74.456</theta>
<da>1.273220</da>
<intensity>28m</intensity>
<h>4</h>
<k>4</k>
<l>4</l>
<F/>
</intensity>
<intensity>
<theta>74.456</theta>
<da>1.273220</da>
<intensity>28m</intensity>
<h>10</h>
<k>4</k>
<l>0</l>
<F/>
</intensity>
<intensity>
<theta>75.377</theta>
<da>1.259930</da>
<intensity>3</intensity>
<h>7</h>
<k>8</k>
<l>1</l>
<F/>
</intensity>
<intensity>
<theta>76.084</theta>
<da>1.249970</da>
<intensity>1</intensity>
<h>3</h>
<k>8</k>
<l>3</l>
<F/>
</intensity>
<intensity>
<theta>76.389</theta>
<da>1.245740</da>
<intensity>1</intensity>
<h>8</h>
<k>6</k>
<l>2</l>
<F/>
</intensity>
<intensity>
<theta>76.870</theta>
<da>1.239140</da>
<intensity>1</intensity>
<h>6</h>
<k>9</k>
<l>1</l>
<F/>
</intensity>
<intensity>
<theta>77.443</theta>
<da>1.231390</da>
<intensity>2</intensity>
<h>6</h>
<k>2</k>
<l>4</l>
<F/>
</intensity>
<intensity>
<theta>77.876</theta>
<da>1.225630</da>
<intensity>60</intensity>
<h>2</h>
<k>10</k>
<l>2</l>
<F/>
</intensity>
<intensity>
<theta>78.353</theta>
<da>1.219350</da>
<intensity>2</intensity>
<h>11</h>
<k>0</k>
<l>1</l>
<F/>
</intensity>
<intensity>
<theta>78.615</theta>
<da>1.215940</da>
<intensity>1</intensity>
<h>5</h>
<k>9</k>
<l>2</l>
<F/>
</intensity>
<intensity>
<theta>79.005</theta>
<da>1.210920</da>
<intensity>26m</intensity>
<h>8</h>
<k>8</k>
<l>0</l>
<F/>
</intensity>
<intensity>
<theta>79.005</theta>
<da>1.210920</da>
<intensity>26m</intensity>
<h>9</h>
<k>0</k>
<l>3</l>
<F/>
</intensity>
<intensity>
<theta>79.829</theta>
<da>1.200480</da>
<intensity>3</intensity>
<h>2</h>
<k>11</k>
<l>1</l>
<F/>
</intensity>
<intensity>
<theta>80.524</theta>
<da>1.191860</da>
<intensity>5</intensity>
<h>2</h>
<k>9</k>
<l>3</l>
<F/>
</intensity>
<intensity>
<theta>81.131</theta>
<da>1.184470</da>
<intensity>1</intensity>
<h>7</h>
<k>1</k>
<l>4</l>
<F/>
</intensity>
<intensity>
<theta>81.990</theta>
<da>1.174220</da>
<intensity>5</intensity>
<h>8</h>
<k>5</k>
<l>3</l>
<F/>
</intensity>
<intensity>
<theta>83.370</theta>
<da>1.158250</da>
<intensity>2</intensity>
<h>3</h>
<k>0</k>
<l>5</l>
<F/>
</intensity>
<intensity>
<theta>84.220</theta>
<da>1.148720</da>
<intensity>2</intensity>
<h>4</h>
<k>11</k>
<l>1</l>
<F/>
</intensity>
<intensity>
<theta>84.861</theta>
<da>1.141670</da>
<intensity>24m</intensity>
<h>4</h>
<k>9</k>
<l>3</l>
<F/>
</intensity>
<intensity>
<theta>84.861</theta>
<da>1.141670</da>
<intensity>24m</intensity>
<h>12</h>
<k>0</k>
<l>0</l>
<F/>
</intensity>
<intensity>
<theta>86.235</theta>
<da>1.126970</da>
<intensity>40m</intensity>
<h>1</h>
<k>4</k>
<l>5</l>
<F/>
</intensity>
<intensity>
<theta>86.235</theta>
<da>1.126970</da>
<intensity>40m</intensity>
<h>8</h>
<k>0</k>
<l>4</l>
<F/>
</intensity>
<intensity>
<theta>87.126</theta>
<da>1.117720</da>
<intensity>1</intensity>
<h>9</h>
<k>8</k>
<l>1</l>
<F/>
</intensity>
<intensity>
<theta>87.384</theta>
<da>1.115090</da>
<intensity>1</intensity>
<h>3</h>
<k>11</k>
<l>2</l>
<F/>
</intensity>
<intensity>
<theta>87.686</theta>
<da>1.112020</da>
<intensity>1</intensity>
<h>2</h>
<k>8</k>
<l>4</l>
<F/>
</intensity>
<intensity>
<theta>88.576</theta>
<da>1.103130</da>
<intensity>2</intensity>
<h>7</h>
<k>10</k>
<l>1</l>
<F/>
</intensity>
<intensity>
<theta>89.181</theta>
<da>1.097210</da>
<intensity>4</intensity>
<h>4</h>
<k>3</k>
<l>5</l>
<F/>
</intensity>
<intensity>
<theta>89.558</theta>
<da>1.093570</da>
<intensity>48</intensity>
<h>10</h>
<k>6</k>
<l>2</l>
<F/>
</intensity>
<intensity>
<theta>90.025</theta>
<da>1.089100</da>
<intensity>1</intensity>
<h>12</h>
<k>3</k>
<l>1</l>
<F/>
</intensity>
<intensity>
<theta>90.664</theta>
<da>1.083080</da>
<intensity>21</intensity>
<h>12</h>
<k>4</k>
<l>0</l>
<F/>
</intensity>
<intensity>
<theta>91.474</theta>
<da>1.075590</da>
<intensity>2</intensity>
<h>6</h>
<k>11</k>
<l>1</l>
<F/>
</intensity>
<intensity>
<theta>92.034</theta>
<da>1.070510</da>
<intensity>39</intensity>
<h>8</h>
<k>4</k>
<l>4</l>
<F/>
</intensity>
<intensity>
<theta>92.456</theta>
<da>1.066720</da>
<intensity>1</intensity>
<h>12</h>
<k>0</k>
<l>2</l>
<F/>
</intensity>
<intensity>
<theta>92.759</theta>
<da>1.064030</da>
<intensity>1</intensity>
<h>1</h>
<k>9</k>
<l>4</l>
<F/>
</intensity>
<intensity>
<theta>93.182</theta>
<da>1.060310</da>
<intensity>1</intensity>
<h>11</h>
<k>5</k>
<l>2</l>
<F/>
</intensity>
<intensity>
<theta>93.531</theta>
<da>1.057270</da>
<intensity>1m</intensity>
<h>1</h>
<k>6</k>
<l>5</l>
<F/>
</intensity>
<intensity>
<theta>93.531</theta>
<da>1.057270</da>
<intensity>1m</intensity>
<h>11</h>
<k>0</k>
<l>3</l>
<F/>
</intensity>
<intensity>
<theta>93.907</theta>
<da>1.054020</da>
<intensity>1</intensity>
<h>12</h>
<k>2</k>
<l>2</l>
<F/>
</intensity>
<intensity>
<theta>95.064</theta>
<da>1.044230</da>
<intensity>2</intensity>
<h>5</h>
<k>10</k>
<l>3</l>
<F/>
</intensity>
<intensity>
<theta>95.665</theta>
<da>1.039250</da>
<intensity>1</intensity>
<h>9</h>
<k>3</k>
<l>4</l>
<F/>
</intensity>
<intensity>
<theta>95.831</theta>
<da>1.037890</da>
<intensity>1</intensity>
<h>13</h>
<k>0</k>
<l>1</l>
<F/>
</intensity>
<intensity>
<theta>96.440</theta>
<da>1.032950</da>
<intensity>2</intensity>
<h>6</h>
<k>3</k>
<l>5</l>
<F/>
</intensity>
<intensity>
<theta>97.290</theta>
<da>1.026180</da>
<intensity>2</intensity>
<h>13</h>
<k>2</k>
<l>1</l>
<F/>
</intensity>
<intensity>
<theta>97.901</theta>
<da>1.021400</da>
<intensity>2m</intensity>
<h>6</h>
<k>12</k>
<l>0</l>
<F/>
</intensity>
<intensity>
<theta>97.901</theta>
<da>1.021400</da>
<intensity>2m</intensity>
<h>7</h>
<k>0</k>
<l>5</l>
<F/>
</intensity>
<intensity>
<theta>98.280</theta>
<da>1.018470</da>
<intensity>1</intensity>
<h>4</h>
<k>12</k>
<l>2</l>
<F/>
</intensity>
<intensity>
<theta>98.587</theta>
<da>1.016120</da>
<intensity>1</intensity>
<h>7</h>
<k>7</k>
<l>4</l>
<F/>
</intensity>
<intensity>
<theta>99.367</theta>
<da>1.010230</da>
<intensity>4</intensity>
<h>7</h>
<k>2</k>
<l>5</l>
<F/>
</intensity>
<intensity>
<theta>100.222</theta>
<da>1.003900</da>
<intensity>1</intensity>
<h>10</h>
<k>9</k>
<l>1</l>
<F/>
</intensity>
<intensity>
<theta>100.791</theta>
<da>0.999759</da>
<intensity>1</intensity>
<h>2</h>
<k>10</k>
<l>4</l>
<F/>
</intensity>
<intensity>
<theta>101.698</theta>
<da>0.993285</da>
<intensity>3</intensity>
<h>13</h>
<k>4</k>
<l>1</l>
<F/>
</intensity>
<intensity>
<theta>101.961</theta>
<da>0.991440</da>
<intensity>1</intensity>
<h>1</h>
<k>13</k>
<l>2</l>
<F/>
</intensity>
<intensity>
<theta>102.399</theta>
<da>0.988387</da>
<intensity>3</intensity>
<h>9</h>
<k>8</k>
<l>3</l>
<F/>
</intensity>
</stick_series>
</graphs>
</pdfcard>
