Repository: ComputationalMaterials-WestLake-Univ/phasemapy

# Automated Phase Mapping of XRD (AutoMapper)

The AutoMapper is an unsupervised solver to tackle the phase mapping challenge in high-throughput X-ray diffraction datasets. Besides leveraging robust fitting abilities of machine learning algorithms,it is integrated various material information, including first-principles calculated thermodynamic data, crystallography, X-ray diffraction, and texture.

Its main functionalities:

- correctly identify the number, identity, fraction, peak shift and texture of present phases.

File: scripts_V_Nb_Mn_O/data/icdd/Blank/PDF Card - 04-005-4318.xml
<?xml version="1.0" encoding="UTF-8" standalone="no"?>
<?xml-stylesheet type="text/xsl" href="pdfcard.xsl"?><pdfcard>
<pdf_data ApplicationName="PDF-4+ 2020" ApplicationVersion="4.20.0.1" CurrentYear="2019">
<pdf_number>04-005-4318</pdf_number>
<chemical_formula>V O2</chemical_formula>
<empirical_formula>O2 V</empirical_formula>
<anx>AX2</anx>
<chemical_name>Vanadium Oxide</chemical_name>
<mineral_name>Paramontroseite</mineral_name>
<common_name>vanadium(IV) oxide</common_name>
<xstal_system>Orthorhombic</xstal_system>
<xtldx>4.095</xtldx>
<ds>4.09</ds>
<rep_struc>Mn O2</rep_struc>
<rep_struc_alpha_order>Mn O2</rep_struc_alpha_order>
<lpf_rep_struc>Mn O2,oP12,62</lpf_rep_struc>
<lpf_rep_struc_alpha_order>Mn O2,oP12,62</lpf_rep_struc_alpha_order>
<pressure_temperature>Ambient</pressure_temperature>
<status>Primary</status>
<cell_a>4.89</cell_a>
<cell_b>9.39</cell_b>
<cell_c>2.93</cell_c>
<z>4.00</z>
<cell_vol>134.54</cell_vol>
<cell_mv>33.63</cell_mv>
<authcovera>0.599</authcovera>
<authaoverb>0.521</authaoverb>
<authcoverb>0.312</authcoverb>
<xtlvol>134.54</xtlvol>
<redcellvol>134.54</redcellvol>
<xtla>4.890</xtla>
<xtlb>9.390</xtlb>
<xtlc>2.930</xtlc>
<xtlal>90.00</xtlal>
<xtlbe>90.00</xtlbe>
<xtlga>90.00</xtlga>
<xtlcovera>0.599</xtlcovera>
<xtlaoverb>0.521</xtlaoverb>
<xtlcoverb>0.312</xtlcoverb>
<redcell_a>2.930</redcell_a>
<redcell_b>4.890</redcell_b>
<redcell_c>9.390</redcell_c>
<redcell_al>90.00</redcell_al>
<redcell_be>90.00</redcell_be>
<redcell_ga>90.00</redcell_ga>
<xtlz>4.00</xtlz>
<ss>F(30) = 256.7(0.0034, 34)</ss>
<xtlsg>Pbnm (62)</xtlsg>
<xtlmolwt>82.94</xtlmolwt>
<quality_mark>Blank</quality_mark>
<iic>2.29</iic>
<iic_nd>0.36</iic_nd>
<lambda>1.5406</lambda>
<patrad>CuKα1</patrad>
<source>Calculated - Peak</source>
<instrument>Calculated</instrument>
<temperature>298.0</temperature>
<aspectn>62C</aspectn>
<spgr_label>Space Group</spgr_label>
<spgr>Pbnm (62)</spgr>
<rfactor>0.24</rfactor>
<pearson>oP12.00</pearson>
<pdf_minclass>Cryptomelane (supergroup), 1Q (group)</pdf_minclass>
<entry_date>09/01/2005</entry_date>
<last_mod_date>09/01/2011</last_mod_date>
<last_modifications>Reflections</last_modifications>
<weight_percent>O38.58 V61.42</weight_percent>
<atomic_percent>O66.67 V33.33</atomic_percent>
<tf_type>B</tf_type>
<sg_sym_ops>
<sg_sym_op>
<seq>1</seq>
<operator>x,y,z</operator>
</sg_sym_op>
<sg_sym_op>
<seq>2</seq>
<operator>-x,-y,-z</operator>
</sg_sym_op>
<sg_sym_op>
<seq>3</seq>
<operator>-x+1/2,y+1/2,-z+1/2</operator>
</sg_sym_op>
<sg_sym_op>
<seq>4</seq>
<operator>x+1/2,-y+1/2,z+1/2</operator>
</sg_sym_op>
<sg_sym_op>
<seq>5</seq>
<operator>-x,-y,z+1/2</operator>
</sg_sym_op>
<sg_sym_op>
<seq>6</seq>
<operator>x,y,-z+1/2</operator>
</sg_sym_op>
<sg_sym_op>
<seq>7</seq>
<operator>x+1/2,-y+1/2,-z</operator>
</sg_sym_op>
<sg_sym_op>
<seq>8</seq>
<operator>-x+1/2,y+1/2,z</operator>
</sg_sym_op>
</sg_sym_ops>
<idp_column>Biso</idp_column>
<adp_column>Bani</adp_column>
<atomic_coords>
<atomic_coord>
<atom>V</atom>
<num>1</num>
<wyckoff>4c</wyckoff>
<symmetry>..m</symmetry>
<x>0.088</x>
<y>0.143</y>
<z>0.25</z>
<sof>1.0</sof>
<idp>2.42</idp>
<aet>6-a</aet>
</atomic_coord>
<atomic_coord>
<atom>O</atom>
<num>2</num>
<wyckoff>4c</wyckoff>
<symmetry>..m</symmetry>
<x>0.106</x>
<y>-0.235</y>
<z>0.25</z>
<sof>1.0</sof>
<idp>2.42</idp>
<aet>3#a</aet>
</atomic_coord>
<atomic_coord>
<atom>O</atom>
<num>3</num>
<wyckoff>4c</wyckoff>
<symmetry>..m</symmetry>
<x>-0.227</x>
<y>-0.013</y>
<z>0.25</z>
<sof>1.0</sof>
<idp>2.42</idp>
<aet>3#a</aet>
</atomic_coord>
</atomic_coords>
<ani_temp_facs/>
<ac_space_group>Pbnm (62)</ac_space_group>
<ac_unit_cell_a>4.89</ac_unit_cell_a>
<ac_unit_cell_b>9.39</ac_unit_cell_b>
<ac_unit_cell_c>2.93</ac_unit_cell_c>
<ac_unit_cell_alpha>90</ac_unit_cell_alpha>
<ac_unit_cell_beta>90</ac_unit_cell_beta>
<ac_unit_cell_gamma>90</ac_unit_cell_gamma>
<subfile_indicator>Common Phase, Forensic, Inorganic, Metal &amp; Alloy, Mineral Related (Mineral, Natural)</subfile_indicator>
<former_pdf_number>01-073-0514</former_pdf_number>
<cross_ref_pdf_numbers>00-025-1003 (Primary), 04-007-3754 (Alternate)</cross_ref_pdf_numbers>
<references>
<reference_group>
<type>Primary Reference</type>
<reference>Calculated from LPF using POWD-12++.</reference>
</reference_group>
<reference_group>
<type>Structure</type>
<reference>Evans H.T. Jr., Mrose M.E. "A CRYSTAL CHEMICAL STUDY OF MONTROSEITE AND PARAMONTROSEITE". Am. Mineral. 1955, 40, 861.</reference>
</reference_group>
</references>
<database_comments>ANX: AX2. LPF Collection Code: 541343. Sample Source or Locality: Specimen from Bitter Creek mine, Paradox Valley, Colorado, USA. Minor Warning: No e.s.d reported/abstracted on the cell dimension. Significant Warning: 12%&lt;R factor (for single crystal). Unit Cell Data Source: Single Crystal.</database_comments>
<crystal_properties>Centrosymmetric</crystal_properties>
</pdf_data>
<graphs>
<wave_length>Cu Kα1 1.54056 Å</wave_length>
<chart_name>PDF Card - 04-005-4318.jpg</chart_name>
<stick_series type="V O2 - 04-005-4318 (Stick, Fixed Slit Intensity)">
<intensity>
<theta>18.886</theta>
<da>4.695000</da>
<intensity>83</intensity>
<h>0</h>
<k>2</k>
<l>0</l>
<F/>
</intensity>
<intensity>
<theta>20.460</theta>
<da>4.337130</da>
<intensity>1000</intensity>
<h>1</h>
<k>1</k>
<l>0</l>
<F/>
</intensity>
<intensity>
<theta>26.293</theta>
<da>3.386710</da>
<intensity>373</intensity>
<h>1</h>
<k>2</k>
<l>0</l>
<F/>
</intensity>
<intensity>
<theta>33.978</theta>
<da>2.636210</da>
<intensity>387</intensity>
<h>1</h>
<k>3</k>
<l>0</l>
<F/>
</intensity>
<intensity>
<theta>35.694</theta>
<da>2.513360</da>
<intensity>86</intensity>
<h>1</h>
<k>0</k>
<l>1</l>
<F/>
</intensity>
<intensity>
<theta>36.105</theta>
<da>2.485680</da>
<intensity>368</intensity>
<h>0</h>
<k>2</k>
<l>1</l>
<F/>
</intensity>
<intensity>
<theta>36.727</theta>
<da>2.445000</da>
<intensity>14</intensity>
<h>2</h>
<k>0</k>
<l>0</l>
<F/>
</intensity>
<intensity>
<theta>36.995</theta>
<da>2.427890</da>
<intensity>153</intensity>
<h>1</h>
<k>1</k>
<l>1</l>
<F/>
</intensity>
<intensity>
<theta>37.998</theta>
<da>2.366100</da>
<intensity>66</intensity>
<h>2</h>
<k>1</k>
<l>0</l>
<F/>
</intensity>
<intensity>
<theta>38.310</theta>
<da>2.347500</da>
<intensity>20</intensity>
<h>0</h>
<k>4</k>
<l>0</l>
<F/>
</intensity>
<intensity>
<theta>40.684</theta>
<da>2.215830</da>
<intensity>254</intensity>
<h>1</h>
<k>2</k>
<l>1</l>
<F/>
</intensity>
<intensity>
<theta>41.612</theta>
<da>2.168560</da>
<intensity>68</intensity>
<h>2</h>
<k>2</k>
<l>0</l>
<F/>
</intensity>
<intensity>
<theta>42.690</theta>
<da>2.116270</da>
<intensity>1</intensity>
<h>1</h>
<k>4</k>
<l>0</l>
<F/>
</intensity>
<intensity>
<theta>46.289</theta>
<da>1.959740</da>
<intensity>139</intensity>
<h>1</h>
<k>3</k>
<l>1</l>
<F/>
</intensity>
<intensity>
<theta>47.128</theta>
<da>1.926810</da>
<intensity>90</intensity>
<h>2</h>
<k>3</k>
<l>0</l>
<F/>
</intensity>
<intensity>
<theta>49.473</theta>
<da>1.840820</da>
<intensity>76</intensity>
<h>2</h>
<k>1</k>
<l>1</l>
<F/>
</intensity>
<intensity>
<theta>49.726</theta>
<da>1.832020</da>
<intensity>28</intensity>
<h>0</h>
<k>4</k>
<l>1</l>
<F/>
</intensity>
<intensity>
<theta>52.451</theta>
<da>1.743080</da>
<intensity>53</intensity>
<h>2</h>
<k>2</k>
<l>1</l>
<F/>
</intensity>
<intensity>
<theta>53.358</theta>
<da>1.715570</da>
<intensity>75</intensity>
<h>1</h>
<k>4</k>
<l>1</l>
<F/>
</intensity>
<intensity>
<theta>54.115</theta>
<da>1.693350</da>
<intensity>38</intensity>
<h>2</h>
<k>4</k>
<l>0</l>
<F/>
</intensity>
<intensity>
<theta>57.170</theta>
<da>1.609900</da>
<intensity>153</intensity>
<h>2</h>
<k>3</k>
<l>1</l>
<F/>
</intensity>
<intensity>
<theta>58.969</theta>
<da>1.565000</da>
<intensity>15</intensity>
<h>0</h>
<k>6</k>
<l>0</l>
<F/>
</intensity>
<intensity>
<theta>60.031</theta>
<da>1.539840</da>
<intensity>51</intensity>
<h>3</h>
<k>2</k>
<l>0</l>
<F/>
</intensity>
<intensity>
<theta>61.596</theta>
<da>1.504410</da>
<intensity>127</intensity>
<h>1</h>
<k>5</k>
<l>1</l>
<F/>
</intensity>
<intensity>
<theta>62.288</theta>
<da>1.489360</da>
<intensity>68m</intensity>
<h>1</h>
<k>6</k>
<l>0</l>
<F/>
</intensity>
<intensity>
<theta>62.288</theta>
<da>1.489360</da>
<intensity>68m</intensity>
<h>2</h>
<k>5</k>
<l>0</l>
<F/>
</intensity>
<intensity>
<theta>63.443</theta>
<da>1.465000</da>
<intensity>61m</intensity>
<h>0</h>
<k>0</k>
<l>2</l>
<F/>
</intensity>
<intensity>
<theta>63.443</theta>
<da>1.465000</da>
<intensity>61m</intensity>
<h>2</h>
<k>4</k>
<l>1</l>
<F/>
</intensity>
<intensity>
<theta>64.390</theta>
<da>1.445710</da>
<intensity>1</intensity>
<h>3</h>
<k>3</k>
<l>0</l>
<F/>
</intensity>
<intensity>
<theta>65.472</theta>
<da>1.424420</da>
<intensity>97</intensity>
<h>3</h>
<k>0</k>
<l>1</l>
<F/>
</intensity>
<intensity>
<theta>66.317</theta>
<da>1.408310</da>
<intensity>1</intensity>
<h>3</h>
<k>1</k>
<l>1</l>
<F/>
</intensity>
<intensity>
<theta>66.842</theta>
<da>1.398500</da>
<intensity>2</intensity>
<h>0</h>
<k>2</k>
<l>2</l>
<F/>
</intensity>
<intensity>
<theta>67.418</theta>
<da>1.387960</da>
<intensity>27</intensity>
<h>1</h>
<k>1</k>
<l>2</l>
<F/>
</intensity>
<intensity>
<theta>67.835</theta>
<da>1.380430</da>
<intensity>41</intensity>
<h>0</h>
<k>6</k>
<l>1</l>
<F/>
</intensity>
<intensity>
<theta>68.819</theta>
<da>1.363070</da>
<intensity>4</intensity>
<h>3</h>
<k>2</k>
<l>1</l>
<F/>
</intensity>
<intensity>
<theta>69.902</theta>
<da>1.344590</da>
<intensity>18</intensity>
<h>1</h>
<k>2</k>
<l>2</l>
<F/>
</intensity>
<intensity>
<theta>70.243</theta>
<da>1.338890</da>
<intensity>6</intensity>
<h>3</h>
<k>4</k>
<l>0</l>
<F/>
</intensity>
<intensity>
<theta>70.925</theta>
<da>1.327680</da>
<intensity>1m</intensity>
<h>1</h>
<k>6</k>
<l>1</l>
<F/>
</intensity>
<intensity>
<theta>70.925</theta>
<da>1.327680</da>
<intensity>1m</intensity>
<h>2</h>
<k>5</k>
<l>1</l>
<F/>
</intensity>
<intensity>
<theta>71.519</theta>
<da>1.318110</da>
<intensity>1</intensity>
<h>2</h>
<k>6</k>
<l>0</l>
<F/>
</intensity>
<intensity>
<theta>72.902</theta>
<da>1.296480</da>
<intensity>1</intensity>
<h>3</h>
<k>3</k>
<l>1</l>
<F/>
</intensity>
<intensity>
<theta>73.087</theta>
<da>1.293640</da>
<intensity>15</intensity>
<h>1</h>
<k>7</k>
<l>0</l>
<F/>
</intensity>
<intensity>
<theta>73.958</theta>
<da>1.280550</da>
<intensity>30</intensity>
<h>1</h>
<k>3</k>
<l>2</l>
<F/>
</intensity>
<intensity>
<theta>75.606</theta>
<da>1.256680</da>
<intensity>2</intensity>
<h>2</h>
<k>0</k>
<l>2</l>
<F/>
</intensity>
<intensity>
<theta>76.400</theta>
<da>1.245580</da>
<intensity>9</intensity>
<h>2</h>
<k>1</k>
<l>2</l>
<F/>
</intensity>
<intensity>
<theta>76.599</theta>
<da>1.242840</da>
<intensity>4</intensity>
<h>0</h>
<k>4</k>
<l>2</l>
<F/>
</intensity>
<intensity>
<theta>77.473</theta>
<da>1.230990</da>
<intensity>1</intensity>
<h>3</h>
<k>5</k>
<l>0</l>
<F/>
</intensity>
<intensity>
<theta>78.113</theta>
<da>1.222500</da>
<intensity>4</intensity>
<h>4</h>
<k>0</k>
<l>0</l>
<F/>
</intensity>
<intensity>
<theta>78.475</theta>
<da>1.217770</da>
<intensity>8</intensity>
<h>3</h>
<k>4</k>
<l>1</l>
<F/>
</intensity>
<intensity>
<theta>78.769</theta>
<da>1.213950</da>
<intensity>7</intensity>
<h>2</h>
<k>2</k>
<l>2</l>
<F/>
</intensity>
<intensity>
<theta>78.900</theta>
<da>1.212270</da>
<intensity>5</intensity>
<h>4</h>
<k>1</k>
<l>0</l>
<F/>
</intensity>
<intensity>
<theta>79.506</theta>
<da>1.204540</da>
<intensity>1</intensity>
<h>1</h>
<k>4</k>
<l>2</l>
<F/>
</intensity>
<intensity>
<theta>79.702</theta>
<da>1.202070</da>
<intensity>3</intensity>
<h>2</h>
<k>6</k>
<l>1</l>
<F/>
</intensity>
<intensity>
<theta>81.249</theta>
<da>1.183050</da>
<intensity>6m</intensity>
<h>1</h>
<k>7</k>
<l>1</l>
<F/>
</intensity>
<intensity>
<theta>81.249</theta>
<da>1.183050</da>
<intensity>6m</intensity>
<h>4</h>
<k>2</k>
<l>0</l>
<F/>
</intensity>
<intensity>
<theta>81.834</theta>
<da>1.176060</da>
<intensity>1</intensity>
<h>2</h>
<k>7</k>
<l>0</l>
<F/>
</intensity>
<intensity>
<theta>82.030</theta>
<da>1.173750</da>
<intensity>8</intensity>
<h>0</h>
<k>8</k>
<l>0</l>
<F/>
</intensity>
<intensity>
<theta>82.677</theta>
<da>1.166200</da>
<intensity>12</intensity>
<h>2</h>
<k>3</k>
<l>2</l>
<F/>
</intensity>
<intensity>
<theta>84.892</theta>
<da>1.141330</da>
<intensity>6</intensity>
<h>1</h>
<k>8</k>
<l>0</l>
<F/>
</intensity>
<intensity>
<theta>85.132</theta>
<da>1.138730</da>
<intensity>2</intensity>
<h>4</h>
<k>3</k>
<l>0</l>
<F/>
</intensity>
<intensity>
<theta>85.487</theta>
<da>1.134900</da>
<intensity>1</intensity>
<h>3</h>
<k>5</k>
<l>1</l>
<F/>
</intensity>
<intensity>
<theta>86.052</theta>
<da>1.128900</da>
<intensity>12</intensity>
<h>3</h>
<k>6</k>
<l>0</l>
<F/>
</intensity>
<intensity>
<theta>86.502</theta>
<da>1.124170</da>
<intensity>1</intensity>
<h>1</h>
<k>5</k>
<l>2</l>
<F/>
</intensity>
<intensity>
<theta>86.887</theta>
<da>1.120180</da>
<intensity>10</intensity>
<h>4</h>
<k>1</k>
<l>1</l>
<F/>
</intensity>
<intensity>
<theta>88.094</theta>
<da>1.107920</da>
<intensity>7</intensity>
<h>2</h>
<k>4</k>
<l>2</l>
<F/>
</intensity>
<intensity>
<theta>89.203</theta>
<da>1.097000</da>
<intensity>7</intensity>
<h>4</h>
<k>2</k>
<l>1</l>
<F/>
</intensity>
<intensity>
<theta>89.782</theta>
<da>1.091420</da>
<intensity>10</intensity>
<h>2</h>
<k>7</k>
<l>1</l>
<F/>
</intensity>
<intensity>
<theta>89.975</theta>
<da>1.089580</da>
<intensity>7</intensity>
<h>0</h>
<k>8</k>
<l>1</l>
<F/>
</intensity>
<intensity>
<theta>90.536</theta>
<da>1.084280</da>
<intensity>3</intensity>
<h>4</h>
<k>4</k>
<l>0</l>
<F/>
</intensity>
<intensity>
<theta>90.745</theta>
<da>1.082330</da>
<intensity>1</intensity>
<h>3</h>
<k>1</k>
<l>2</l>
<F/>
</intensity>
<intensity>
<theta>92.144</theta>
<da>1.069520</da>
<intensity>4</intensity>
<h>0</h>
<k>6</k>
<l>2</l>
<F/>
</intensity>
<intensity>
<theta>92.820</theta>
<da>1.063490</da>
<intensity>2</intensity>
<h>1</h>
<k>8</k>
<l>1</l>
<F/>
</intensity>
<intensity>
<theta>93.060</theta>
<da>1.061380</da>
<intensity>20m</intensity>
<h>3</h>
<k>2</k>
<l>2</l>
<F/>
</intensity>
<intensity>
<theta>93.060</theta>
<da>1.061380</da>
<intensity>20m</intensity>
<h>4</h>
<k>3</k>
<l>1</l>
<F/>
</intensity>
<intensity>
<theta>93.431</theta>
<da>1.058140</da>
<intensity>1</intensity>
<h>2</h>
<k>8</k>
<l>0</l>
<F/>
</intensity>
<intensity>
<theta>93.977</theta>
<da>1.053420</da>
<intensity>7</intensity>
<h>3</h>
<k>6</k>
<l>1</l>
<F/>
</intensity>
<intensity>
<theta>95.041</theta>
<da>1.044420</da>
<intensity>19m</intensity>
<h>1</h>
<k>6</k>
<l>2</l>
<F/>
</intensity>
<intensity>
<theta>95.041</theta>
<da>1.044420</da>
<intensity>19m</intensity>
<h>2</h>
<k>5</k>
<l>2</l>
<F/>
</intensity>
<intensity>
<theta>96.090</theta>
<da>1.035780</da>
<intensity>1</intensity>
<h>3</h>
<k>7</k>
<l>0</l>
<F/>
</intensity>
<intensity>
<theta>97.497</theta>
<da>1.024550</da>
<intensity>6</intensity>
<h>4</h>
<k>5</k>
<l>0</l>
<F/>
</intensity>
<intensity>
<theta>98.486</theta>
<da>1.016890</da>
<intensity>1</intensity>
<h>4</h>
<k>4</k>
<l>1</l>
<F/>
</intensity>
<intensity>
<theta>101.424</theta>
<da>0.995226</da>
<intensity>3</intensity>
<h>2</h>
<k>8</k>
<l>1</l>
<F/>
</intensity>
<intensity>
<theta>102.408</theta>
<da>0.988320</da>
<intensity>2</intensity>
<h>3</h>
<k>4</k>
<l>2</l>
<F/>
</intensity>
<intensity>
<theta>103.646</theta>
<da>0.979871</da>
<intensity>1</intensity>
<h>2</h>
<k>6</k>
<l>2</l>
<F/>
</intensity>
<intensity>
<theta>104.142</theta>
<da>0.976554</da>
<intensity>1</intensity>
<h>3</h>
<k>7</k>
<l>1</l>
<F/>
</intensity>
<intensity>
<theta>104.721</theta>
<da>0.972738</da>
<intensity>1</intensity>
<h>5</h>
<k>1</k>
<l>0</l>
<F/>
</intensity>
<intensity>
<theta>105.189</theta>
<da>0.969693</da>
<intensity>6</intensity>
<h>1</h>
<k>7</k>
<l>2</l>
<F/>
</intensity>
<intensity>
<theta>106.140</theta>
<da>0.963607</da>
<intensity>5m</intensity>
<h>1</h>
<k>9</k>
<l>1</l>
<F/>
</intensity>
<intensity>
<theta>106.140</theta>
<da>0.963607</da>
<intensity>5m</intensity>
<h>4</h>
<k>6</k>
<l>0</l>
<F/>
</intensity>
<intensity>
<theta>106.777</theta>
<da>0.959616</da>
<intensity>3</intensity>
<h>2</h>
<k>9</k>
<l>0</l>
<F/>
</intensity>
<intensity>
<theta>107.078</theta>
<da>0.957751</da>
<intensity>2m</intensity>
<h>1</h>
<k>0</k>
<l>3</l>
<F/>
</intensity>
<intensity>
<theta>107.078</theta>
<da>0.957751</da>
<intensity>2m</intensity>
<h>5</h>
<k>2</k>
<l>0</l>
<F/>
</intensity>
<intensity>
<theta>107.330</theta>
<da>0.956197</da>
<intensity>4</intensity>
<h>0</h>
<k>2</k>
<l>3</l>
<F/>
</intensity>
<intensity>
<theta>107.937</theta>
<da>0.952497</da>
<intensity>5m</intensity>
<h>1</h>
<k>1</k>
<l>3</l>
<F/>
</intensity>
<intensity>
<theta>107.937</theta>
<da>0.952497</da>
<intensity>5m</intensity>
<h>3</h>
<k>8</k>
<l>0</l>
<F/>
</intensity>
<intensity>
<theta>109.634</theta>
<da>0.942453</da>
<intensity>1</intensity>
<h>3</h>
<k>5</k>
<l>2</l>
<F/>
</intensity>
<intensity>
<theta>110.335</theta>
<da>0.938424</da>
<intensity>4m</intensity>
<h>1</h>
<k>2</k>
<l>3</l>
<F/>
</intensity>
<intensity>
<theta>110.335</theta>
<da>0.938424</da>
<intensity>4m</intensity>
<h>4</h>
<k>0</k>
<l>2</l>
<F/>
</intensity>
<intensity>
<theta>111.209</theta>
<da>0.933492</da>
<intensity>6m</intensity>
<h>4</h>
<k>1</k>
<l>2</l>
<F/>
</intensity>
<intensity>
<theta>111.209</theta>
<da>0.933492</da>
<intensity>6m</intensity>
<h>5</h>
<k>3</k>
<l>0</l>
<F/>
</intensity>
<intensity>
<theta>112.264</theta>
<da>0.927685</da>
<intensity>1</intensity>
<h>5</h>
<k>0</k>
<l>1</l>
<F/>
</intensity>
<intensity>
<theta>113.100</theta>
<da>0.923191</da>
<intensity>2</intensity>
<h>5</h>
<k>1</k>
<l>1</l>
<F/>
</intensity>
<intensity>
<theta>113.296</theta>
<da>0.922152</da>
<intensity>1</intensity>
<h>1</h>
<k>10</k>
<l>0</l>
<F/>
</intensity>
<intensity>
<theta>113.625</theta>
<da>0.920412</da>
<intensity>3</intensity>
<h>4</h>
<k>2</k>
<l>2</l>
<F/>
</intensity>
<intensity>
<theta>114.472</theta>
<da>0.916011</da>
<intensity>6m</intensity>
<h>0</h>
<k>8</k>
<l>2</l>
<F/>
</intensity>
<intensity>
<theta>114.472</theta>
<da>0.916011</da>
<intensity>6m</intensity>
<h>1</h>
<k>3</k>
<l>3</l>
<F/>
</intensity>
<intensity>
<theta>115.269</theta>
<da>0.911952</da>
<intensity>1</intensity>
<h>2</h>
<k>9</k>
<l>1</l>
<F/>
</intensity>
<intensity>
<theta>115.640</theta>
<da>0.910090</da>
<intensity>1</intensity>
<h>5</h>
<k>2</k>
<l>1</l>
<F/>
</intensity>
<intensity>
<theta>116.500</theta>
<da>0.905835</da>
<intensity>7</intensity>
<h>3</h>
<k>8</k>
<l>1</l>
<F/>
</intensity>
<intensity>
<theta>117.130</theta>
<da>0.902781</da>
<intensity>2m</intensity>
<h>2</h>
<k>1</k>
<l>3</l>
<F/>
</intensity>
<intensity>
<theta>117.130</theta>
<da>0.902781</da>
<intensity>2m</intensity>
<h>5</h>
<k>4</k>
<l>0</l>
<F/>
</intensity>
<intensity>
<theta>117.347</theta>
<da>0.901737</da>
<intensity>1</intensity>
<h>0</h>
<k>4</k>
<l>3</l>
<F/>
</intensity>
<intensity>
<theta>117.638</theta>
<da>0.900350</da>
<intensity>3</intensity>
<h>1</h>
<k>8</k>
<l>2</l>
<F/>
</intensity>
<intensity>
<theta>117.908</theta>
<da>0.899069</da>
<intensity>2</intensity>
<h>4</h>
<k>3</k>
<l>2</l>
<F/>
</intensity>
<intensity>
<theta>118.950</theta>
<da>0.894211</da>
<intensity>7m</intensity>
<h>0</h>
<k>10</k>
<l>1</l>
<F/>
</intensity>
<intensity>
<theta>118.950</theta>
<da>0.894211</da>
<intensity>7m</intensity>
<h>3</h>
<k>6</k>
<l>2</l>
<F/>
</intensity>
<intensity>
<theta>119.761</theta>
<da>0.890518</da>
<intensity>2</intensity>
<h>2</h>
<k>2</k>
<l>3</l>
<F/>
</intensity>
<intensity>
<theta>120.000</theta>
<da>0.889442</da>
<intensity>3</intensity>
<h>5</h>
<k>3</k>
<l>1</l>
<F/>
</intensity>
<intensity>
<theta>120.597</theta>
<da>0.886786</da>
<intensity>2</intensity>
<h>1</h>
<k>4</k>
<l>3</l>
<F/>
</intensity>
<intensity>
<theta>122.256</theta>
<da>0.879616</da>
<intensity>4</intensity>
<h>1</h>
<k>10</k>
<l>1</l>
<F/>
</intensity>
<intensity>
<theta>122.980</theta>
<da>0.876578</da>
<intensity>1</intensity>
<h>2</h>
<k>10</k>
<l>0</l>
<F/>
</intensity>
<intensity>
<theta>124.310</theta>
<da>0.871146</da>
<intensity>7m</intensity>
<h>2</h>
<k>3</k>
<l>3</l>
<F/>
</intensity>
<intensity>
<theta>124.310</theta>
<da>0.871146</da>
<intensity>7m</intensity>
<h>4</h>
<k>4</k>
<l>2</l>
<F/>
</intensity>
<intensity>
<theta>125.248</theta>
<da>0.867426</da>
<intensity>1</intensity>
<h>5</h>
<k>5</k>
<l>0</l>
<F/>
</intensity>
<intensity>
<theta>126.278</theta>
<da>0.863439</da>
<intensity>5</intensity>
<h>4</h>
<k>7</k>
<l>1</l>
<F/>
</intensity>
<intensity>
<theta>126.457</theta>
<da>0.862761</da>
<intensity>3</intensity>
<h>5</h>
<k>4</k>
<l>1</l>
<F/>
</intensity>
<intensity>
<theta>127.789</theta>
<da>0.857787</da>
<intensity>1</intensity>
<h>2</h>
<k>8</k>
<l>2</l>
<F/>
</intensity>
<intensity>
<theta>129.060</theta>
<da>0.853204</da>
<intensity>6</intensity>
<h>1</h>
<k>5</k>
<l>3</l>
<F/>
</intensity>
<intensity>
<theta>130.947</theta>
<da>0.846676</da>
<intensity>1</intensity>
<h>4</h>
<k>8</k>
<l>0</l>
<F/>
</intensity>
<intensity>
<theta>131.224</theta>
<da>0.845745</da>
<intensity>1m</intensity>
<h>2</h>
<k>4</k>
<l>3</l>
<F/>
</intensity>
<intensity>
<theta>131.224</theta>
<da>0.845745</da>
<intensity>1m</intensity>
<h>3</h>
<k>7</k>
<l>2</l>
<F/>
</intensity>
<intensity>
<theta>132.695</theta>
<da>0.840920</da>
<intensity>3</intensity>
<h>1</h>
<k>11</k>
<l>0</l>
<F/>
</intensity>
<intensity>
<theta>133.109</theta>
<da>0.839599</da>
<intensity>6m</intensity>
<h>2</h>
<k>10</k>
<l>1</l>
<F/>
</intensity>
<intensity>
<theta>133.109</theta>
<da>0.839599</da>
<intensity>6m</intensity>
<h>4</h>
<k>5</k>
<l>2</l>
<F/>
</intensity>
<intensity>
<theta>133.684</theta>
<da>0.837787</da>
<intensity>6m</intensity>
<h>1</h>
<k>9</k>
<l>2</l>
<F/>
</intensity>
<intensity>
<theta>133.684</theta>
<da>0.837787</da>
<intensity>6m</intensity>
<h>3</h>
<k>0</k>
<l>3</l>
<F/>
</intensity>
<intensity>
<theta>135.671</theta>
<da>0.831742</da>
<intensity>6</intensity>
<h>5</h>
<k>5</k>
<l>1</l>
<F/>
</intensity>
<intensity>
<theta>136.764</theta>
<da>0.828559</da>
<intensity>3</intensity>
<h>0</h>
<k>6</k>
<l>3</l>
<F/>
</intensity>
<intensity>
<theta>138.117</theta>
<da>0.824759</da>
<intensity>1</intensity>
<h>3</h>
<k>2</k>
<l>3</l>
<F/>
</intensity>
<intensity>
<theta>141.170</theta>
<da>0.816723</da>
<intensity>1m</intensity>
<h>1</h>
<k>6</k>
<l>3</l>
<F/>
</intensity>
<intensity>
<theta>141.170</theta>
<da>0.816723</da>
<intensity>1m</intensity>
<h>2</h>
<k>5</k>
<l>3</l>
<F/>
</intensity>
<intensity>
<theta>141.863</theta>
<da>0.815000</da>
<intensity>2</intensity>
<h>6</h>
<k>0</k>
<l>0</l>
<F/>
</intensity>
<intensity>
<theta>142.522</theta>
<da>0.813397</da>
<intensity>3m</intensity>
<h>3</h>
<k>10</k>
<l>0</l>
<F/>
</intensity>
<intensity>
<theta>142.522</theta>
<da>0.813397</da>
<intensity>3m</intensity>
<h>4</h>
<k>8</k>
<l>1</l>
<F/>
</intensity>
<intensity>
<theta>143.805</theta>
<da>0.810369</da>
<intensity>1</intensity>
<h>5</h>
<k>1</k>
<l>2</l>
<F/>
</intensity>
<intensity>
<theta>144.272</theta>
<da>0.809298</da>
<intensity>1</intensity>
<h>3</h>
<k>3</k>
<l>3</l>
<F/>
</intensity>
<intensity>
<theta>144.719</theta>
<da>0.808289</da>
<intensity>1</intensity>
<h>1</h>
<k>11</k>
<l>1</l>
<F/>
</intensity>
<intensity>
<theta>145.790</theta>
<da>0.805929</da>
<intensity>1</intensity>
<h>2</h>
<k>11</k>
<l>0</l>
<F/>
</intensity>
<intensity>
<theta>146.246</theta>
<da>0.804949</da>
<intensity>1</intensity>
<h>4</h>
<k>6</k>
<l>2</l>
<F/>
</intensity>
<intensity>
<theta>147.304</theta>
<da>0.802735</da>
<intensity>3m</intensity>
<h>2</h>
<k>9</k>
<l>2</l>
<F/>
</intensity>
<intensity>
<theta>147.304</theta>
<da>0.802735</da>
<intensity>3m</intensity>
<h>6</h>
<k>2</k>
<l>0</l>
<F/>
</intensity>
<intensity>
<theta>147.929</theta>
<da>0.801464</da>
<intensity>1</intensity>
<h>5</h>
<k>2</k>
<l>2</l>
<F/>
</intensity>
<intensity>
<theta>149.416</theta>
<da>0.798553</da>
<intensity>3</intensity>
<h>3</h>
<k>8</k>
<l>2</l>
<F/>
</intensity>
</stick_series>
</graphs>
</pdfcard>
