Repository: ComputationalMaterials-WestLake-Univ/phasemapy

# Automated Phase Mapping of XRD (AutoMapper)

The AutoMapper is an unsupervised solver to tackle the phase mapping challenge in high-throughput X-ray diffraction datasets. Besides leveraging robust fitting abilities of machine learning algorithms,it is integrated various material information, including first-principles calculated thermodynamic data, crystallography, X-ray diffraction, and texture.

Its main functionalities:

- correctly identify the number, identity, fraction, peak shift and texture of present phases.

File: scripts_V_Nb_Mn_O/data/icdd/Blank/PDF Card - 04-007-0625.xml
<?xml version="1.0" encoding="UTF-8" standalone="no"?>
<?xml-stylesheet type="text/xsl" href="pdfcard.xsl"?><pdfcard>
<pdf_data ApplicationName="PDF-4+ 2020" ApplicationVersion="4.20.0.1" CurrentYear="2019">
<pdf_number>04-007-0625</pdf_number>
<chemical_formula>V2 O3</chemical_formula>
<empirical_formula>O3 V2</empirical_formula>
<anx>A2X3</anx>
<chemical_name>Vanadium Oxide</chemical_name>
<common_name>karelianite</common_name>
<xstal_system>Monoclinic</xstal_system>
<xtldx>4.979</xtldx>
<ds>4.98</ds>
<rep_struc>V2 O3</rep_struc>
<rep_struc_alpha_order>O3 V2</rep_struc_alpha_order>
<lpf_rep_struc>V2 O3,mS20,15</lpf_rep_struc>
<lpf_rep_struc_alpha_order>O3 V2,mS20,15</lpf_rep_struc_alpha_order>
<pressure_temperature>Ambient</pressure_temperature>
<status>Alternate</status>
<cell_a>7.255(3)</cell_a>
<cell_b>5.002(2)</cell_b>
<cell_c>5.548(2)</cell_c>
<cell_beta>96.75(2)</cell_beta>
<z>4.00</z>
<cell_vol>199.94</cell_vol>
<cell_mv>49.98</cell_mv>
<authcovera>0.765</authcovera>
<authaoverb>1.450</authaoverb>
<authcoverb>1.109</authcoverb>
<xtlvol>199.94</xtlvol>
<redcellvol>99.97</redcellvol>
<xtla>7.255</xtla>
<xtlb>5.002</xtlb>
<xtlc>5.548</xtlc>
<xtlal>90.00</xtlal>
<xtlbe>96.75</xtlbe>
<xtlga>90.00</xtlga>
<xtlcovera>0.765</xtlcovera>
<xtlaoverb>1.450</xtlaoverb>
<xtlcoverb>1.109</xtlcoverb>
<redcell_a>4.974</redcell_a>
<redcell_b>4.974</redcell_b>
<redcell_c>5.429</redcell_c>
<redcell_al>91.68</redcell_al>
<redcell_be>115.72</redcell_be>
<redcell_ga>119.63</redcell_ga>
<xtlz>4.00</xtlz>
<ss>F(30) = 313.9(0.0026, 37)</ss>
<xtlsg>I2/a (15)</xtlsg>
<xtlmolwt>149.88</xtlmolwt>
<quality_mark>Blank</quality_mark>
<iic>1.39</iic>
<iic_nd>0.21</iic_nd>
<lambda>1.5406</lambda>
<patrad>CuKα1</patrad>
<source>Calculated - Peak</source>
<instrument>Calculated</instrument>
<temperature>298.0</temperature>
<aspectn>15C</aspectn>
<spgr_label>Space Group</spgr_label>
<spgr>I2/a (15)</spgr>
<rfactor>0.028</rfactor>
<pearson>mC20.00</pearson>
<entry_date>09/01/2005</entry_date>
<last_mod_date>09/01/2011</last_mod_date>
<last_modifications>Reflections</last_modifications>
<weight_percent>O32.02 V67.98</weight_percent>
<atomic_percent>O60.00 V40.00</atomic_percent>
<tf_type>B</tf_type>
<sg_sym_ops>
<sg_sym_op>
<seq>1</seq>
<operator>x,y,z</operator>
</sg_sym_op>
<sg_sym_op>
<seq>2</seq>
<operator>-x,-y,-z</operator>
</sg_sym_op>
<sg_sym_op>
<seq>3</seq>
<operator>x+1/2,-y,z</operator>
</sg_sym_op>
<sg_sym_op>
<seq>4</seq>
<operator>-x+1/2,y,-z</operator>
</sg_sym_op>
</sg_sym_ops>
<idp_column>Biso</idp_column>
<adp_column>Bani</adp_column>
<atomic_coords>
<atomic_coord>
<atom>V</atom>
<num>1</num>
<wyckoff>8f</wyckoff>
<symmetry>1</symmetry>
<x>0.3438</x>
<y>8.0E-4</y>
<z>0.2991</z>
<sof>1.0</sof>
<idp>0.6</idp>
<aet>6-a</aet>
</atomic_coord>
<atomic_coord>
<atom>O</atom>
<num>2</num>
<wyckoff>8f</wyckoff>
<symmetry>1</symmetry>
<x>0.407</x>
<y>0.845</y>
<z>0.652</z>
<sof>1.0</sof>
<idp>0.8</idp>
<aet>4-a</aet>
</atomic_coord>
<atomic_coord>
<atom>O</atom>
<num>3</num>
<wyckoff>4e</wyckoff>
<symmetry>2</symmetry>
<x>0.25</x>
<y>0.309</y>
<z>0.5</z>
<sof>1.0</sof>
<idp>0.87</idp>
<aet>4-a</aet>
</atomic_coord>
</atomic_coords>
<ani_temp_facs/>
<ac_space_group>I12/a1 (15)</ac_space_group>
<ac_unit_cell_a>7.255(3)</ac_unit_cell_a>
<ac_unit_cell_b>5.002(2)</ac_unit_cell_b>
<ac_unit_cell_c>5.548(2)</ac_unit_cell_c>
<ac_unit_cell_alpha>90</ac_unit_cell_alpha>
<ac_unit_cell_beta>96.75(2)</ac_unit_cell_beta>
<ac_unit_cell_gamma>90</ac_unit_cell_gamma>
<subfile_indicator>Inorganic, Metal &amp; Alloy, Mineral Related</subfile_indicator>
<former_pdf_number>01-071-0576</former_pdf_number>
<cross_ref_pdf_numbers>01-072-5929 (Alternate), 01-072-5930 (Alternate), 04-010-6347 (Primary), 04-022-4750 (Alternate)</cross_ref_pdf_numbers>
<references>
<reference_group>
<type>Primary Reference</type>
<reference>Calculated from LPF using POWD-12++.</reference>
</reference_group>
<reference_group>
<type>Structure</type>
<doi>10.1103/PhysRevB.2.3771</doi>
<reference>Dernier P.D., Marezio M. "Crystal Structure of the Low-Temperature Antiferromagnetic Phase of V2O3". Phys. Rev. B: Solid State 1970, 2, 3771.</reference>
</reference_group>
</references>
<database_comments>ANX: A2X3. LPF Collection Code: 1250304. Polymorphism: Low temperature phase. Calculated Pattern Original Remarks: LPF Editor Comment: isotropic displacement parameters given as β are assumed to be conventional B expressed in Å2. LPF Editor Comment: cell parameters from Physical Review B: Solid State (1970) 2, 3734. Minor Warning: 10%&lt;R factor&lt;15% (for powder). Significant Warning: 15%&lt;R factor (for powder).</database_comments>
<crystal_properties>Centrosymmetric</crystal_properties>
<phase>Low temperature phase.</phase>
</pdf_data>
<graphs>
<wave_length>Cu Kα1 1.54056 Å</wave_length>
<chart_name>PDF Card - 04-007-0625.jpg</chart_name>
<stick_series type="V2 O3 - 04-007-0625 (Stick, Fixed Slit Intensity)">
<intensity>
<theta>21.610</theta>
<da>4.108830</da>
<intensity>1</intensity>
<h>1</h>
<k>1</k>
<l>0</l>
<F/>
</intensity>
<intensity>
<theta>24.009</theta>
<da>3.703410</da>
<intensity>596</intensity>
<h>0</h>
<k>1</k>
<l>1</l>
<F/>
</intensity>
<intensity>
<theta>24.693</theta>
<da>3.602360</da>
<intensity>386</intensity>
<h>2</h>
<k>0</k>
<l>0</l>
<F/>
</intensity>
<intensity>
<theta>32.475</theta>
<da>2.754770</da>
<intensity>583</intensity>
<h>0</h>
<k>0</k>
<l>2</l>
<F/>
</intensity>
<intensity>
<theta>33.271</theta>
<da>2.690670</da>
<intensity>1000</intensity>
<h>-2</h>
<k>1</k>
<l>1</l>
<F/>
</intensity>
<intensity>
<theta>35.876</theta>
<da>2.501000</da>
<intensity>452</intensity>
<h>0</h>
<k>2</k>
<l>0</l>
<F/>
</intensity>
<intensity>
<theta>36.101</theta>
<da>2.485940</da>
<intensity>860</intensity>
<h>2</h>
<k>1</k>
<l>1</l>
<F/>
</intensity>
<intensity>
<theta>38.057</theta>
<da>2.362530</da>
<intensity>1</intensity>
<h>-1</h>
<k>1</k>
<l>2</l>
<F/>
</intensity>
<intensity>
<theta>38.712</theta>
<da>2.324040</da>
<intensity>82</intensity>
<h>-2</h>
<k>0</k>
<l>2</l>
<F/>
</intensity>
<intensity>
<theta>40.599</theta>
<da>2.220300</da>
<intensity>164</intensity>
<h>1</h>
<k>1</k>
<l>2</l>
<F/>
</intensity>
<intensity>
<theta>40.943</theta>
<da>2.202420</da>
<intensity>161</intensity>
<h>-1</h>
<k>2</k>
<l>1</l>
<F/>
</intensity>
<intensity>
<theta>41.684</theta>
<da>2.164970</da>
<intensity>148</intensity>
<h>3</h>
<k>1</k>
<l>0</l>
<F/>
</intensity>
<intensity>
<theta>43.608</theta>
<da>2.073810</da>
<intensity>9</intensity>
<h>2</h>
<k>0</k>
<l>2</l>
<F/>
</intensity>
<intensity>
<theta>44.041</theta>
<da>2.054420</da>
<intensity>76</intensity>
<h>2</h>
<k>2</k>
<l>0</l>
<F/>
</intensity>
<intensity>
<theta>49.162</theta>
<da>1.851710</da>
<intensity>409</intensity>
<h>0</h>
<k>2</k>
<l>2</l>
<F/>
</intensity>
<intensity>
<theta>50.637</theta>
<da>1.801180</da>
<intensity>138</intensity>
<h>4</h>
<k>0</k>
<l>0</l>
<F/>
</intensity>
<intensity>
<theta>53.077</theta>
<da>1.723990</da>
<intensity>400</intensity>
<h>0</h>
<k>1</k>
<l>3</l>
<F/>
</intensity>
<intensity>
<theta>53.802</theta>
<da>1.702470</da>
<intensity>417</intensity>
<h>-2</h>
<k>2</k>
<l>2</l>
<F/>
</intensity>
<intensity>
<theta>54.844</theta>
<da>1.672570</da>
<intensity>415</intensity>
<h>-4</h>
<k>1</k>
<l>1</l>
<F/>
</intensity>
<intensity>
<theta>56.533</theta>
<da>1.626530</da>
<intensity>28m</intensity>
<h>1</h>
<k>3</k>
<l>0</l>
<F/>
</intensity>
<intensity>
<theta>56.533</theta>
<da>1.626530</da>
<intensity>28m</intensity>
<h>-2</h>
<k>1</k>
<l>3</l>
<F/>
</intensity>
<intensity>
<theta>56.750</theta>
<da>1.620810</da>
<intensity>4</intensity>
<h>3</h>
<k>1</k>
<l>2</l>
<F/>
</intensity>
<intensity>
<theta>57.019</theta>
<da>1.613810</da>
<intensity>3</intensity>
<h>3</h>
<k>2</k>
<l>1</l>
<F/>
</intensity>
<intensity>
<theta>57.720</theta>
<da>1.595860</da>
<intensity>35m</intensity>
<h>0</h>
<k>3</k>
<l>1</l>
<F/>
</intensity>
<intensity>
<theta>57.720</theta>
<da>1.595860</da>
<intensity>35m</intensity>
<h>-4</h>
<k>0</k>
<l>2</l>
<F/>
</intensity>
<intensity>
<theta>58.695</theta>
<da>1.571660</da>
<intensity>51</intensity>
<h>4</h>
<k>1</k>
<l>1</l>
<F/>
</intensity>
<intensity>
<theta>62.152</theta>
<da>1.492290</da>
<intensity>170</intensity>
<h>2</h>
<k>1</k>
<l>3</l>
<F/>
</intensity>
<intensity>
<theta>62.828</theta>
<da>1.477840</da>
<intensity>127m</intensity>
<h>-1</h>
<k>2</k>
<l>3</l>
<F/>
</intensity>
<intensity>
<theta>62.828</theta>
<da>1.477840</da>
<intensity>127m</intensity>
<h>-2</h>
<k>3</k>
<l>1</l>
<F/>
</intensity>
<intensity>
<theta>63.608</theta>
<da>1.461590</da>
<intensity>108</intensity>
<h>4</h>
<k>2</k>
<l>0</l>
<F/>
</intensity>
<intensity>
<theta>64.624</theta>
<da>1.441040</da>
<intensity>344</intensity>
<h>2</h>
<k>3</k>
<l>1</l>
<F/>
</intensity>
<intensity>
<theta>65.062</theta>
<da>1.432390</da>
<intensity>167</intensity>
<h>4</h>
<k>0</k>
<l>2</l>
<F/>
</intensity>
<intensity>
<theta>65.512</theta>
<da>1.423650</da>
<intensity>3</intensity>
<h>1</h>
<k>2</k>
<l>3</l>
<F/>
</intensity>
<intensity>
<theta>65.923</theta>
<da>1.415760</da>
<intensity>3</intensity>
<h>-1</h>
<k>3</k>
<l>2</l>
<F/>
</intensity>
<intensity>
<theta>67.602</theta>
<da>1.384630</da>
<intensity>1m</intensity>
<h>1</h>
<k>3</k>
<l>2</l>
<F/>
</intensity>
<intensity>
<theta>67.602</theta>
<da>1.384630</da>
<intensity>1m</intensity>
<h>5</h>
<k>1</k>
<l>0</l>
<F/>
</intensity>
<intensity>
<theta>68.005</theta>
<da>1.377390</da>
<intensity>5</intensity>
<h>0</h>
<k>0</k>
<l>4</l>
<F/>
</intensity>
<intensity>
<theta>69.857</theta>
<da>1.345340</da>
<intensity>3</intensity>
<h>-4</h>
<k>2</k>
<l>2</l>
<F/>
</intensity>
<intensity>
<theta>70.166</theta>
<da>1.340170</da>
<intensity>74</intensity>
<h>-2</h>
<k>0</k>
<l>4</l>
<F/>
</intensity>
<intensity>
<theta>70.589</theta>
<da>1.333170</da>
<intensity>15</intensity>
<h>-1</h>
<k>1</k>
<l>4</l>
<F/>
</intensity>
<intensity>
<theta>71.380</theta>
<da>1.320330</da>
<intensity>127</intensity>
<h>-4</h>
<k>1</k>
<l>3</l>
<F/>
</intensity>
<intensity>
<theta>71.582</theta>
<da>1.317100</da>
<intensity>17</intensity>
<h>-3</h>
<k>2</k>
<l>3</l>
<F/>
</intensity>
<intensity>
<theta>72.845</theta>
<da>1.297340</da>
<intensity>13</intensity>
<h>-5</h>
<k>1</k>
<l>2</l>
<F/>
</intensity>
<intensity>
<theta>73.972</theta>
<da>1.280350</da>
<intensity>1</intensity>
<h>1</h>
<k>1</k>
<l>4</l>
<F/>
</intensity>
<intensity>
<theta>75.334</theta>
<da>1.260540</da>
<intensity>1</intensity>
<h>-3</h>
<k>3</k>
<l>2</l>
<F/>
</intensity>
<intensity>
<theta>76.046</theta>
<da>1.250500</da>
<intensity>34</intensity>
<h>0</h>
<k>4</k>
<l>0</l>
<F/>
</intensity>
<intensity>
<theta>76.590</theta>
<da>1.242970</da>
<intensity>63</intensity>
<h>4</h>
<k>2</k>
<l>2</l>
<F/>
</intensity>
<intensity>
<theta>76.888</theta>
<da>1.238890</da>
<intensity>9</intensity>
<h>2</h>
<k>0</k>
<l>4</l>
<F/>
</intensity>
<intensity>
<theta>77.214</theta>
<da>1.234470</da>
<intensity>20</intensity>
<h>0</h>
<k>3</k>
<l>3</l>
<F/>
</intensity>
<intensity>
<theta>78.674</theta>
<da>1.215180</da>
<intensity>26</intensity>
<h>-4</h>
<k>3</k>
<l>1</l>
<F/>
</intensity>
<intensity>
<theta>79.079</theta>
<da>1.209970</da>
<intensity>8</intensity>
<h>3</h>
<k>2</k>
<l>3</l>
<F/>
</intensity>
<intensity>
<theta>79.268</theta>
<da>1.207560</da>
<intensity>9</intensity>
<h>-1</h>
<k>4</k>
<l>1</l>
<F/>
</intensity>
<intensity>
<theta>79.351</theta>
<da>1.206510</da>
<intensity>10</intensity>
<h>0</h>
<k>2</k>
<l>4</l>
<F/>
</intensity>
<intensity>
<theta>79.804</theta>
<da>1.200790</da>
<intensity>14</intensity>
<h>6</h>
<k>0</k>
<l>0</l>
<F/>
</intensity>
<intensity>
<theta>80.094</theta>
<da>1.197170</da>
<intensity>4m</intensity>
<h>1</h>
<k>4</k>
<l>1</l>
<F/>
</intensity>
<intensity>
<theta>80.094</theta>
<da>1.197170</da>
<intensity>4m</intensity>
<h>-2</h>
<k>3</k>
<l>3</l>
<F/>
</intensity>
<intensity>
<theta>80.278</theta>
<da>1.194890</da>
<intensity>1</intensity>
<h>3</h>
<k>3</k>
<l>2</l>
<F/>
</intensity>
<intensity>
<theta>80.530</theta>
<da>1.191790</da>
<intensity>7</intensity>
<h>5</h>
<k>2</k>
<l>1</l>
<F/>
</intensity>
<intensity>
<theta>81.398</theta>
<da>1.181260</da>
<intensity>84m</intensity>
<h>2</h>
<k>4</k>
<l>0</l>
<F/>
</intensity>
<intensity>
<theta>81.398</theta>
<da>1.181260</da>
<intensity>84m</intensity>
<h>-2</h>
<k>2</k>
<l>4</l>
<F/>
</intensity>
<intensity>
<theta>81.942</theta>
<da>1.174780</da>
<intensity>21</intensity>
<h>4</h>
<k>3</k>
<l>1</l>
<F/>
</intensity>
<intensity>
<theta>82.377</theta>
<da>1.169680</da>
<intensity>1</intensity>
<h>-6</h>
<k>1</k>
<l>1</l>
<F/>
</intensity>
<intensity>
<theta>83.040</theta>
<da>1.162020</da>
<intensity>23</intensity>
<h>-4</h>
<k>0</k>
<l>4</l>
<F/>
</intensity>
<intensity>
<theta>83.974</theta>
<da>1.151450</da>
<intensity>30</intensity>
<h>-6</h>
<k>0</k>
<l>2</l>
<F/>
</intensity>
<intensity>
<theta>84.969</theta>
<da>1.140500</da>
<intensity>43</intensity>
<h>2</h>
<k>3</k>
<l>3</l>
<F/>
</intensity>
<intensity>
<theta>85.137</theta>
<da>1.138670</da>
<intensity>39</intensity>
<h>0</h>
<k>4</k>
<l>2</l>
<F/>
</intensity>
<intensity>
<theta>87.231</theta>
<da>1.116650</da>
<intensity>20</intensity>
<h>6</h>
<k>1</k>
<l>1</l>
<F/>
</intensity>
<intensity>
<theta>87.872</theta>
<da>1.110150</da>
<intensity>49m</intensity>
<h>2</h>
<k>2</k>
<l>4</l>
<F/>
</intensity>
<intensity>
<theta>87.872</theta>
<da>1.110150</da>
<intensity>49m</intensity>
<h>3</h>
<k>1</k>
<l>4</l>
<F/>
</intensity>
<intensity>
<theta>88.771</theta>
<da>1.101210</da>
<intensity>57</intensity>
<h>-2</h>
<k>4</k>
<l>2</l>
<F/>
</intensity>
<intensity>
<theta>89.908</theta>
<da>1.090220</da>
<intensity>1</intensity>
<h>5</h>
<k>3</k>
<l>0</l>
<F/>
</intensity>
<intensity>
<theta>90.729</theta>
<da>1.082480</da>
<intensity>63</intensity>
<h>6</h>
<k>2</k>
<l>0</l>
<F/>
</intensity>
<intensity>
<theta>91.418</theta>
<da>1.076110</da>
<intensity>48m</intensity>
<h>0</h>
<k>1</k>
<l>5</l>
<F/>
</intensity>
<intensity>
<theta>91.418</theta>
<da>1.076110</da>
<intensity>48m</intensity>
<h>3</h>
<k>4</k>
<l>1</l>
<F/>
</intensity>
<intensity>
<theta>91.993</theta>
<da>1.070880</da>
<intensity>7</intensity>
<h>2</h>
<k>4</k>
<l>2</l>
<F/>
</intensity>
<intensity>
<theta>92.632</theta>
<da>1.065160</da>
<intensity>2m</intensity>
<h>-1</h>
<k>3</k>
<l>4</l>
<F/>
</intensity>
<intensity>
<theta>92.632</theta>
<da>1.065160</da>
<intensity>2m</intensity>
<h>-2</h>
<k>1</k>
<l>5</l>
<F/>
</intensity>
<intensity>
<theta>93.448</theta>
<da>1.057990</da>
<intensity>47</intensity>
<h>-4</h>
<k>3</k>
<l>3</l>
<F/>
</intensity>
<intensity>
<theta>93.652</theta>
<da>1.056220</da>
<intensity>13</intensity>
<h>6</h>
<k>0</k>
<l>2</l>
<F/>
</intensity>
<intensity>
<theta>93.929</theta>
<da>1.053830</da>
<intensity>4</intensity>
<h>-4</h>
<k>2</k>
<l>4</l>
<F/>
</intensity>
<intensity>
<theta>94.862</theta>
<da>1.045920</da>
<intensity>41m</intensity>
<h>-5</h>
<k>3</k>
<l>2</l>
<F/>
</intensity>
<intensity>
<theta>94.862</theta>
<da>1.045920</da>
<intensity>41m</intensity>
<h>-6</h>
<k>2</k>
<l>2</l>
<F/>
</intensity>
<intensity>
<theta>95.495</theta>
<da>1.040650</da>
<intensity>6</intensity>
<h>-6</h>
<k>1</k>
<l>3</l>
<F/>
</intensity>
<intensity>
<theta>95.953</theta>
<da>1.036900</da>
<intensity>13m</intensity>
<h>4</h>
<k>0</k>
<l>4</l>
<F/>
</intensity>
<intensity>
<theta>95.953</theta>
<da>1.036900</da>
<intensity>13m</intensity>
<h>-5</h>
<k>1</k>
<l>4</l>
<F/>
</intensity>
<intensity>
<theta>96.457</theta>
<da>1.032810</da>
<intensity>1</intensity>
<h>-1</h>
<k>4</k>
<l>3</l>
<F/>
</intensity>
<intensity>
<theta>97.159</theta>
<da>1.027210</da>
<intensity>15</intensity>
<h>4</h>
<k>4</k>
<l>0</l>
<F/>
</intensity>
<intensity>
<theta>98.903</theta>
<da>1.013720</da>
<intensity>1m</intensity>
<h>1</h>
<k>4</k>
<l>3</l>
<F/>
</intensity>
<intensity>
<theta>98.903</theta>
<da>1.013720</da>
<intensity>1m</intensity>
<h>-1</h>
<k>2</k>
<l>5</l>
<F/>
</intensity>
<intensity>
<theta>99.650</theta>
<da>1.008120</da>
<intensity>1</intensity>
<h>7</h>
<k>1</k>
<l>0</l>
<F/>
</intensity>
<intensity>
<theta>100.007</theta>
<da>1.005480</da>
<intensity>1</intensity>
<h>-3</h>
<k>3</k>
<l>4</l>
<F/>
</intensity>
<intensity>
<theta>100.747</theta>
<da>1.000080</da>
<intensity>9</intensity>
<h>2</h>
<k>1</k>
<l>5</l>
<F/>
</intensity>
<intensity>
<theta>102.039</theta>
<da>0.990893</da>
<intensity>1</intensity>
<h>1</h>
<k>5</k>
<l>0</l>
<F/>
</intensity>
<intensity>
<theta>102.620</theta>
<da>0.986856</da>
<intensity>1</intensity>
<h>5</h>
<k>2</k>
<l>3</l>
<F/>
</intensity>
<intensity>
<theta>102.990</theta>
<da>0.984315</da>
<intensity>7m</intensity>
<h>1</h>
<k>2</k>
<l>5</l>
<F/>
</intensity>
<intensity>
<theta>102.990</theta>
<da>0.984315</da>
<intensity>7m</intensity>
<h>-4</h>
<k>4</k>
<l>2</l>
<F/>
</intensity>
<intensity>
<theta>104.476</theta>
<da>0.974347</da>
<intensity>18</intensity>
<h>-4</h>
<k>1</k>
<l>5</l>
<F/>
</intensity>
<intensity>
<theta>104.679</theta>
<da>0.973010</da>
<intensity>11m</intensity>
<h>6</h>
<k>2</k>
<l>2</l>
<F/>
</intensity>
<intensity>
<theta>104.679</theta>
<da>0.973010</da>
<intensity>11m</intensity>
<h>-3</h>
<k>4</k>
<l>3</l>
<F/>
</intensity>
<intensity>
<theta>105.508</theta>
<da>0.967636</da>
<intensity>1</intensity>
<h>-3</h>
<k>2</k>
<l>5</l>
<F/>
</intensity>
<intensity>
<theta>106.249</theta>
<da>0.962919</da>
<intensity>8</intensity>
<h>-6</h>
<k>0</k>
<l>4</l>
<F/>
</intensity>
<intensity>
<theta>107.062</theta>
<da>0.957845</da>
<intensity>34</intensity>
<h>4</h>
<k>2</k>
<l>4</l>
<F/>
</intensity>
<intensity>
<theta>107.590</theta>
<da>0.954609</da>
<intensity>26</intensity>
<h>-2</h>
<k>5</k>
<l>1</l>
<F/>
</intensity>
<intensity>
<theta>109.287</theta>
<da>0.944470</da>
<intensity>38m</intensity>
<h>2</h>
<k>5</k>
<l>1</l>
<F/>
</intensity>
<intensity>
<theta>109.287</theta>
<da>0.944470</da>
<intensity>38m</intensity>
<h>6</h>
<k>3</k>
<l>1</l>
<F/>
</intensity>
<intensity>
<theta>109.708</theta>
<da>0.942024</da>
<intensity>25</intensity>
<h>4</h>
<k>4</k>
<l>2</l>
<F/>
</intensity>
<intensity>
<theta>110.411</theta>
<da>0.937989</da>
<intensity>23m</intensity>
<h>6</h>
<k>1</k>
<l>3</l>
<F/>
</intensity>
<intensity>
<theta>110.411</theta>
<da>0.937989</da>
<intensity>23m</intensity>
<h>-1</h>
<k>5</k>
<l>2</l>
<F/>
</intensity>
<intensity>
<theta>112.272</theta>
<da>0.927644</da>
<intensity>4m</intensity>
<h>1</h>
<k>5</k>
<l>2</l>
<F/>
</intensity>
<intensity>
<theta>112.272</theta>
<da>0.927644</da>
<intensity>4m</intensity>
<h>3</h>
<k>4</k>
<l>3</l>
<F/>
</intensity>
<intensity>
<theta>112.603</theta>
<da>0.925853</da>
<intensity>9m</intensity>
<h>0</h>
<k>4</k>
<l>4</l>
<F/>
</intensity>
<intensity>
<theta>112.603</theta>
<da>0.925853</da>
<intensity>9m</intensity>
<h>5</h>
<k>1</k>
<l>4</l>
<F/>
</intensity>
<intensity>
<theta>113.045</theta>
<da>0.923481</da>
<intensity>2</intensity>
<h>3</h>
<k>5</k>
<l>0</l>
<F/>
</intensity>
<intensity>
<theta>113.839</theta>
<da>0.919291</da>
<intensity>39m</intensity>
<h>0</h>
<k>3</k>
<l>5</l>
<F/>
</intensity>
<intensity>
<theta>113.839</theta>
<da>0.919291</da>
<intensity>39m</intensity>
<h>5</h>
<k>4</k>
<l>1</l>
<F/>
</intensity>
<intensity>
<theta>114.038</theta>
<da>0.918257</da>
<intensity>9</intensity>
<h>0</h>
<k>0</k>
<l>6</l>
<F/>
</intensity>
<intensity>
<theta>114.485</theta>
<da>0.915945</da>
<intensity>13</intensity>
<h>-2</h>
<k>0</k>
<l>6</l>
<F/>
</intensity>
<intensity>
<theta>114.807</theta>
<da>0.914295</da>
<intensity>36</intensity>
<h>-2</h>
<k>4</k>
<l>4</l>
<F/>
</intensity>
<intensity>
<theta>115.172</theta>
<da>0.912439</da>
<intensity>15</intensity>
<h>-2</h>
<k>3</k>
<l>5</l>
<F/>
</intensity>
<intensity>
<theta>115.815</theta>
<da>0.909217</da>
<intensity>1</intensity>
<h>-1</h>
<k>1</k>
<l>6</l>
<F/>
</intensity>
<intensity>
<theta>118.004</theta>
<da>0.898616</da>
<intensity>16</intensity>
<h>-6</h>
<k>2</k>
<l>4</l>
<F/>
</intensity>
<intensity>
<theta>118.372</theta>
<da>0.896891</da>
<intensity>21</intensity>
<h>-6</h>
<k>3</k>
<l>3</l>
<F/>
</intensity>
<intensity>
<theta>118.902</theta>
<da>0.894431</da>
<intensity>1</intensity>
<h>-5</h>
<k>3</k>
<l>4</l>
<F/>
</intensity>
<intensity>
<theta>119.564</theta>
<da>0.891406</da>
<intensity>31</intensity>
<h>-8</h>
<k>1</k>
<l>1</l>
<F/>
</intensity>
<intensity>
<theta>120.466</theta>
<da>0.887366</da>
<intensity>12m</intensity>
<h>-3</h>
<k>5</k>
<l>2</l>
<F/>
</intensity>
<intensity>
<theta>120.466</theta>
<da>0.887366</da>
<intensity>12m</intensity>
<h>-8</h>
<k>0</k>
<l>2</l>
<F/>
</intensity>
<intensity>
<theta>121.318</theta>
<da>0.883632</da>
<intensity>1</intensity>
<h>1</h>
<k>1</k>
<l>6</l>
<F/>
</intensity>
<intensity>
<theta>122.141</theta>
<da>0.880103</da>
<intensity>37m</intensity>
<h>2</h>
<k>4</k>
<l>4</l>
<F/>
</intensity>
<intensity>
<theta>122.141</theta>
<da>0.880103</da>
<intensity>37m</intensity>
<h>4</h>
<k>1</k>
<l>5</l>
<F/>
</intensity>
<intensity>
<theta>122.517</theta>
<da>0.878515</da>
<intensity>27</intensity>
<h>0</h>
<k>5</k>
<l>3</l>
<F/>
</intensity>
<intensity>
<theta>123.164</theta>
<da>0.875815</da>
<intensity>1</intensity>
<h>7</h>
<k>3</k>
<l>0</l>
<F/>
</intensity>
<intensity>
<theta>124.227</theta>
<da>0.871480</da>
<intensity>33m</intensity>
<h>-4</h>
<k>5</k>
<l>1</l>
<F/>
</intensity>
<intensity>
<theta>124.227</theta>
<da>0.871480</da>
<intensity>33m</intensity>
<h>-5</h>
<k>2</k>
<l>5</l>
<F/>
</intensity>
<intensity>
<theta>125.581</theta>
<da>0.866126</da>
<intensity>41m</intensity>
<h>2</h>
<k>0</k>
<l>6</l>
<F/>
</intensity>
<intensity>
<theta>125.581</theta>
<da>0.866126</da>
<intensity>41m</intensity>
<h>6</h>
<k>4</k>
<l>0</l>
<F/>
</intensity>
<intensity>
<theta>126.607</theta>
<da>0.862189</da>
<intensity>4m</intensity>
<h>0</h>
<k>2</k>
<l>6</l>
<F/>
</intensity>
<intensity>
<theta>126.607</theta>
<da>0.862189</da>
<intensity>4m</intensity>
<h>-7</h>
<k>1</k>
<l>4</l>
<F/>
</intensity>
<intensity>
<theta>127.290</theta>
<da>0.859631</da>
<intensity>43m</intensity>
<h>8</h>
<k>1</k>
<l>1</l>
<F/>
</intensity>
<intensity>
<theta>127.290</theta>
<da>0.859631</da>
<intensity>43m</intensity>
<h>-4</h>
<k>0</k>
<l>6</l>
<F/>
</intensity>
<intensity>
<theta>128.221</theta>
<da>0.856213</da>
<intensity>4m</intensity>
<h>4</h>
<k>5</k>
<l>1</l>
<F/>
</intensity>
<intensity>
<theta>128.221</theta>
<da>0.856213</da>
<intensity>4m</intensity>
<h>6</h>
<k>0</k>
<l>4</l>
<F/>
</intensity>
<intensity>
<theta>129.006</theta>
<da>0.853394</da>
<intensity>17</intensity>
<h>-4</h>
<k>3</k>
<l>5</l>
<F/>
</intensity>
<intensity>
<theta>129.562</theta>
<da>0.851433</da>
<intensity>25m</intensity>
<h>-4</h>
<k>4</k>
<l>4</l>
<F/>
</intensity>
<intensity>
<theta>129.562</theta>
<da>0.851433</da>
<intensity>25m</intensity>
<h>-6</h>
<k>1</k>
<l>5</l>
<F/>
</intensity>
<intensity>
<theta>130.836</theta>
<da>0.847052</da>
<intensity>33m</intensity>
<h>8</h>
<k>2</k>
<l>0</l>
<F/>
</intensity>
<intensity>
<theta>130.836</theta>
<da>0.847052</da>
<intensity>33m</intensity>
<h>-6</h>
<k>4</k>
<l>2</l>
<F/>
</intensity>
<intensity>
<theta>132.156</theta>
<da>0.842665</da>
<intensity>25</intensity>
<h>2</h>
<k>5</k>
<l>3</l>
<F/>
</intensity>
<intensity>
<theta>133.924</theta>
<da>0.837038</da>
<intensity>11</intensity>
<h>-8</h>
<k>1</k>
<l>3</l>
<F/>
</intensity>
<intensity>
<theta>134.166</theta>
<da>0.836287</da>
<intensity>6</intensity>
<h>-8</h>
<k>2</k>
<l>2</l>
<F/>
</intensity>
<intensity>
<theta>135.026</theta>
<da>0.833667</da>
<intensity>22</intensity>
<h>0</h>
<k>6</k>
<l>0</l>
<F/>
</intensity>
<intensity>
<theta>136.734</theta>
<da>0.828646</da>
<intensity>41</intensity>
<h>6</h>
<k>3</k>
<l>3</l>
<F/>
</intensity>
<intensity>
<theta>137.047</theta>
<da>0.827753</da>
<intensity>9</intensity>
<h>8</h>
<k>0</k>
<l>2</l>
<F/>
</intensity>
<intensity>
<theta>139.672</theta>
<da>0.820573</da>
<intensity>1</intensity>
<h>-1</h>
<k>6</k>
<l>1</l>
<F/>
</intensity>
<intensity>
<theta>140.608</theta>
<da>0.818146</da>
<intensity>23</intensity>
<h>2</h>
<k>2</k>
<l>6</l>
<F/>
</intensity>
<intensity>
<theta>141.907</theta>
<da>0.814892</da>
<intensity>2m</intensity>
<h>3</h>
<k>1</k>
<l>6</l>
<F/>
</intensity>
<intensity>
<theta>141.907</theta>
<da>0.814892</da>
<intensity>2m</intensity>
<h>5</h>
<k>4</k>
<l>3</l>
<F/>
</intensity>
<intensity>
<theta>142.577</theta>
<da>0.813265</da>
<intensity>26m</intensity>
<h>1</h>
<k>4</k>
<l>5</l>
<F/>
</intensity>
<intensity>
<theta>142.577</theta>
<da>0.813265</da>
<intensity>26m</intensity>
<h>-4</h>
<k>2</k>
<l>6</l>
<F/>
</intensity>
<intensity>
<theta>143.022</theta>
<da>0.812201</da>
<intensity>5</intensity>
<h>2</h>
<k>6</k>
<l>0</l>
<F/>
</intensity>
<intensity>
<theta>143.702</theta>
<da>0.810608</da>
<intensity>2m</intensity>
<h>6</h>
<k>2</k>
<l>4</l>
<F/>
</intensity>
<intensity>
<theta>143.702</theta>
<da>0.810608</da>
<intensity>2m</intensity>
<h>-1</h>
<k>5</k>
<l>4</l>
<F/>
</intensity>
<intensity>
<theta>144.029</theta>
<da>0.809854</da>
<intensity>1</intensity>
<h>7</h>
<k>2</k>
<l>3</l>
<F/>
</intensity>
<intensity>
<theta>144.984</theta>
<da>0.807696</da>
<intensity>23</intensity>
<h>-4</h>
<k>5</k>
<l>3</l>
<F/>
</intensity>
<intensity>
<theta>145.341</theta>
<da>0.806907</da>
<intensity>9</intensity>
<h>6</h>
<k>4</k>
<l>2</l>
<F/>
</intensity>
<intensity>
<theta>146.773</theta>
<da>0.803835</da>
<intensity>1</intensity>
<h>-3</h>
<k>4</k>
<l>5</l>
<F/>
</intensity>
<intensity>
<theta>147.494</theta>
<da>0.802346</da>
<intensity>2</intensity>
<h>-5</h>
<k>5</k>
<l>2</l>
<F/>
</intensity>
<intensity>
<theta>149.605</theta>
<da>0.798195</da>
<intensity>43m</intensity>
<h>0</h>
<k>6</k>
<l>2</l>
<F/>
</intensity>
<intensity>
<theta>149.605</theta>
<da>0.798195</da>
<intensity>43m</intensity>
<h>4</h>
<k>4</k>
<l>4</l>
<F/>
</intensity>
</stick_series>
</graphs>
</pdfcard>

File: scripts_V_Nb_Mn_O/data/icdd/Blank/PDF Card - 04-007-0978.xml
<?xml version="1.0" encoding="UTF-8" standalone="no"?>
<?xml-stylesheet type="text/xsl" href="pdfcard.xsl"?><pdfcard>
<pdf_data ApplicationName="PDF-4+ 2020" ApplicationVersion="4.20.0.1" CurrentYear="2019">
<pdf_number>04-007-0978</pdf_number>
<chemical_formula>V6 O13</chemical_formula>
<empirical_formula>O13 V6</empirical_formula>
<anx>N6O13</anx>
<chemical_name>Vanadium Oxide</chemical_name>
<common_name>β-V6 O13</common_name>
<xstal_system>Orthorhombic</xstal_system>
<xtldx>3.905</xtldx>
<ds>3.9</ds>
<rep_struc>V6 O13</rep_struc>
<rep_struc_alpha_order>O13 V6</rep_struc_alpha_order>
<lpf_rep_struc>V6 O13,oF76,69</lpf_rep_struc>
<lpf_rep_struc_alpha_order>O13 V6,oF76,69</lpf_rep_struc_alpha_order>
<pressure_temperature>Ambient</pressure_temperature>
<status>Primary</status>
<cell_a>11.922</cell_a>
<cell_b>19.912</cell_b>
<cell_c>3.68</cell_c>
<z>4.00</z>
<cell_vol>873.60</cell_vol>
<cell_mv>218.40</cell_mv>
<authcovera>0.309</authcovera>
<authaoverb>0.599</authaoverb>
<authcoverb>0.185</authcoverb>
<xtlvol>873.60</xtlvol>
<redcellvol>436.80</redcellvol>
<xtla>11.922</xtla>
<xtlb>19.912</xtlb>
<xtlc>3.680</xtlc>
<xtlal>90.00</xtlal>
<xtlbe>90.00</xtlbe>
<xtlga>90.00</xtlga>
<xtlcovera>0.309</xtlcovera>
<xtlaoverb>0.599</xtlaoverb>
<xtlcoverb>0.185</xtlcoverb>
<redcell_a>3.680</redcell_a>
<redcell_b>11.604</redcell_b>
<redcell_c>11.604</redcell_c>
<redcell_al>118.18</redcell_al>
<redcell_be>90.00</redcell_be>
<redcell_ga>90.00</redcell_ga>
<xtlz>4.00</xtlz>
<ss>F(30) = 172.8(0.0037, 47)</ss>
<xtlsg>Cmme (67)</xtlsg>
<xtlmolwt>513.64</xtlmolwt>
<quality_mark>Blank</quality_mark>
<iic>1.67</iic>
<iic_nd>0.69</iic_nd>
<lambda>1.5406</lambda>
<patrad>CuKα1</patrad>
<source>Calculated - Peak</source>
<instrument>Calculated</instrument>
<temperature>298.0</temperature>
<aspectn>67A</aspectn>
<spgr_label>Space Group</spgr_label>
<spgr>Cmme (67)</spgr>
<pearson>oC76.00</pearson>
<entry_date>09/01/2005</entry_date>
<last_mod_date>09/01/2011</last_mod_date>
<last_modifications>Reflections</last_modifications>
<weight_percent>O40.49 V59.51</weight_percent>
<atomic_percent>O68.42 V31.58</atomic_percent>
<sg_sym_ops>
<sg_sym_op>
<seq>1</seq>
<operator>x,y,z</operator>
</sg_sym_op>
<sg_sym_op>
<seq>2</seq>
<operator>-x,-y,-z</operator>
</sg_sym_op>
<sg_sym_op>
<seq>3</seq>
<operator>x,-y,-z</operator>
</sg_sym_op>
<sg_sym_op>
<seq>4</seq>
<operator>-x,y,z</operator>
</sg_sym_op>
<sg_sym_op>
<seq>5</seq>
<operator>-x,y+1/2,-z</operator>
</sg_sym_op>
<sg_sym_op>
<seq>6</seq>
<operator>x,-y+1/2,z</operator>
</sg_sym_op>
<sg_sym_op>
<seq>7</seq>
<operator>-x,-y+1/2,z</operator>
</sg_sym_op>
<sg_sym_op>
<seq>8</seq>
<operator>x,y+1/2,-z</operator>
</sg_sym_op>
</sg_sym_ops>
<idp_column>IDP</idp_column>
<adp_column>ADP</adp_column>
<atomic_coords>
<atomic_coord>
<atom>V</atom>
<num>1</num>
<wyckoff>16o</wyckoff>
<symmetry>1</symmetry>
<x>0.15</x>
<y>0.07</y>
<z>0.75</z>
<sof>1.0</sof>
<aet>6-a</aet>
</atomic_coord>
<atomic_coord>
<atom>V</atom>
<num>2</num>
<wyckoff>8n</wyckoff>
<symmetry>.m.</symmetry>
<x>0.14</x>
<y>0.25</y>
<z>0.75</z>
<sof>1.0</sof>
<aet>6-a</aet>
</atomic_coord>
<atomic_coord>
<atom>O</atom>
<num>3</num>
<wyckoff>16o</wyckoff>
<symmetry>1</symmetry>
<x>0.18</x>
<y>0.05</y>
<z>0.25</z>
<sof>1.0</sof>
<aet>3#a</aet>
</atomic_coord>
<atomic_coord>
<atom>O</atom>
<num>4</num>
<wyckoff>16o</wyckoff>
<symmetry>1</symmetry>
<x>0.14</x>
<y>0.15</y>
<z>0.75</z>
<sof>1.0</sof>
<aet>2#a</aet>
</atomic_coord>
<atomic_coord>
<atom>O</atom>
<num>5</num>
<wyckoff>8n</wyckoff>
<symmetry>.m.</symmetry>
<x>0.18</x>
<y>0.25</y>
<z>0.25</z>
<sof>1.0</sof>
<aet>3#b</aet>
</atomic_coord>
<atomic_coord>
<atom>O</atom>
<num>6</num>
<wyckoff>8m</wyckoff>
<symmetry>m..</symmetry>
<x>0.0</x>
<y>0.05</y>
<z>0.75</z>
<sof>1.0</sof>
<aet>2#a</aet>
</atomic_coord>
<atomic_coord>
<atom>O</atom>
<num>7</num>
<wyckoff>4g</wyckoff>
<symmetry>mm2</symmetry>
<x>0.0</x>
<y>0.25</y>
<z>0.75</z>
<sof>1.0</sof>
<aet>2#b</aet>
</atomic_coord>
</atomic_coords>
<ani_temp_facs/>
<ac_space_group>Cmme (67)</ac_space_group>
<ac_unit_cell_a>11.922</ac_unit_cell_a>
<ac_unit_cell_b>19.912</ac_unit_cell_b>
<ac_unit_cell_c>3.68</ac_unit_cell_c>
<ac_unit_cell_alpha>90</ac_unit_cell_alpha>
<ac_unit_cell_beta>90</ac_unit_cell_beta>
<ac_unit_cell_gamma>90</ac_unit_cell_gamma>
<subfile_indicator>Inorganic, Metal &amp; Alloy</subfile_indicator>
<former_pdf_number>01-078-0983</former_pdf_number>
<references>
<reference_group>
<type>Primary Reference</type>
<reference>Calculated from LPF using POWD-12++.</reference>
</reference_group>
<reference_group>
<type>Structure</type>
<doi>10.1016/0022-4596(85)90181-1</doi>
<reference>Ohno T., Nakamura Y., Nagakura S. "High-Resolution Electron Microscopic Study of V6O13". J. Solid State Chem. 1985, 56, 318.</reference>
</reference_group>
</references>
<database_comments>ANX: N6O13. LPF Collection Code: 1250679. Sample Preparation: STARTING MATERIALS:V2O5,V2O3. Compound Preparation: heated at 943 K for 3 d, crushed under acetone. CRUCIBLE: sealed quartz capsule.  Test from external database: crystal system is assumed to be misprinted as monoclinic instead of orthorhombic, and the first refinable coordinate of site O4 as x instead of y. Minor Warning: No e.s.d reported/abstracted on the cell dimension. No R factor reported/abstracted. LPF comment on error in the publication exist. Significant Warning: LPF Symmetry Comment: if the structure proposal is accepted as such, correct space group is No. 69 (new axes c,a,b;origin shift 3/4 1/2 3/4).</database_comments>
<crystal_properties>Non-centrosymmetric</crystal_properties>
<phase>β</phase>
</pdf_data>
<graphs>
<wave_length>Cu Kα1 1.54056 Å</wave_length>
<chart_name>PDF Card - 04-007-0978.jpg</chart_name>
<stick_series type="V6 O13 - 04-007-0978 (Stick, Fixed Slit Intensity)">
<intensity>
<theta>8.875</theta>
<da>9.956000</da>
<intensity>200</intensity>
<h>0</h>
<k>2</k>
<l>0</l>
<F/>
</intensity>
<intensity>
<theta>14.849</theta>
<da>5.961000</da>
<intensity>505</intensity>
<h>2</h>
<k>0</k>
<l>0</l>
<F/>
</intensity>
<intensity>
<theta>17.325</theta>
<da>5.114370</da>
<intensity>23</intensity>
<h>2</h>
<k>2</k>
<l>0</l>
<F/>
</intensity>
<intensity>
<theta>17.803</theta>
<da>4.978000</da>
<intensity>229</intensity>
<h>0</h>
<k>4</k>
<l>0</l>
<F/>
</intensity>
<intensity>
<theta>23.261</theta>
<da>3.820890</da>
<intensity>1</intensity>
<h>2</h>
<k>4</k>
<l>0</l>
<F/>
</intensity>
<intensity>
<theta>25.706</theta>
<da>3.462720</da>
<intensity>1000</intensity>
<h>1</h>
<k>1</k>
<l>1</l>
<F/>
</intensity>
<intensity>
<theta>26.842</theta>
<da>3.318670</da>
<intensity>864</intensity>
<h>0</h>
<k>6</k>
<l>0</l>
<F/>
</intensity>
<intensity>
<theta>28.707</theta>
<da>3.107190</da>
<intensity>133</intensity>
<h>1</h>
<k>3</k>
<l>1</l>
<F/>
</intensity>
<intensity>
<theta>29.955</theta>
<da>2.980500</da>
<intensity>558m</intensity>
<h>2</h>
<k>2</k>
<l>1</l>
<F/>
</intensity>
<intensity>
<theta>29.955</theta>
<da>2.980500</da>
<intensity>558m</intensity>
<h>4</h>
<k>0</k>
<l>0</l>
<F/>
</intensity>
<intensity>
<theta>30.811</theta>
<da>2.899590</da>
<intensity>63</intensity>
<h>2</h>
<k>6</k>
<l>0</l>
<F/>
</intensity>
<intensity>
<theta>31.301</theta>
<da>2.855300</da>
<intensity>4</intensity>
<h>4</h>
<k>2</k>
<l>0</l>
<F/>
</intensity>
<intensity>
<theta>33.463</theta>
<da>2.675630</da>
<intensity>368</intensity>
<h>3</h>
<k>1</k>
<l>1</l>
<F/>
</intensity>
<intensity>
<theta>33.983</theta>
<da>2.635860</da>
<intensity>289</intensity>
<h>1</h>
<k>5</k>
<l>1</l>
<F/>
</intensity>
<intensity>
<theta>35.062</theta>
<da>2.557180</da>
<intensity>1</intensity>
<h>4</h>
<k>4</k>
<l>0</l>
<F/>
</intensity>
<intensity>
<theta>35.875</theta>
<da>2.501080</da>
<intensity>114</intensity>
<h>3</h>
<k>3</k>
<l>1</l>
<F/>
</intensity>
<intensity>
<theta>36.055</theta>
<da>2.489000</da>
<intensity>40</intensity>
<h>0</h>
<k>8</k>
<l>0</l>
<F/>
</intensity>
<intensity>
<theta>39.190</theta>
<da>2.296820</da>
<intensity>9</intensity>
<h>2</h>
<k>8</k>
<l>0</l>
<F/>
</intensity>
<intensity>
<theta>40.323</theta>
<da>2.234860</da>
<intensity>30</intensity>
<h>3</h>
<k>5</k>
<l>1</l>
<F/>
</intensity>
<intensity>
<theta>40.653</theta>
<da>2.217480</da>
<intensity>156</intensity>
<h>4</h>
<k>6</k>
<l>0</l>
<F/>
</intensity>
<intensity>
<theta>43.038</theta>
<da>2.099960</da>
<intensity>1</intensity>
<h>4</h>
<k>4</k>
<l>1</l>
<F/>
</intensity>
<intensity>
<theta>45.516</theta>
<da>1.991200</da>
<intensity>289m</intensity>
<h>0</h>
<k>10</k>
<l>0</l>
<F/>
</intensity>
<intensity>
<theta>45.516</theta>
<da>1.991200</da>
<intensity>289m</intensity>
<h>5</h>
<k>1</k>
<l>1</l>
<F/>
</intensity>
<intensity>
<theta>45.618</theta>
<da>1.987000</da>
<intensity>277</intensity>
<h>6</h>
<k>0</k>
<l>0</l>
<F/>
</intensity>
<intensity>
<theta>46.324</theta>
<da>1.958350</da>
<intensity>51</intensity>
<h>3</h>
<k>7</k>
<l>1</l>
<F/>
</intensity>
<intensity>
<theta>46.570</theta>
<da>1.948570</da>
<intensity>16m</intensity>
<h>2</h>
<k>8</k>
<l>1</l>
<F/>
</intensity>
<intensity>
<theta>46.570</theta>
<da>1.948570</da>
<intensity>16m</intensity>
<h>6</h>
<k>2</k>
<l>0</l>
<F/>
</intensity>
<intensity>
<theta>47.413</theta>
<da>1.915890</da>
<intensity>3</intensity>
<h>5</h>
<k>3</k>
<l>1</l>
<F/>
</intensity>
<intensity>
<theta>47.556</theta>
<da>1.910450</da>
<intensity>4</intensity>
<h>4</h>
<k>8</k>
<l>0</l>
<F/>
</intensity>
<intensity>
<theta>48.140</theta>
<da>1.888620</da>
<intensity>11</intensity>
<h>2</h>
<k>10</k>
<l>0</l>
<F/>
</intensity>
<intensity>
<theta>48.578</theta>
<da>1.872610</da>
<intensity>2</intensity>
<h>1</h>
<k>9</k>
<l>1</l>
<F/>
</intensity>
<intensity>
<theta>49.496</theta>
<da>1.840000</da>
<intensity>322</intensity>
<h>0</h>
<k>0</k>
<l>2</l>
<F/>
</intensity>
<intensity>
<theta>50.392</theta>
<da>1.809360</da>
<intensity>4m</intensity>
<h>0</h>
<k>2</k>
<l>2</l>
<F/>
</intensity>
<intensity>
<theta>50.392</theta>
<da>1.809360</da>
<intensity>4m</intensity>
<h>1</h>
<k>1</k>
<l>2</l>
<F/>
</intensity>
<intensity>
<theta>51.036</theta>
<da>1.788040</da>
<intensity>8</intensity>
<h>5</h>
<k>5</k>
<l>1</l>
<F/>
</intensity>
<intensity>
<theta>51.968</theta>
<da>1.758150</da>
<intensity>24</intensity>
<h>2</h>
<k>0</k>
<l>2</l>
<F/>
</intensity>
<intensity>
<theta>52.834</theta>
<da>1.731360</da>
<intensity>2</intensity>
<h>2</h>
<k>2</k>
<l>2</l>
<F/>
</intensity>
<intensity>
<theta>53.015</theta>
<da>1.725880</da>
<intensity>15</intensity>
<h>0</h>
<k>4</k>
<l>2</l>
<F/>
</intensity>
<intensity>
<theta>53.501</theta>
<da>1.711320</da>
<intensity>27</intensity>
<h>3</h>
<k>9</k>
<l>1</l>
<F/>
</intensity>
<intensity>
<theta>53.723</theta>
<da>1.704790</da>
<intensity>106</intensity>
<h>6</h>
<k>6</k>
<l>0</l>
<F/>
</intensity>
<intensity>
<theta>55.318</theta>
<da>1.659330</da>
<intensity>37m</intensity>
<h>0</h>
<k>12</k>
<l>0</l>
<F/>
</intensity>
<intensity>
<theta>55.318</theta>
<da>1.659330</da>
<intensity>37m</intensity>
<h>2</h>
<k>4</k>
<l>2</l>
<F/>
</intensity>
<intensity>
<theta>55.450</theta>
<da>1.655700</da>
<intensity>51m</intensity>
<h>1</h>
<k>5</k>
<l>2</l>
<F/>
</intensity>
<intensity>
<theta>55.450</theta>
<da>1.655700</da>
<intensity>51m</intensity>
<h>4</h>
<k>10</k>
<l>0</l>
<F/>
</intensity>
<intensity>
<theta>56.152</theta>
<da>1.636670</da>
<intensity>2</intensity>
<h>5</h>
<k>7</k>
<l>1</l>
<F/>
</intensity>
<intensity>
<theta>57.188</theta>
<da>1.609440</da>
<intensity>266m</intensity>
<h>0</h>
<k>6</k>
<l>2</l>
<F/>
</intensity>
<intensity>
<theta>57.188</theta>
<da>1.609440</da>
<intensity>266m</intensity>
<h>1</h>
<k>11</k>
<l>1</l>
<F/>
</intensity>
<intensity>
<theta>57.614</theta>
<da>1.598560</da>
<intensity>6</intensity>
<h>2</h>
<k>12</k>
<l>0</l>
<F/>
</intensity>
<intensity>
<theta>58.941</theta>
<da>1.565680</da>
<intensity>105</intensity>
<h>4</h>
<k>0</k>
<l>2</l>
<F/>
</intensity>
<intensity>
<theta>59.477</theta>
<da>1.552860</da>
<intensity>27m</intensity>
<h>2</h>
<k>6</k>
<l>2</l>
<F/>
</intensity>
<intensity>
<theta>59.477</theta>
<da>1.552860</da>
<intensity>27m</intensity>
<h>6</h>
<k>8</k>
<l>0</l>
<F/>
</intensity>
<intensity>
<theta>59.981</theta>
<da>1.541000</da>
<intensity>156m</intensity>
<h>3</h>
<k>5</k>
<l>2</l>
<F/>
</intensity>
<intensity>
<theta>59.981</theta>
<da>1.541000</da>
<intensity>156m</intensity>
<h>7</h>
<k>1</k>
<l>1</l>
<F/>
</intensity>
<intensity>
<theta>61.635</theta>
<da>1.503560</da>
<intensity>143m</intensity>
<h>3</h>
<k>11</k>
<l>1</l>
<F/>
</intensity>
<intensity>
<theta>61.635</theta>
<da>1.503560</da>
<intensity>143m</intensity>
<h>7</h>
<k>3</k>
<l>1</l>
<F/>
</intensity>
<intensity>
<theta>62.246</theta>
<da>1.490250</da>
<intensity>11</intensity>
<h>8</h>
<k>0</k>
<l>0</l>
<F/>
</intensity>
<intensity>
<theta>62.534</theta>
<da>1.484090</da>
<intensity>8</intensity>
<h>5</h>
<k>9</k>
<l>1</l>
<F/>
</intensity>
<intensity>
<theta>62.745</theta>
<da>1.479600</da>
<intensity>10</intensity>
<h>0</h>
<k>8</k>
<l>2</l>
<F/>
</intensity>
<intensity>
<theta>63.019</theta>
<da>1.473830</da>
<intensity>3</intensity>
<h>8</h>
<k>2</k>
<l>0</l>
<F/>
</intensity>
<intensity>
<theta>64.187</theta>
<da>1.449800</da>
<intensity>39</intensity>
<h>4</h>
<k>12</k>
<l>0</l>
<F/>
</intensity>
<intensity>
<theta>64.630</theta>
<da>1.440920</da>
<intensity>110m</intensity>
<h>3</h>
<k>7</k>
<l>2</l>
<F/>
</intensity>
<intensity>
<theta>64.630</theta>
<da>1.440920</da>
<intensity>110m</intensity>
<h>7</h>
<k>5</k>
<l>1</l>
<F/>
</intensity>
<intensity>
<theta>64.878</theta>
<da>1.436020</da>
<intensity>5</intensity>
<h>2</h>
<k>8</k>
<l>2</l>
<F/>
</intensity>
<intensity>
<theta>65.305</theta>
<da>1.427650</da>
<intensity>1</intensity>
<h>8</h>
<k>4</k>
<l>0</l>
<F/>
</intensity>
<intensity>
<theta>65.582</theta>
<da>1.422290</da>
<intensity>4m</intensity>
<h>0</h>
<k>14</k>
<l>0</l>
<F/>
</intensity>
<intensity>
<theta>65.582</theta>
<da>1.422290</da>
<intensity>4m</intensity>
<h>5</h>
<k>3</k>
<l>2</l>
<F/>
</intensity>
<intensity>
<theta>65.910</theta>
<da>1.416010</da>
<intensity>55</intensity>
<h>4</h>
<k>6</k>
<l>2</l>
<F/>
</intensity>
<intensity>
<theta>66.413</theta>
<da>1.406500</da>
<intensity>49</intensity>
<h>6</h>
<k>10</k>
<l>0</l>
<F/>
</intensity>
<intensity>
<theta>67.667</theta>
<da>1.383450</da>
<intensity>2</intensity>
<h>2</h>
<k>14</k>
<l>0</l>
<F/>
</intensity>
<intensity>
<theta>69.027</theta>
<da>1.359470</da>
<intensity>6</intensity>
<h>8</h>
<k>6</k>
<l>0</l>
<F/>
</intensity>
<intensity>
<theta>69.107</theta>
<da>1.358100</da>
<intensity>7</intensity>
<h>7</h>
<k>7</k>
<l>1</l>
<F/>
</intensity>
<intensity>
<theta>69.500</theta>
<da>1.351370</da>
<intensity>96</intensity>
<h>0</h>
<k>10</k>
<l>2</l>
<F/>
</intensity>
<intensity>
<theta>69.578</theta>
<da>1.350060</da>
<intensity>102m</intensity>
<h>4</h>
<k>12</k>
<l>1</l>
<F/>
</intensity>
<intensity>
<theta>69.578</theta>
<da>1.350060</da>
<intensity>102m</intensity>
<h>6</h>
<k>0</k>
<l>2</l>
<F/>
</intensity>
<intensity>
<theta>70.031</theta>
<da>1.342420</da>
<intensity>5</intensity>
<h>5</h>
<k>11</k>
<l>1</l>
<F/>
</intensity>
<intensity>
<theta>70.308</theta>
<da>1.337810</da>
<intensity>6</intensity>
<h>6</h>
<k>2</k>
<l>2</l>
<F/>
</intensity>
<intensity>
<theta>71.073</theta>
<da>1.325280</da>
<intensity>2m</intensity>
<h>0</h>
<k>14</k>
<l>1</l>
<F/>
</intensity>
<intensity>
<theta>71.073</theta>
<da>1.325280</da>
<intensity>2m</intensity>
<h>4</h>
<k>8</k>
<l>2</l>
<F/>
</intensity>
<intensity>
<theta>71.530</theta>
<da>1.317930</da>
<intensity>4</intensity>
<h>2</h>
<k>10</k>
<l>2</l>
<F/>
</intensity>
<intensity>
<theta>72.479</theta>
<da>1.302990</da>
<intensity>4</intensity>
<h>6</h>
<k>4</k>
<l>2</l>
<F/>
</intensity>
<intensity>
<theta>73.752</theta>
<da>1.283620</da>
<intensity>8m</intensity>
<h>1</h>
<k>11</k>
<l>2</l>
<F/>
</intensity>
<intensity>
<theta>73.752</theta>
<da>1.283620</da>
<intensity>8m</intensity>
<h>4</h>
<k>14</k>
<l>0</l>
<F/>
</intensity>
<intensity>
<theta>74.090</theta>
<da>1.278590</da>
<intensity>1</intensity>
<h>8</h>
<k>8</k>
<l>0</l>
<F/>
</intensity>
<intensity>
<theta>74.428</theta>
<da>1.273630</da>
<intensity>8</intensity>
<h>6</h>
<k>12</k>
<l>0</l>
<F/>
</intensity>
<intensity>
<theta>74.880</theta>
<da>1.267060</da>
<intensity>1</intensity>
<h>7</h>
<k>9</k>
<l>1</l>
<F/>
</intensity>
<intensity>
<theta>76.043</theta>
<da>1.250540</da>
<intensity>50</intensity>
<h>6</h>
<k>6</k>
<l>2</l>
<F/>
</intensity>
<intensity>
<theta>76.479</theta>
<da>1.244500</da>
<intensity>17m</intensity>
<h>0</h>
<k>16</k>
<l>0</l>
<F/>
</intensity>
<intensity>
<theta>76.479</theta>
<da>1.244500</da>
<intensity>17m</intensity>
<h>9</h>
<k>1</k>
<l>1</l>
<F/>
</intensity>
<intensity>
<theta>77.378</theta>
<da>1.232260</da>
<intensity>20</intensity>
<h>0</h>
<k>12</k>
<l>2</l>
<F/>
</intensity>
<intensity>
<theta>77.490</theta>
<da>1.230770</da>
<intensity>27</intensity>
<h>4</h>
<k>10</k>
<l>2</l>
<F/>
</intensity>
<intensity>
<theta>77.926</theta>
<da>1.224970</da>
<intensity>7</intensity>
<h>9</h>
<k>3</k>
<l>1</l>
<F/>
</intensity>
<intensity>
<theta>78.461</theta>
<da>1.217940</da>
<intensity>19m</intensity>
<h>0</h>
<k>2</k>
<l>3</l>
<F/>
</intensity>
<intensity>
<theta>78.461</theta>
<da>1.217940</da>
<intensity>19m</intensity>
<h>1</h>
<k>1</k>
<l>3</l>
<F/>
</intensity>
<intensity>
<theta>79.332</theta>
<da>1.206750</da>
<intensity>2m</intensity>
<h>2</h>
<k>12</k>
<l>2</l>
<F/>
</intensity>
<intensity>
<theta>79.332</theta>
<da>1.206750</da>
<intensity>2m</intensity>
<h>8</h>
<k>8</k>
<l>1</l>
<F/>
</intensity>
<intensity>
<theta>79.858</theta>
<da>1.200110</da>
<intensity>3</intensity>
<h>1</h>
<k>3</k>
<l>3</l>
<F/>
</intensity>
<intensity>
<theta>80.496</theta>
<da>1.192200</da>
<intensity>18m</intensity>
<h>7</h>
<k>5</k>
<l>2</l>
<F/>
</intensity>
<intensity>
<theta>80.496</theta>
<da>1.192200</da>
<intensity>18m</intensity>
<h>10</h>
<k>0</k>
<l>0</l>
<F/>
</intensity>
<intensity>
<theta>80.571</theta>
<da>1.191280</da>
<intensity>17m</intensity>
<h>0</h>
<k>4</k>
<l>3</l>
<F/>
</intensity>
<intensity>
<theta>80.571</theta>
<da>1.191280</da>
<intensity>17m</intensity>
<h>3</h>
<k>15</k>
<l>1</l>
<F/>
</intensity>
<intensity>
<theta>80.945</theta>
<da>1.186720</da>
<intensity>9</intensity>
<h>6</h>
<k>8</k>
<l>2</l>
<F/>
</intensity>
<intensity>
<theta>81.191</theta>
<da>1.183740</da>
<intensity>1</intensity>
<h>10</h>
<k>2</k>
<l>0</l>
<F/>
</intensity>
<intensity>
<theta>81.887</theta>
<da>1.175440</da>
<intensity>88</intensity>
<h>7</h>
<k>11</k>
<l>1</l>
<F/>
</intensity>
<intensity>
<theta>82.344</theta>
<da>1.170070</da>
<intensity>15</intensity>
<h>3</h>
<k>1</k>
<l>3</l>
<F/>
</intensity>
<intensity>
<theta>82.634</theta>
<da>1.166690</da>
<intensity>13</intensity>
<h>1</h>
<k>5</k>
<l>3</l>
<F/>
</intensity>
<intensity>
<theta>83.386</theta>
<da>1.158070</da>
<intensity>7</intensity>
<h>8</h>
<k>0</k>
<l>2</l>
<F/>
</intensity>
<intensity>
<theta>83.521</theta>
<da>1.156540</da>
<intensity>3m</intensity>
<h>2</h>
<k>16</k>
<l>1</l>
<F/>
</intensity>
<intensity>
<theta>83.521</theta>
<da>1.156540</da>
<intensity>3m</intensity>
<h>6</h>
<k>14</k>
<l>0</l>
<F/>
</intensity>
<intensity>
<theta>83.725</theta>
<da>1.154240</da>
<intensity>5</intensity>
<h>3</h>
<k>3</k>
<l>3</l>
<F/>
</intensity>
<intensity>
<theta>84.077</theta>
<da>1.150310</da>
<intensity>2m</intensity>
<h>0</h>
<k>6</k>
<l>3</l>
<F/>
</intensity>
<intensity>
<theta>84.077</theta>
<da>1.150310</da>
<intensity>2m</intensity>
<h>8</h>
<k>2</k>
<l>2</l>
<F/>
</intensity>
<intensity>
<theta>84.248</theta>
<da>1.148410</da>
<intensity>8</intensity>
<h>4</h>
<k>16</k>
<l>0</l>
<F/>
</intensity>
<intensity>
<theta>85.128</theta>
<da>1.138770</da>
<intensity>24</intensity>
<h>4</h>
<k>12</k>
<l>2</l>
<F/>
</intensity>
<intensity>
<theta>86.142</theta>
<da>1.127950</da>
<intensity>1m</intensity>
<h>3</h>
<k>13</k>
<l>2</l>
<F/>
</intensity>
<intensity>
<theta>86.142</theta>
<da>1.127950</da>
<intensity>1m</intensity>
<h>8</h>
<k>4</k>
<l>2</l>
<F/>
</intensity>
<intensity>
<theta>86.479</theta>
<da>1.124410</da>
<intensity>6m</intensity>
<h>0</h>
<k>14</k>
<l>2</l>
<F/>
</intensity>
<intensity>
<theta>86.479</theta>
<da>1.124410</da>
<intensity>6m</intensity>
<h>3</h>
<k>5</k>
<l>3</l>
<F/>
</intensity>
<intensity>
<theta>86.711</theta>
<da>1.122000</da>
<intensity>11m</intensity>
<h>1</h>
<k>7</k>
<l>3</l>
<F/>
</intensity>
<intensity>
<theta>86.711</theta>
<da>1.122000</da>
<intensity>11m</intensity>
<h>10</h>
<k>6</k>
<l>0</l>
<F/>
</intensity>
<intensity>
<theta>87.154</theta>
<da>1.117430</da>
<intensity>31</intensity>
<h>6</h>
<k>10</k>
<l>2</l>
<F/>
</intensity>
<intensity>
<theta>87.761</theta>
<da>1.111260</da>
<intensity>15</intensity>
<h>1</h>
<k>17</k>
<l>1</l>
<F/>
</intensity>
<intensity>
<theta>88.012</theta>
<da>1.108740</da>
<intensity>5</intensity>
<h>8</h>
<k>12</k>
<l>0</l>
<F/>
</intensity>
<intensity>
<theta>88.265</theta>
<da>1.106220</da>
<intensity>3m</intensity>
<h>0</h>
<k>18</k>
<l>0</l>
<F/>
</intensity>
<intensity>
<theta>88.265</theta>
<da>1.106220</da>
<intensity>3m</intensity>
<h>2</h>
<k>14</k>
<l>2</l>
<F/>
</intensity>
<intensity>
<theta>89.574</theta>
<da>1.093410</da>
<intensity>3</intensity>
<h>8</h>
<k>6</k>
<l>2</l>
<F/>
</intensity>
<intensity>
<theta>90.020</theta>
<da>1.089150</da>
<intensity>2m</intensity>
<h>5</h>
<k>1</k>
<l>3</l>
<F/>
</intensity>
<intensity>
<theta>90.020</theta>
<da>1.089150</da>
<intensity>2m</intensity>
<h>7</h>
<k>9</k>
<l>2</l>
<F/>
</intensity>
<intensity>
<theta>90.144</theta>
<da>1.087970</da>
<intensity>1m</intensity>
<h>2</h>
<k>18</k>
<l>0</l>
<F/>
</intensity>
<intensity>
<theta>90.144</theta>
<da>1.087970</da>
<intensity>1m</intensity>
<h>7</h>
<k>13</k>
<l>1</l>
<F/>
</intensity>
<intensity>
<theta>90.362</theta>
<da>1.085920</da>
<intensity>8</intensity>
<h>9</h>
<k>9</k>
<l>1</l>
<F/>
</intensity>
<intensity>
<theta>90.597</theta>
<da>1.083710</da>
<intensity>4</intensity>
<h>3</h>
<k>7</k>
<l>3</l>
<F/>
</intensity>
<intensity>
<theta>91.588</theta>
<da>1.074550</da>
<intensity>36m</intensity>
<h>3</h>
<k>17</k>
<l>1</l>
<F/>
</intensity>
<intensity>
<theta>91.588</theta>
<da>1.074550</da>
<intensity>36m</intensity>
<h>10</h>
<k>8</k>
<l>0</l>
<F/>
</intensity>
<intensity>
<theta>93.827</theta>
<da>1.054710</da>
<intensity>9m</intensity>
<h>5</h>
<k>13</k>
<l>2</l>
<F/>
</intensity>
<intensity>
<theta>93.827</theta>
<da>1.054710</da>
<intensity>9m</intensity>
<h>6</h>
<k>16</k>
<l>0</l>
<F/>
</intensity>
<intensity>
<theta>94.054</theta>
<da>1.052760</da>
<intensity>6m</intensity>
<h>4</h>
<k>14</k>
<l>2</l>
<F/>
</intensity>
<intensity>
<theta>94.054</theta>
<da>1.052760</da>
<intensity>6m</intensity>
<h>5</h>
<k>5</k>
<l>3</l>
<F/>
</intensity>
<intensity>
<theta>94.380</theta>
<da>1.049980</da>
<intensity>1</intensity>
<h>8</h>
<k>8</k>
<l>2</l>
<F/>
</intensity>
<intensity>
<theta>94.706</theta>
<da>1.047230</da>
<intensity>7</intensity>
<h>6</h>
<k>12</k>
<l>2</l>
<F/>
</intensity>
<intensity>
<theta>95.787</theta>
<da>1.038250</da>
<intensity>17m</intensity>
<h>9</h>
<k>5</k>
<l>2</l>
<F/>
</intensity>
<intensity>
<theta>95.787</theta>
<da>1.038250</da>
<intensity>17m</intensity>
<h>11</h>
<k>1</k>
<l>1</l>
<F/>
</intensity>
<intensity>
<theta>96.096</theta>
<da>1.035730</da>
<intensity>3</intensity>
<h>3</h>
<k>9</k>
<l>3</l>
<F/>
</intensity>
<intensity>
<theta>96.702</theta>
<da>1.030850</da>
<intensity>14</intensity>
<h>0</h>
<k>16</k>
<l>2</l>
<F/>
</intensity>
<intensity>
<theta>97.240</theta>
<da>1.026570</da>
<intensity>3m</intensity>
<h>9</h>
<k>11</k>
<l>1</l>
<F/>
</intensity>
<intensity>
<theta>97.240</theta>
<da>1.026570</da>
<intensity>3m</intensity>
<h>11</h>
<k>3</k>
<l>1</l>
<F/>
</intensity>
<intensity>
<theta>97.712</theta>
<da>1.022870</da>
<intensity>3</intensity>
<h>10</h>
<k>10</k>
<l>0</l>
<F/>
</intensity>
<intensity>
<theta>98.280</theta>
<da>1.018470</da>
<intensity>1</intensity>
<h>5</h>
<k>7</k>
<l>3</l>
<F/>
</intensity>
<intensity>
<theta>98.632</theta>
<da>1.015780</da>
<intensity>2</intensity>
<h>2</h>
<k>16</k>
<l>2</l>
<F/>
</intensity>
<intensity>
<theta>99.156</theta>
<da>1.011810</da>
<intensity>16</intensity>
<h>1</h>
<k>11</k>
<l>3</l>
<F/>
</intensity>
<intensity>
<theta>99.943</theta>
<da>1.005950</da>
<intensity>12m</intensity>
<h>9</h>
<k>7</k>
<l>2</l>
<F/>
</intensity>
<intensity>
<theta>99.943</theta>
<da>1.005950</da>
<intensity>12m</intensity>
<h>11</h>
<k>5</k>
<l>1</l>
<F/>
</intensity>
<intensity>
<theta>100.683</theta>
<da>1.000540</da>
<intensity>13m</intensity>
<h>8</h>
<k>10</k>
<l>2</l>
<F/>
</intensity>
<intensity>
<theta>100.683</theta>
<da>1.000540</da>
<intensity>13m</intensity>
<h>10</h>
<k>0</k>
<l>2</l>
<F/>
</intensity>
<intensity>
<theta>101.579</theta>
<da>0.994129</da>
<intensity>20m</intensity>
<h>7</h>
<k>1</k>
<l>3</l>
<F/>
</intensity>
<intensity>
<theta>101.579</theta>
<da>0.994129</da>
<intensity>20m</intensity>
<h>12</h>
<k>0</k>
<l>0</l>
<F/>
</intensity>
<intensity>
<theta>102.369</theta>
<da>0.988590</da>
<intensity>2</intensity>
<h>12</h>
<k>2</k>
<l>0</l>
<F/>
</intensity>
<intensity>
<theta>103.057</theta>
<da>0.983860</da>
<intensity>23m</intensity>
<h>3</h>
<k>11</k>
<l>3</l>
<F/>
</intensity>
<intensity>
<theta>103.057</theta>
<da>0.983860</da>
<intensity>23m</intensity>
<h>7</h>
<k>3</k>
<l>3</l>
<F/>
</intensity>
<intensity>
<theta>103.490</theta>
<da>0.980918</da>
<intensity>1m</intensity>
<h>5</h>
<k>15</k>
<l>2</l>
<F/>
</intensity>
<intensity>
<theta>103.490</theta>
<da>0.980918</da>
<intensity>1m</intensity>
<h>10</h>
<k>4</k>
<l>2</l>
<F/>
</intensity>
<intensity>
<theta>103.750</theta>
<da>0.979174</da>
<intensity>2</intensity>
<h>6</h>
<k>14</k>
<l>2</l>
<F/>
</intensity>
<intensity>
<theta>103.874</theta>
<da>0.978343</da>
<intensity>2</intensity>
<h>5</h>
<k>9</k>
<l>3</l>
<F/>
</intensity>
<intensity>
<theta>104.076</theta>
<da>0.976991</da>
<intensity>4m</intensity>
<h>3</h>
<k>19</k>
<l>1</l>
<F/>
</intensity>
<intensity>
<theta>104.076</theta>
<da>0.976991</da>
<intensity>4m</intensity>
<h>11</h>
<k>7</k>
<l>1</l>
<F/>
</intensity>
<intensity>
<theta>104.494</theta>
<da>0.974228</da>
<intensity>9m</intensity>
<h>4</h>
<k>16</k>
<l>2</l>
<F/>
</intensity>
<intensity>
<theta>104.494</theta>
<da>0.974228</da>
<intensity>9m</intensity>
<h>12</h>
<k>4</k>
<l>0</l>
<F/>
</intensity>
<intensity>
<theta>105.419</theta>
<da>0.968208</da>
<intensity>7m</intensity>
<h>7</h>
<k>13</k>
<l>2</l>
<F/>
</intensity>
<intensity>
<theta>105.419</theta>
<da>0.968208</da>
<intensity>7m</intensity>
<h>10</h>
<k>12</k>
<l>0</l>
<F/>
</intensity>
<intensity>
<theta>105.816</theta>
<da>0.965664</da>
<intensity>19</intensity>
<h>7</h>
<k>5</k>
<l>3</l>
<F/>
</intensity>
<intensity>
<theta>107.046</theta>
<da>0.957946</da>
<intensity>12</intensity>
<h>10</h>
<k>6</k>
<l>2</l>
<F/>
</intensity>
<intensity>
<theta>107.489</theta>
<da>0.955223</da>
<intensity>1m</intensity>
<h>8</h>
<k>16</k>
<l>0</l>
<F/>
</intensity>
<intensity>
<theta>107.489</theta>
<da>0.955223</da>
<intensity>1m</intensity>
<h>12</h>
<k>2</k>
<l>1</l>
<F/>
</intensity>
<intensity>
<theta>108.058</theta>
<da>0.951766</da>
<intensity>1</intensity>
<h>12</h>
<k>6</k>
<l>0</l>
<F/>
</intensity>
<intensity>
<theta>108.410</theta>
<da>0.949656</da>
<intensity>5</intensity>
<h>8</h>
<k>12</k>
<l>2</l>
<F/>
</intensity>
<intensity>
<theta>108.676</theta>
<da>0.948072</da>
<intensity>2</intensity>
<h>0</h>
<k>18</k>
<l>2</l>
<F/>
</intensity>
<intensity>
<theta>109.315</theta>
<da>0.944309</da>
<intensity>1</intensity>
<h>4</h>
<k>20</k>
<l>0</l>
<F/>
</intensity>
<intensity>
<theta>109.893</theta>
<da>0.940952</da>
<intensity>1</intensity>
<h>11</h>
<k>9</k>
<l>1</l>
<F/>
</intensity>
<intensity>
<theta>110.144</theta>
<da>0.939512</da>
<intensity>1</intensity>
<h>7</h>
<k>7</k>
<l>3</l>
<F/>
</intensity>
<intensity>
<theta>110.708</theta>
<da>0.936304</da>
<intensity>1m</intensity>
<h>2</h>
<k>18</k>
<l>2</l>
<F/>
</intensity>
<intensity>
<theta>110.708</theta>
<da>0.936304</da>
<intensity>1m</intensity>
<h>10</h>
<k>12</k>
<l>1</l>
<F/>
</intensity>
<intensity>
<theta>111.203</theta>
<da>0.933525</da>
<intensity>18m</intensity>
<h>7</h>
<k>17</k>
<l>1</l>
<F/>
</intensity>
<intensity>
<theta>111.203</theta>
<da>0.933525</da>
<intensity>18m</intensity>
<h>11</h>
<k>1</k>
<l>2</l>
<F/>
</intensity>
<intensity>
<theta>112.144</theta>
<da>0.928338</da>
<intensity>3m</intensity>
<h>5</h>
<k>19</k>
<l>1</l>
<F/>
</intensity>
<intensity>
<theta>112.144</theta>
<da>0.928338</da>
<intensity>3m</intensity>
<h>10</h>
<k>8</k>
<l>2</l>
<F/>
</intensity>
<intensity>
<theta>113.190</theta>
<da>0.922710</da>
<intensity>2</intensity>
<h>12</h>
<k>8</k>
<l>0</l>
<F/>
</intensity>
<intensity>
<theta>113.704</theta>
<da>0.920000</da>
<intensity>14</intensity>
<h>0</h>
<k>0</k>
<l>4</l>
<F/>
</intensity>
<intensity>
<theta>114.661</theta>
<da>0.915039</da>
<intensity>13m</intensity>
<h>4</h>
<k>20</k>
<l>1</l>
<F/>
</intensity>
<intensity>
<theta>114.661</theta>
<da>0.915039</da>
<intensity>13m</intensity>
<h>6</h>
<k>16</k>
<l>2</l>
<F/>
</intensity>
<intensity>
<theta>114.930</theta>
<da>0.913670</da>
<intensity>5</intensity>
<h>10</h>
<k>14</k>
<l>0</l>
<F/>
</intensity>
<intensity>
<theta>115.932</theta>
<da>0.908637</da>
<intensity>4m</intensity>
<h>1</h>
<k>19</k>
<l>2</l>
<F/>
</intensity>
<intensity>
<theta>115.932</theta>
<da>0.908637</da>
<intensity>4m</intensity>
<h>9</h>
<k>15</k>
<l>1</l>
<F/>
</intensity>
<intensity>
<theta>116.653</theta>
<da>0.905091</da>
<intensity>6m</intensity>
<h>0</h>
<k>4</k>
<l>4</l>
<F/>
</intensity>
<intensity>
<theta>116.653</theta>
<da>0.905091</da>
<intensity>6m</intensity>
<h>0</h>
<k>22</k>
<l>0</l>
<F/>
</intensity>
<intensity>
<theta>116.988</theta>
<da>0.903466</da>
<intensity>4</intensity>
<h>4</h>
<k>18</k>
<l>2</l>
<F/>
</intensity>
<intensity>
<theta>117.386</theta>
<da>0.901548</da>
<intensity>19</intensity>
<h>11</h>
<k>11</k>
<l>1</l>
<F/>
</intensity>
<intensity>
<theta>118.128</theta>
<da>0.898031</da>
<intensity>1m</intensity>
<h>1</h>
<k>15</k>
<l>3</l>
<F/>
</intensity>
<intensity>
<theta>118.128</theta>
<da>0.898031</da>
<intensity>1m</intensity>
<h>8</h>
<k>14</k>
<l>2</l>
<F/>
</intensity>
<intensity>
<theta>118.859</theta>
<da>0.894632</da>
<intensity>4m</intensity>
<h>2</h>
<k>22</k>
<l>0</l>
<F/>
</intensity>
<intensity>
<theta>118.859</theta>
<da>0.894632</da>
<intensity>4m</intensity>
<h>3</h>
<k>21</k>
<l>1</l>
<F/>
</intensity>
</stick_series>
</graphs>
</pdfcard>
