Repository: ComputationalMaterials-WestLake-Univ/phasemapy

# Automated Phase Mapping of XRD (AutoMapper)

The AutoMapper is an unsupervised solver to tackle the phase mapping challenge in high-throughput X-ray diffraction datasets. Besides leveraging robust fitting abilities of machine learning algorithms,it is integrated various material information, including first-principles calculated thermodynamic data, crystallography, X-ray diffraction, and texture.

Its main functionalities:

- correctly identify the number, identity, fraction, peak shift and texture of present phases.

File: scripts_V_Nb_Mn_O/data/icdd/Blank/PDF Card - 04-007-9761.xml
<?xml version="1.0" encoding="UTF-8" standalone="no"?>
<?xml-stylesheet type="text/xsl" href="pdfcard.xsl"?><pdfcard>
<pdf_data ApplicationName="PDF-4+ 2020" ApplicationVersion="4.20.0.1" CurrentYear="2019">
<pdf_number>04-007-9761</pdf_number>
<chemical_formula>V O0.94</chemical_formula>
<empirical_formula>O0.94 V</empirical_formula>
<chemical_name>Vanadium Oxide</chemical_name>
<xstal_system>Cubic</xstal_system>
<xtldx>6.583</xtldx>
<ds>5.69</ds>
<rep_struc>Bi F3</rep_struc>
<rep_struc_alpha_order>Bi F3</rep_struc_alpha_order>
<lpf_rep_struc>Bi F3,cF16,225</lpf_rep_struc>
<lpf_rep_struc_alpha_order>Bi F3,cF16,225</lpf_rep_struc_alpha_order>
<pressure_temperature>Ambient</pressure_temperature>
<status>Primary</status>
<cell_a>4.053</cell_a>
<z>4.00</z>
<cell_vol>66.58</cell_vol>
<cell_mv>16.64</cell_mv>
<xtlvol>66.58</xtlvol>
<redcellvol>16.64</redcellvol>
<xtla>4.053</xtla>
<xtlb>4.053</xtlb>
<xtlc>4.053</xtlc>
<xtlal>90.00</xtlal>
<xtlbe>90.00</xtlbe>
<xtlga>90.00</xtlga>
<xtlaoverb>1.000</xtlaoverb>
<xtlcoverb>1.000</xtlcoverb>
<redcell_a>2.866</redcell_a>
<redcell_b>2.866</redcell_b>
<redcell_c>2.866</redcell_c>
<redcell_al>60.00</redcell_al>
<redcell_be>60.00</redcell_be>
<redcell_ga>60.00</redcell_ga>
<xtlz>4.00</xtlz>
<ss>F(9) = 999.9(0.0001, 9)</ss>
<xtlsg>Fm-3m (225)</xtlsg>
<xtlmolwt>65.98</xtlmolwt>
<quality_mark>Blank</quality_mark>
<iic>3.49</iic>
<iic_nd>0.43</iic_nd>
<lambda>1.5406</lambda>
<patrad>CuKα1</patrad>
<source>Calculated - Peak</source>
<instrument>Calculated</instrument>
<temperature>298.0</temperature>
<aspectn>225</aspectn>
<spgr_label>Space Group</spgr_label>
<spgr>Fm-3m (225)</spgr>
<rfactor>0.048</rfactor>
<pearson>cF7.76</pearson>
<entry_date>09/01/2005</entry_date>
<last_mod_date>09/01/2011</last_mod_date>
<last_modifications>Reflections</last_modifications>
<weight_percent>O22.79 V77.21</weight_percent>
<atomic_percent>O48.45 V51.55</atomic_percent>
<tf_type>B</tf_type>
<sg_sym_ops>
<sg_sym_op>
<seq>1</seq>
<operator>x,y,z</operator>
</sg_sym_op>
<sg_sym_op>
<seq>2</seq>
<operator>-x,-y,-z</operator>
</sg_sym_op>
<sg_sym_op>
<seq>3</seq>
<operator>z,x,y</operator>
</sg_sym_op>
<sg_sym_op>
<seq>4</seq>
<operator>-z,-x,-y</operator>
</sg_sym_op>
<sg_sym_op>
<seq>5</seq>
<operator>y,z,x</operator>
</sg_sym_op>
<sg_sym_op>
<seq>6</seq>
<operator>-y,-z,-x</operator>
</sg_sym_op>
<sg_sym_op>
<seq>7</seq>
<operator>x,z,y</operator>
</sg_sym_op>
<sg_sym_op>
<seq>8</seq>
<operator>-x,-z,-y</operator>
</sg_sym_op>
<sg_sym_op>
<seq>9</seq>
<operator>y,x,z</operator>
</sg_sym_op>
<sg_sym_op>
<seq>10</seq>
<operator>-y,-x,-z</operator>
</sg_sym_op>
<sg_sym_op>
<seq>11</seq>
<operator>z,y,x</operator>
</sg_sym_op>
<sg_sym_op>
<seq>12</seq>
<operator>-z,-y,-x</operator>
</sg_sym_op>
<sg_sym_op>
<seq>13</seq>
<operator>x,-y,-z</operator>
</sg_sym_op>
<sg_sym_op>
<seq>14</seq>
<operator>-x,y,z</operator>
</sg_sym_op>
<sg_sym_op>
<seq>15</seq>
<operator>z,-x,-y</operator>
</sg_sym_op>
<sg_sym_op>
<seq>16</seq>
<operator>-z,x,y</operator>
</sg_sym_op>
<sg_sym_op>
<seq>17</seq>
<operator>y,-z,-x</operator>
</sg_sym_op>
<sg_sym_op>
<seq>18</seq>
<operator>-y,z,x</operator>
</sg_sym_op>
<sg_sym_op>
<seq>19</seq>
<operator>x,-z,-y</operator>
</sg_sym_op>
<sg_sym_op>
<seq>20</seq>
<operator>-x,z,y</operator>
</sg_sym_op>
<sg_sym_op>
<seq>21</seq>
<operator>y,-x,-z</operator>
</sg_sym_op>
<sg_sym_op>
<seq>22</seq>
<operator>-y,x,z</operator>
</sg_sym_op>
<sg_sym_op>
<seq>23</seq>
<operator>z,-y,-x</operator>
</sg_sym_op>
<sg_sym_op>
<seq>24</seq>
<operator>-z,y,x</operator>
</sg_sym_op>
<sg_sym_op>
<seq>25</seq>
<operator>-x,y,-z</operator>
</sg_sym_op>
<sg_sym_op>
<seq>26</seq>
<operator>x,-y,z</operator>
</sg_sym_op>
<sg_sym_op>
<seq>27</seq>
<operator>-z,x,-y</operator>
</sg_sym_op>
<sg_sym_op>
<seq>28</seq>
<operator>z,-x,y</operator>
</sg_sym_op>
<sg_sym_op>
<seq>29</seq>
<operator>-y,z,-x</operator>
</sg_sym_op>
<sg_sym_op>
<seq>30</seq>
<operator>y,-z,x</operator>
</sg_sym_op>
<sg_sym_op>
<seq>31</seq>
<operator>-x,z,-y</operator>
</sg_sym_op>
<sg_sym_op>
<seq>32</seq>
<operator>x,-z,y</operator>
</sg_sym_op>
<sg_sym_op>
<seq>33</seq>
<operator>-y,x,-z</operator>
</sg_sym_op>
<sg_sym_op>
<seq>34</seq>
<operator>y,-x,z</operator>
</sg_sym_op>
<sg_sym_op>
<seq>35</seq>
<operator>-z,y,-x</operator>
</sg_sym_op>
<sg_sym_op>
<seq>36</seq>
<operator>z,-y,x</operator>
</sg_sym_op>
<sg_sym_op>
<seq>37</seq>
<operator>-x,-y,z</operator>
</sg_sym_op>
<sg_sym_op>
<seq>38</seq>
<operator>x,y,-z</operator>
</sg_sym_op>
<sg_sym_op>
<seq>39</seq>
<operator>-z,-x,y</operator>
</sg_sym_op>
<sg_sym_op>
<seq>40</seq>
<operator>z,x,-y</operator>
</sg_sym_op>
<sg_sym_op>
<seq>41</seq>
<operator>-y,-z,x</operator>
</sg_sym_op>
<sg_sym_op>
<seq>42</seq>
<operator>y,z,-x</operator>
</sg_sym_op>
<sg_sym_op>
<seq>43</seq>
<operator>-x,-z,y</operator>
</sg_sym_op>
<sg_sym_op>
<seq>44</seq>
<operator>x,z,-y</operator>
</sg_sym_op>
<sg_sym_op>
<seq>45</seq>
<operator>-y,-x,z</operator>
</sg_sym_op>
<sg_sym_op>
<seq>46</seq>
<operator>y,x,-z</operator>
</sg_sym_op>
<sg_sym_op>
<seq>47</seq>
<operator>-z,-y,x</operator>
</sg_sym_op>
<sg_sym_op>
<seq>48</seq>
<operator>z,y,-x</operator>
</sg_sym_op>
</sg_sym_ops>
<idp_column>Biso</idp_column>
<adp_column>Bani</adp_column>
<atomic_coords>
<atomic_coord>
<atom>V</atom>
<num>1</num>
<wyckoff>4a</wyckoff>
<symmetry>m-3m</symmetry>
<x>0.0</x>
<y>0.0</y>
<z>0.0</z>
<sof>0.848</sof>
<idp>1.13</idp>
<aet>14-b</aet>
</atomic_coord>
<atomic_coord>
<atom>V</atom>
<num>2</num>
<wyckoff>8c</wyckoff>
<symmetry>-43m</symmetry>
<x>0.25</x>
<y>0.25</y>
<z>0.25</z>
<sof>0.008</sof>
<idp>1.13</idp>
<aet>14-b</aet>
</atomic_coord>
<atomic_coord>
<atom>O</atom>
<num>3</num>
<wyckoff>4b</wyckoff>
<symmetry>m-3m</symmetry>
<x>0.5</x>
<y>0.5</y>
<z>0.5</z>
<sof>0.814</sof>
<idp>0.72</idp>
<aet>14-b</aet>
</atomic_coord>
</atomic_coords>
<ani_temp_facs/>
<ac_space_group>Fm-3m (225)</ac_space_group>
<ac_unit_cell_a>4.053</ac_unit_cell_a>
<ac_unit_cell_b>4.053</ac_unit_cell_b>
<ac_unit_cell_c>4.053</ac_unit_cell_c>
<ac_unit_cell_alpha>90</ac_unit_cell_alpha>
<ac_unit_cell_beta>90</ac_unit_cell_beta>
<ac_unit_cell_gamma>90</ac_unit_cell_gamma>
<subfile_indicator>Inorganic, Metal &amp; Alloy</subfile_indicator>
<references>
<reference_group>
<type>Primary Reference</type>
<reference>Calculated from LPF using POWD-12++.</reference>
</reference_group>
<reference_group>
<type>Structure</type>
<reference>Morinaga M., Cohen J.B. "Determination by X-ray Diffraction of Interstitial Concentrations of Vanadium Ions in Disordered VOx". Acta Crystallogr., Sect. A: Cryst. Phys., Diffr., Theor. Gen. Crystallogr. 1976, 32, 387.</reference>
</reference_group>
</references>
<database_comments>LPF Collection Code: 1503175. Sample Preparation: STARTING MATERIALS:V2O5,V. Compound Preparation: arc-melted under argon atmosphere. Sample annealed at 1723 or 1973 K under purified argon, slowly cooled from 1723 K. Minor Warning: No e.s.d reported/abstracted on the cell dimension. Significant Warning: Density calculated using chemical formula and refined composition differ by 13.56%. Unit Cell Data Source: Single Crystal.</database_comments>
<crystal_properties>Centrosymmetric</crystal_properties>
</pdf_data>
<graphs>
<wave_length>Cu Kα1 1.54056 Å</wave_length>
<chart_name>PDF Card - 04-007-9761.jpg</chart_name>
<stick_series type="V O0.94 - 04-007-9761 (Stick, Fixed Slit Intensity)">
<intensity>
<theta>38.438</theta>
<da>2.340000</da>
<intensity>636</intensity>
<h>1</h>
<k>1</k>
<l>1</l>
<F/>
</intensity>
<intensity>
<theta>44.680</theta>
<da>2.026500</da>
<intensity>1000</intensity>
<h>2</h>
<k>0</k>
<l>0</l>
<F/>
</intensity>
<intensity>
<theta>65.034</theta>
<da>1.432950</da>
<intensity>460</intensity>
<h>2</h>
<k>2</k>
<l>0</l>
<F/>
</intensity>
<intensity>
<theta>78.149</theta>
<da>1.222030</da>
<intensity>142</intensity>
<h>3</h>
<k>1</k>
<l>1</l>
<F/>
</intensity>
<intensity>
<theta>82.350</theta>
<da>1.170000</da>
<intensity>109</intensity>
<h>2</h>
<k>2</k>
<l>2</l>
<F/>
</intensity>
<intensity>
<theta>98.965</theta>
<da>1.013250</da>
<intensity>45</intensity>
<h>4</h>
<k>0</k>
<l>0</l>
<F/>
</intensity>
<intensity>
<theta>111.873</theta>
<da>0.929822</da>
<intensity>47</intensity>
<h>3</h>
<k>3</k>
<l>1</l>
<F/>
</intensity>
<intensity>
<theta>116.410</theta>
<da>0.906278</da>
<intensity>119</intensity>
<h>4</h>
<k>2</k>
<l>0</l>
<F/>
</intensity>
<intensity>
<theta>137.201</theta>
<da>0.827315</da>
<intensity>105</intensity>
<h>4</h>
<k>2</k>
<l>2</l>
<F/>
</intensity>
</stick_series>
</graphs>
</pdfcard>

File: scripts_V_Nb_Mn_O/data/icdd/Blank/PDF Card - 04-008-7411.xml
<?xml version="1.0" encoding="UTF-8" standalone="no"?>
<?xml-stylesheet type="text/xsl" href="pdfcard.xsl"?><pdfcard>
<pdf_data ApplicationName="PDF-4+ 2020" ApplicationVersion="4.20.0.1" CurrentYear="2019">
<pdf_number>04-008-7411</pdf_number>
<chemical_formula>Mn3 O4</chemical_formula>
<empirical_formula>Mn3 O4</empirical_formula>
<anx>AB2X4</anx>
<chemical_name>Manganese Oxide</chemical_name>
<mineral_name>Hausmannite, syn</mineral_name>
<xstal_system>Tetragonal</xstal_system>
<xtldx>4.823</xtldx>
<ds>4.82</ds>
<rep_struc>Mn3 O4</rep_struc>
<rep_struc_alpha_order>Mn3 O4</rep_struc_alpha_order>
<lpf_rep_struc>Mn3 O4,tI28,141</lpf_rep_struc>
<lpf_rep_struc_alpha_order>Mn3 O4,tI28,141</lpf_rep_struc_alpha_order>
<pressure_temperature>Ambient</pressure_temperature>
<status>Alternate</status>
<cell_a>5.767</cell_a>
<cell_c>9.475</cell_c>
<z>4.00</z>
<cell_vol>315.12</cell_vol>
<cell_mv>78.78</cell_mv>
<authcovera>1.643</authcovera>
<xtlvol>315.12</xtlvol>
<redcellvol>157.56</redcellvol>
<xtla>5.767</xtla>
<xtlb>5.767</xtlb>
<xtlc>9.475</xtlc>
<xtlal>90.00</xtlal>
<xtlbe>90.00</xtlbe>
<xtlga>90.00</xtlga>
<xtlcovera>1.643</xtlcovera>
<xtlaoverb>1.000</xtlaoverb>
<xtlcoverb>1.643</xtlcoverb>
<redcell_a>5.767</redcell_a>
<redcell_b>5.767</redcell_b>
<redcell_c>6.251</redcell_c>
<redcell_al>117.47</redcell_al>
<redcell_be>117.47</redcell_be>
<redcell_ga>90.00</redcell_ga>
<xtlz>4.00</xtlz>
<ss>F(30) = 362.9(0.0025, 33)</ss>
<xtlsg>I41/amd (141)</xtlsg>
<xtlmolwt>228.81</xtlmolwt>
<quality_mark>Blank</quality_mark>
<iic>2.71</iic>
<iic_nd>0.88</iic_nd>
<lambda>1.5406</lambda>
<patrad>CuKα1</patrad>
<source>Calculated - Peak</source>
<instrument>Calculated</instrument>
<temperature>298.0</temperature>
<aspectn>141</aspectn>
<spgr_label>Space Group</spgr_label>
<spgr>I41/amd (141)</spgr>
<rfactor>0.07</rfactor>
<pearson>tI28.00</pearson>
<pdf_minclass>Spinel (supergroup), 1Q-oxide (group)</pdf_minclass>
<entry_date>09/01/2005</entry_date>
<last_mod_date>09/01/2011</last_mod_date>
<last_modifications>Reflections</last_modifications>
<weight_percent>Mn72.03 O27.97</weight_percent>
<atomic_percent>Mn42.86 O57.14</atomic_percent>
<origin>O1</origin>
<sg_sym_ops>
<sg_sym_op>
<seq>1</seq>
<operator>x,y,z</operator>
</sg_sym_op>
<sg_sym_op>
<seq>2</seq>
<operator>-x+1/2,-y+1/2,z+1/2</operator>
</sg_sym_op>
<sg_sym_op>
<seq>3</seq>
<operator>x+1/2,y,-z+3/4</operator>
</sg_sym_op>
<sg_sym_op>
<seq>4</seq>
<operator>-x,-y+1/2,-z+1/4</operator>
</sg_sym_op>
<sg_sym_op>
<seq>5</seq>
<operator>-x,y,z</operator>
</sg_sym_op>
<sg_sym_op>
<seq>6</seq>
<operator>x+1/2,-y+1/2,z+1/2</operator>
</sg_sym_op>
<sg_sym_op>
<seq>7</seq>
<operator>-x+1/2,y,-z+3/4</operator>
</sg_sym_op>
<sg_sym_op>
<seq>8</seq>
<operator>x,-y+1/2,-z+1/4</operator>
</sg_sym_op>
<sg_sym_op>
<seq>9</seq>
<operator>y+1/2,x+1/2,-z+1/2</operator>
</sg_sym_op>
<sg_sym_op>
<seq>10</seq>
<operator>-y,-x,-z</operator>
</sg_sym_op>
<sg_sym_op>
<seq>11</seq>
<operator>y,x+1/2,z+1/4</operator>
</sg_sym_op>
<sg_sym_op>
<seq>12</seq>
<operator>-y+1/2,-x,z+3/4</operator>
</sg_sym_op>
<sg_sym_op>
<seq>13</seq>
<operator>-y+1/2,x+1/2,-z+1/2</operator>
</sg_sym_op>
<sg_sym_op>
<seq>14</seq>
<operator>y,-x,-z</operator>
</sg_sym_op>
<sg_sym_op>
<seq>15</seq>
<operator>-y,x+1/2,z+1/4</operator>
</sg_sym_op>
<sg_sym_op>
<seq>16</seq>
<operator>y+1/2,-x,z+3/4</operator>
</sg_sym_op>
</sg_sym_ops>
<idp_column>IDP</idp_column>
<adp_column>ADP</adp_column>
<atomic_coords>
<atomic_coord>
<atom>Mn</atom>
<num>1</num>
<wyckoff>4a</wyckoff>
<symmetry>-4m2</symmetry>
<x>0.0</x>
<y>0.0</y>
<z>0.0</z>
<sof>1.0</sof>
<aet>4-a</aet>
</atomic_coord>
<atomic_coord>
<atom>Mn</atom>
<num>2</num>
<wyckoff>8d</wyckoff>
<symmetry>.2/m.</symmetry>
<x>0.0</x>
<y>0.25</y>
<z>0.625</z>
<sof>1.0</sof>
<aet>6-a</aet>
</atomic_coord>
<atomic_coord>
<atom>O</atom>
<num>3</num>
<wyckoff>16h</wyckoff>
<symmetry>.m.</symmetry>
<x>-0.228</x>
<y>0.0</y>
<z>-0.384</z>
<sof>1.0</sof>
<aet>4-a</aet>
</atomic_coord>
</atomic_coords>
<ani_temp_facs/>
<ac_space_group>I41/amd (141)</ac_space_group>
<ac_unit_cell_a>5.767</ac_unit_cell_a>
<ac_unit_cell_b>5.767</ac_unit_cell_b>
<ac_unit_cell_c>9.475</ac_unit_cell_c>
<ac_unit_cell_alpha>90</ac_unit_cell_alpha>
<ac_unit_cell_beta>90</ac_unit_cell_beta>
<ac_unit_cell_gamma>90</ac_unit_cell_gamma>
<subfile_indicator>Common Phase, Inorganic, Metal &amp; Alloy, Mineral Related (Mineral, Synthetic)</subfile_indicator>
<cross_ref_pdf_numbers>00-001-1127 (Deleted), 00-002-1062 (Deleted), 00-008-0017 (Deleted), 00-016-0154 (Deleted), 00-018-0791 (Deleted), 00-018-0803 (Primary), 00-024-0734 (Primary), 01-071-6262 (Alternate), 01-075-1560 (Alternate), 01-085-6754 (Alternate), 01-086-3857 (Alternate), 01-086-3858 (Alternate), 01-086-3859 (Alternate), 01-086-3860 (Alternate), 01-086-3861 (Alternate), 01-089-4837 (Alternate), 04-001-7621 (Alternate), 04-002-0025 (Alternate), 04-002-1977 (Alternate), 04-002-3215 (Alternate), 04-002-3815 (Alternate), 04-002-4767 (Alternate), 04-004-8640 (Alternate), 04-005-9818 (Alternate), 04-006-1381 (Alternate), 04-006-6593 (Alternate), 04-006-7426 (Alternate), 04-006-8109 (Alternate), 04-006-8172 (Alternate), 04-006-8183 (Alternate), 04-007-1841 (Primary), 04-007-4366 (Alternate), 04-007-9863 (Alternate), 04-008-0316 (Alternate), 04-008-2411 (Alternate), 04-015-2577 (Alternate), 04-019-7707 (Alternate), 04-020-9376 (Alternate)</cross_ref_pdf_numbers>
<references>
<reference_group>
<type>Primary Reference</type>
<reference>Calculated from LPF using POWD-12++.</reference>
</reference_group>
<reference_group>
<type>Structure</type>
<reference>Nogues M., Poix P. "Effet Jahn-Teller Cooperatif dans le Systeme Nln3O4-Mn2SnO4". J. Solid State Chem. 1974, 9, 330.</reference>
</reference_group>
</references>
<database_comments>ANX: AB2X4. LPF Collection Code: 1902340. Test from external database: refinable atom coordinates for site 16h are assumed to be misprinted as -x 0 z instead of -x 0 -z. Minor Warning: No e.s.d reported/abstracted on the cell dimension. 10%&lt;R factor&lt;15% (for powder). LPF comment on error in the publication exist. Significant Warning: 15%&lt;R factor (for powder).</database_comments>
<crystal_properties>Centrosymmetric</crystal_properties>
</pdf_data>
<graphs>
<wave_length>Cu Kα1 1.54056 Å</wave_length>
<chart_name>PDF Card - 04-008-7411.jpg</chart_name>
<stick_series type="Mn3 O4 - 04-008-7411 (Stick, Fixed Slit Intensity)">
<intensity>
<theta>17.992</theta>
<da>4.926250</da>
<intensity>218</intensity>
<h>1</h>
<k>0</k>
<l>1</l>
<F/>
</intensity>
<intensity>
<theta>28.864</theta>
<da>3.090620</da>
<intensity>364</intensity>
<h>1</h>
<k>1</k>
<l>2</l>
<F/>
</intensity>
<intensity>
<theta>30.988</theta>
<da>2.883500</da>
<intensity>152</intensity>
<h>2</h>
<k>0</k>
<l>0</l>
<F/>
</intensity>
<intensity>
<theta>32.290</theta>
<da>2.770120</da>
<intensity>729</intensity>
<h>1</h>
<k>0</k>
<l>3</l>
<F/>
</intensity>
<intensity>
<theta>36.062</theta>
<da>2.488540</da>
<intensity>1000</intensity>
<h>2</h>
<k>1</k>
<l>1</l>
<F/>
</intensity>
<intensity>
<theta>36.447</theta>
<da>2.463130</da>
<intensity>135</intensity>
<h>2</h>
<k>0</k>
<l>2</l>
<F/>
</intensity>
<intensity>
<theta>37.953</theta>
<da>2.368750</da>
<intensity>180</intensity>
<h>0</h>
<k>0</k>
<l>4</l>
<F/>
</intensity>
<intensity>
<theta>44.393</theta>
<da>2.038940</da>
<intensity>199</intensity>
<h>2</h>
<k>2</k>
<l>0</l>
<F/>
</intensity>
<intensity>
<theta>45.361</theta>
<da>1.997650</da>
<intensity>3</intensity>
<h>2</h>
<k>1</k>
<l>3</l>
<F/>
</intensity>
<intensity>
<theta>48.267</theta>
<da>1.883950</da>
<intensity>1</intensity>
<h>3</h>
<k>0</k>
<l>1</l>
<F/>
</intensity>
<intensity>
<theta>49.775</theta>
<da>1.830350</da>
<intensity>58</intensity>
<h>2</h>
<k>0</k>
<l>4</l>
<F/>
</intensity>
<intensity>
<theta>50.664</theta>
<da>1.800300</da>
<intensity>208</intensity>
<h>1</h>
<k>0</k>
<l>5</l>
<F/>
</intensity>
<intensity>
<theta>53.820</theta>
<da>1.701940</da>
<intensity>87</intensity>
<h>3</h>
<k>1</k>
<l>2</l>
<F/>
</intensity>
<intensity>
<theta>55.950</theta>
<da>1.642080</da>
<intensity>77</intensity>
<h>3</h>
<k>0</k>
<l>3</l>
<F/>
</intensity>
<intensity>
<theta>58.471</theta>
<da>1.577160</da>
<intensity>244</intensity>
<h>3</h>
<k>2</k>
<l>1</l>
<F/>
</intensity>
<intensity>
<theta>59.797</theta>
<da>1.545310</da>
<intensity>463</intensity>
<h>2</h>
<k>2</k>
<l>4</l>
<F/>
</intensity>
<intensity>
<theta>60.584</theta>
<da>1.527100</da>
<intensity>8</intensity>
<h>2</h>
<k>1</k>
<l>5</l>
<F/>
</intensity>
<intensity>
<theta>63.077</theta>
<da>1.472600</da>
<intensity>22</intensity>
<h>1</h>
<k>1</k>
<l>6</l>
<F/>
</intensity>
<intensity>
<theta>64.588</theta>
<da>1.441750</da>
<intensity>165</intensity>
<h>4</h>
<k>0</k>
<l>0</l>
<F/>
</intensity>
<intensity>
<theta>65.342</theta>
<da>1.426930</da>
<intensity>7</intensity>
<h>3</h>
<k>2</k>
<l>3</l>
<F/>
</intensity>
<intensity>
<theta>67.578</theta>
<da>1.385060</da>
<intensity>23m</intensity>
<h>2</h>
<k>0</k>
<l>6</l>
<F/>
</intensity>
<intensity>
<theta>67.578</theta>
<da>1.385060</da>
<intensity>23m</intensity>
<h>4</h>
<k>1</k>
<l>1</l>
<F/>
</intensity>
<intensity>
<theta>69.609</theta>
<da>1.349530</da>
<intensity>43</intensity>
<h>3</h>
<k>0</k>
<l>5</l>
<F/>
</intensity>
<intensity>
<theta>71.541</theta>
<da>1.317760</da>
<intensity>1</intensity>
<h>1</h>
<k>0</k>
<l>7</l>
<F/>
</intensity>
<intensity>
<theta>72.249</theta>
<da>1.306580</da>
<intensity>12</intensity>
<h>3</h>
<k>3</k>
<l>2</l>
<F/>
</intensity>
<intensity>
<theta>73.358</theta>
<da>1.289540</da>
<intensity>12</intensity>
<h>4</h>
<k>2</k>
<l>0</l>
<F/>
</intensity>
<intensity>
<theta>74.069</theta>
<da>1.278900</da>
<intensity>70</intensity>
<h>4</h>
<k>1</k>
<l>3</l>
<F/>
</intensity>
<intensity>
<theta>76.495</theta>
<da>1.244270</da>
<intensity>29</intensity>
<h>4</h>
<k>2</k>
<l>2</l>
<F/>
</intensity>
<intensity>
<theta>77.431</theta>
<da>1.231560</da>
<intensity>35</intensity>
<h>4</h>
<k>0</k>
<l>4</l>
<F/>
</intensity>
<intensity>
<theta>78.129</theta>
<da>1.222290</da>
<intensity>7</intensity>
<h>3</h>
<k>2</k>
<l>5</l>
<F/>
</intensity>
<intensity>
<theta>79.985</theta>
<da>1.198530</da>
<intensity>39</intensity>
<h>2</h>
<k>1</k>
<l>7</l>
<F/>
</intensity>
<intensity>
<theta>80.366</theta>
<da>1.193800</da>
<intensity>20</intensity>
<h>3</h>
<k>1</k>
<l>6</l>
<F/>
</intensity>
<intensity>
<theta>81.138</theta>
<da>1.184380</da>
<intensity>31</intensity>
<h>0</h>
<k>0</k>
<l>8</l>
<F/>
</intensity>
<intensity>
<theta>84.561</theta>
<da>1.144950</da>
<intensity>3</intensity>
<h>5</h>
<k>0</k>
<l>1</l>
<F/>
</intensity>
<intensity>
<theta>85.705</theta>
<da>1.132580</da>
<intensity>15</intensity>
<h>4</h>
<k>2</k>
<l>4</l>
<F/>
</intensity>
<intensity>
<theta>86.389</theta>
<da>1.125360</da>
<intensity>47</intensity>
<h>4</h>
<k>1</k>
<l>5</l>
<F/>
</intensity>
<intensity>
<theta>88.212</theta>
<da>1.106740</da>
<intensity>1</intensity>
<h>3</h>
<k>0</k>
<l>7</l>
<F/>
</intensity>
<intensity>
<theta>88.886</theta>
<da>1.100090</da>
<intensity>13</intensity>
<h>5</h>
<k>1</k>
<l>2</l>
<F/>
</intensity>
<intensity>
<theta>89.351</theta>
<da>1.095560</da>
<intensity>6</intensity>
<h>2</h>
<k>0</k>
<l>8</l>
<F/>
</intensity>
<intensity>
<theta>90.628</theta>
<da>1.083420</da>
<intensity>44</intensity>
<h>5</h>
<k>0</k>
<l>3</l>
<F/>
</intensity>
<intensity>
<theta>92.748</theta>
<da>1.064130</da>
<intensity>22m</intensity>
<h>4</h>
<k>0</k>
<l>6</l>
<F/>
</intensity>
<intensity>
<theta>92.748</theta>
<da>1.064130</da>
<intensity>22m</intensity>
<h>5</h>
<k>2</k>
<l>1</l>
<F/>
</intensity>
<intensity>
<theta>96.105</theta>
<da>1.035660</da>
<intensity>2</intensity>
<h>1</h>
<k>0</k>
<l>9</l>
<F/>
</intensity>
<intensity>
<theta>96.404</theta>
<da>1.033240</da>
<intensity>27</intensity>
<h>3</h>
<k>2</k>
<l>7</l>
<F/>
</intensity>
<intensity>
<theta>96.782</theta>
<da>1.030210</da>
<intensity>6</intensity>
<h>3</h>
<k>3</k>
<l>6</l>
<F/>
</intensity>
<intensity>
<theta>97.551</theta>
<da>1.024130</da>
<intensity>14</intensity>
<h>2</h>
<k>2</k>
<l>8</l>
<F/>
</intensity>
<intensity>
<theta>98.150</theta>
<da>1.019470</da>
<intensity>30</intensity>
<h>4</h>
<k>4</k>
<l>0</l>
<F/>
</intensity>
<intensity>
<theta>98.841</theta>
<da>1.014190</da>
<intensity>1</intensity>
<h>5</h>
<k>2</k>
<l>3</l>
<F/>
</intensity>
<intensity>
<theta>100.921</theta>
<da>0.998825</da>
<intensity>13</intensity>
<h>4</h>
<k>2</k>
<l>6</l>
<F/>
</intensity>
<intensity>
<theta>101.698</theta>
<da>0.993286</da>
<intensity>1</intensity>
<h>3</h>
<k>1</k>
<l>8</l>
<F/>
</intensity>
<intensity>
<theta>102.853</theta>
<da>0.985251</da>
<intensity>37</intensity>
<h>5</h>
<k>0</k>
<l>5</l>
<F/>
</intensity>
<intensity>
<theta>104.422</theta>
<da>0.974700</da>
<intensity>25</intensity>
<h>2</h>
<k>1</k>
<l>9</l>
<F/>
</intensity>
<intensity>
<theta>105.426</theta>
<da>0.968159</da>
<intensity>7</intensity>
<h>5</h>
<k>3</k>
<l>2</l>
<F/>
</intensity>
<intensity>
<theta>106.528</theta>
<da>0.961167</da>
<intensity>2</intensity>
<h>6</h>
<k>0</k>
<l>0</l>
<F/>
</intensity>
<intensity>
<theta>109.474</theta>
<da>0.943378</da>
<intensity>18</intensity>
<h>6</h>
<k>1</k>
<l>1</l>
<F/>
</intensity>
<intensity>
<theta>109.716</theta>
<da>0.941975</da>
<intensity>6</intensity>
<h>6</h>
<k>0</k>
<l>2</l>
<F/>
</intensity>
<intensity>
<theta>110.687</theta>
<da>0.936426</da>
<intensity>10</intensity>
<h>4</h>
<k>4</k>
<l>4</l>
<F/>
</intensity>
<intensity>
<theta>111.419</theta>
<da>0.932328</da>
<intensity>1</intensity>
<h>5</h>
<k>2</k>
<l>5</l>
<F/>
</intensity>
<intensity>
<theta>113.152</theta>
<da>0.922915</da>
<intensity>4m</intensity>
<h>1</h>
<k>1</k>
<l>10</l>
<F/>
</intensity>
<intensity>
<theta>113.152</theta>
<da>0.922915</da>
<intensity>4m</intensity>
<h>3</h>
<k>0</k>
<l>9</l>
<F/>
</intensity>
<intensity>
<theta>113.799</theta>
<da>0.919500</da>
<intensity>5</intensity>
<h>5</h>
<k>1</k>
<l>6</l>
<F/>
</intensity>
<intensity>
<theta>114.635</theta>
<da>0.915173</da>
<intensity>42</intensity>
<h>4</h>
<k>0</k>
<l>8</l>
<F/>
</intensity>
<intensity>
<theta>115.290</theta>
<da>0.911843</da>
<intensity>9</intensity>
<h>6</h>
<k>2</k>
<l>0</l>
<F/>
</intensity>
<intensity>
<theta>116.048</theta>
<da>0.908058</da>
<intensity>1</intensity>
<h>6</h>
<k>1</k>
<l>3</l>
<F/>
</intensity>
<intensity>
<theta>117.680</theta>
<da>0.900149</da>
<intensity>5</intensity>
<h>2</h>
<k>0</k>
<l>10</l>
<F/>
</intensity>
<intensity>
<theta>118.432</theta>
<da>0.896612</da>
<intensity>2</intensity>
<h>5</h>
<k>4</k>
<l>1</l>
<F/>
</intensity>
<intensity>
<theta>119.734</theta>
<da>0.890638</da>
<intensity>2</intensity>
<h>6</h>
<k>0</k>
<l>4</l>
<F/>
</intensity>
<intensity>
<theta>122.311</theta>
<da>0.879385</da>
<intensity>23</intensity>
<h>3</h>
<k>2</k>
<l>9</l>
<F/>
</intensity>
<intensity>
<theta>124.025</theta>
<da>0.872293</da>
<intensity>5</intensity>
<h>4</h>
<k>2</k>
<l>8</l>
<F/>
</intensity>
<intensity>
<theta>125.581</theta>
<da>0.866125</da>
<intensity>19</intensity>
<h>5</h>
<k>4</k>
<l>3</l>
<F/>
</intensity>
<intensity>
<theta>128.230</theta>
<da>0.856177</da>
<intensity>19</intensity>
<h>6</h>
<k>3</k>
<l>1</l>
<F/>
</intensity>
<intensity>
<theta>129.695</theta>
<da>0.850970</da>
<intensity>69</intensity>
<h>6</h>
<k>2</k>
<l>4</l>
<F/>
</intensity>
<intensity>
<theta>130.588</theta>
<da>0.847891</da>
<intensity>1</intensity>
<h>6</h>
<k>1</k>
<l>5</l>
<F/>
</intensity>
<intensity>
<theta>132.735</theta>
<da>0.840792</da>
<intensity>5m</intensity>
<h>3</h>
<k>1</k>
<l>10</l>
<F/>
</intensity>
<intensity>
<theta>132.735</theta>
<da>0.840792</da>
<intensity>5m</intensity>
<h>4</h>
<k>1</k>
<l>9</l>
<F/>
</intensity>
<intensity>
<theta>133.032</theta>
<da>0.839842</da>
<intensity>9</intensity>
<h>5</h>
<k>2</k>
<l>7</l>
<F/>
</intensity>
<intensity>
<theta>133.549</theta>
<da>0.838208</da>
<intensity>5</intensity>
<h>5</h>
<k>3</k>
<l>6</l>
<F/>
</intensity>
<intensity>
<theta>136.433</theta>
<da>0.829513</da>
<intensity>1</intensity>
<h>6</h>
<k>3</k>
<l>3</l>
<F/>
</intensity>
<intensity>
<theta>139.494</theta>
<da>0.821042</da>
<intensity>4m</intensity>
<h>6</h>
<k>0</k>
<l>6</l>
<F/>
</intensity>
<intensity>
<theta>139.494</theta>
<da>0.821042</da>
<intensity>4m</intensity>
<h>7</h>
<k>0</k>
<l>1</l>
<F/>
</intensity>
<intensity>
<theta>140.682</theta>
<da>0.817957</da>
<intensity>1</intensity>
<h>5</h>
<k>1</k>
<l>8</l>
<F/>
</intensity>
<intensity>
<theta>141.059</theta>
<da>0.817002</da>
<intensity>1</intensity>
<h>2</h>
<k>1</k>
<l>11</l>
<F/>
</intensity>
<intensity>
<theta>142.499</theta>
<da>0.813453</da>
<intensity>20</intensity>
<h>5</h>
<k>4</k>
<l>5</l>
<F/>
</intensity>
<intensity>
<theta>146.812</theta>
<da>0.803754</da>
<intensity>7</intensity>
<h>7</h>
<k>1</k>
<l>2</l>
<F/>
</intensity>
<intensity>
<theta>148.801</theta>
<da>0.799739</da>
<intensity>3</intensity>
<h>6</h>
<k>4</k>
<l>0</l>
<F/>
</intensity>
</stick_series>
</graphs>
</pdfcard>

File: scripts_V_Nb_Mn_O/data/icdd/Blank/PDF Card - 04-008-7668.xml
<?xml version="1.0" encoding="UTF-8" standalone="no"?>
<?xml-stylesheet type="text/xsl" href="pdfcard.xsl"?><pdfcard>
<pdf_data ApplicationName="PDF-4+ 2020" ApplicationVersion="4.20.0.1" CurrentYear="2019">
<pdf_number>04-008-7668</pdf_number>
<chemical_formula>V O2</chemical_formula>
<empirical_formula>O2 V</empirical_formula>
<anx>AX2</anx>
<chemical_name>Vanadium Oxide</chemical_name>
<common_name>vanadium(IV) oxide</common_name>
<xstal_system>Tetragonal</xstal_system>
<xtldx>4.657</xtldx>
<ds>4.66</ds>
<rep_struc>Ti O2</rep_struc>
<rep_struc_alpha_order>O2 Ti</rep_struc_alpha_order>
<lpf_rep_struc>Ti O2,tP6,136</lpf_rep_struc>
<lpf_rep_struc_alpha_order>O2 Ti,tP6,136</lpf_rep_struc_alpha_order>
<pressure_temperature>Non-ambient Temperature</pressure_temperature>
<status>Alternate</status>
<cell_a>4.5546(3)</cell_a>
<cell_c>2.8514(2)</cell_c>
<z>2.00</z>
<cell_vol>59.15</cell_vol>
<cell_mv>29.57</cell_mv>
<authcovera>0.626</authcovera>
<xtlvol>59.15</xtlvol>
<redcellvol>59.15</redcellvol>
<xtla>4.555</xtla>
<xtlb>4.555</xtlb>
<xtlc>2.851</xtlc>
<xtlal>90.00</xtlal>
<xtlbe>90.00</xtlbe>
<xtlga>90.00</xtlga>
<xtlcovera>0.626</xtlcovera>
<xtlaoverb>1.000</xtlaoverb>
<xtlcoverb>0.626</xtlcoverb>
<redcell_a>2.851</redcell_a>
<redcell_b>4.555</redcell_b>
<redcell_c>4.555</redcell_c>
<redcell_al>90.00</redcell_al>
<redcell_be>90.00</redcell_be>
<redcell_ga>90.00</redcell_ga>
<xtlz>2.00</xtlz>
<ss>F(30) = 216.5(0.0045, 31)</ss>
<xtlsg>P42/mnm (136)</xtlsg>
<xtlmolwt>82.94</xtlmolwt>
<quality_mark>Blank</quality_mark>
<iic>3.77</iic>
<iic_nd>0.58</iic_nd>
<lambda>1.5406</lambda>
<patrad>CuKα1</patrad>
<source>Calculated - Peak</source>
<instrument>Calculated</instrument>
<temperature>360.0</temperature>
<aspectn>136</aspectn>
<spgr_label>Space Group</spgr_label>
<spgr>P42/mnm (136)</spgr>
<rfactor>0.017</rfactor>
<pearson>tP6.00</pearson>
<entry_date>09/01/2005</entry_date>
<last_mod_date>09/01/2011</last_mod_date>
<last_modifications>Reflections</last_modifications>
<weight_percent>O38.58 V61.42</weight_percent>
<atomic_percent>O66.67 V33.33</atomic_percent>
<tf_type>B</tf_type>
<sg_sym_ops>
<sg_sym_op>
<seq>1</seq>
<operator>x,y,z</operator>
</sg_sym_op>
<sg_sym_op>
<seq>2</seq>
<operator>-x,-y,-z</operator>
</sg_sym_op>
<sg_sym_op>
<seq>3</seq>
<operator>-x,-y,z</operator>
</sg_sym_op>
<sg_sym_op>
<seq>4</seq>
<operator>x,y,-z</operator>
</sg_sym_op>
<sg_sym_op>
<seq>5</seq>
<operator>x+1/2,-y+1/2,z+1/2</operator>
</sg_sym_op>
<sg_sym_op>
<seq>6</seq>
<operator>-x+1/2,y+1/2,-z+1/2</operator>
</sg_sym_op>
<sg_sym_op>
<seq>7</seq>
<operator>-x+1/2,y+1/2,z+1/2</operator>
</sg_sym_op>
<sg_sym_op>
<seq>8</seq>
<operator>x+1/2,-y+1/2,-z+1/2</operator>
</sg_sym_op>
<sg_sym_op>
<seq>9</seq>
<operator>y,x,z</operator>
</sg_sym_op>
<sg_sym_op>
<seq>10</seq>
<operator>-y,-x,-z</operator>
</sg_sym_op>
<sg_sym_op>
<seq>11</seq>
<operator>-y,-x,z</operator>
</sg_sym_op>
<sg_sym_op>
<seq>12</seq>
<operator>y,x,-z</operator>
</sg_sym_op>
<sg_sym_op>
<seq>13</seq>
<operator>y+1/2,-x+1/2,z+1/2</operator>
</sg_sym_op>
<sg_sym_op>
<seq>14</seq>
<operator>-y+1/2,x+1/2,-z+1/2</operator>
</sg_sym_op>
<sg_sym_op>
<seq>15</seq>
<operator>-y+1/2,x+1/2,z+1/2</operator>
</sg_sym_op>
<sg_sym_op>
<seq>16</seq>
<operator>y+1/2,-x+1/2,-z+1/2</operator>
</sg_sym_op>
</sg_sym_ops>
<idp_column>Biso</idp_column>
<adp_column>Bani</adp_column>
<atomic_coords>
<atomic_coord>
<atom>V</atom>
<num>1</num>
<wyckoff>2a</wyckoff>
<symmetry>m.mm</symmetry>
<x>0.0</x>
<y>0.0</y>
<z>0.0</z>
<sof>1.0</sof>
<idp>1.23083</idp>
<aet>6-a</aet>
</atomic_coord>
<atomic_coord>
<atom>O</atom>
<num>2</num>
<wyckoff>4f</wyckoff>
<symmetry>m.2m</symmetry>
<x>0.3001</x>
<y>0.3001</y>
<z>0.0</z>
<sof>1.0</sof>
<idp>0.8685</idp>
<aet>3#b</aet>
</atomic_coord>
</atomic_coords>
<ani_temp_facs>
<ani_temp_fac>
<atom>V</atom>
<num>1</num>
<adp11>0.879546</adp11>
<adp22>0.879546</adp22>
<adp33>1.93334</adp33>
<adp12>0.082976</adp12>
<adp13>0.0</adp13>
<adp23>0.0</adp23>
</ani_temp_fac>
<ani_temp_fac>
<atom>O</atom>
<num>2</num>
<adp11>0.680404</adp11>
<adp22>0.680404</adp22>
<adp33>1.24464</adp33>
<adp12>-0.149357</adp12>
<adp13>0.0</adp13>
<adp23>0.0</adp23>
</ani_temp_fac>
</ani_temp_facs>
<ac_space_group>P42/mnm (136)</ac_space_group>
<ac_unit_cell_a>4.5546(3)</ac_unit_cell_a>
<ac_unit_cell_b>4.5546(3)</ac_unit_cell_b>
<ac_unit_cell_c>2.8514(2)</ac_unit_cell_c>
<ac_unit_cell_alpha>90</ac_unit_cell_alpha>
<ac_unit_cell_beta>90</ac_unit_cell_beta>
<ac_unit_cell_gamma>90</ac_unit_cell_gamma>
<subfile_indicator>Ceramic (Semiconductor), Inorganic, Metal &amp; Alloy</subfile_indicator>
<former_pdf_number>01-071-0565, 01-076-0677, 01-076-0678</former_pdf_number>
<cross_ref_pdf_numbers>00-044-0253 (Primary), 01-072-8405 (Alternate), 01-073-2362 (Alternate), 01-076-0675 (Alternate), 01-079-1655 (Alternate), 01-083-8516 (Alternate), 04-001-8957 (Alternate), 04-001-9153 (Alternate), 04-002-3081 (Alternate), 04-002-9116 (Alternate), 04-003-5848 (Alternate), 04-004-3064 (Primary), 04-004-5458 (Alternate), 04-004-9010 (Alternate), 04-005-7410 (Alternate), 04-006-6356 (Alternate), 04-007-3725 (Alternate), 04-007-8018 (Alternate), 04-007-9096 (Alternate), 04-008-7669 (Alternate)</cross_ref_pdf_numbers>
<references>
<reference_group>
<type>Primary Reference</type>
<reference>Calculated from LPF using POWD-12++.</reference>
</reference_group>
<reference_group>
<type>Structure</type>
<doi>10.1103/PhysRevB.10.490</doi>
<reference>McWhan D.B., Marezio M., Remeika J.P., Dernier P.D. "X-ray diffraction study of metallic VO2". Phys. Rev. B: Solid State 1974, 10, 490.</reference>
</reference_group>
</references>
<database_comments>ANX: AX2. LPF Collection Code: 2040705. Polymorphism: metallic. Sample Preparation: STARTING MATERIALS:V,V2O5. Compound Preparation: prepared by electrochemical method. CRUCIBLE: platinum. ATMOSPHERE: argon.  Temperature Factor: Reported Anisotropic temperature factors (in Beta) were converted to B. Temperature of Data Collection: 360 K. Significant Warning: LPF Editor Comment: starting parameters from Physical Review B: Solid State (1972) 5, 2541-2551. Unit Cell Data Source: Powder Diffraction.</database_comments>
<crystal_properties>Centrosymmetric</crystal_properties>
<phase>High temperature phase.</phase>
</pdf_data>
<graphs>
<wave_length>Cu Kα1 1.54056 Å</wave_length>
<chart_name>PDF Card - 04-008-7668.jpg</chart_name>
<stick_series type="V O2 - 04-008-7668 (Stick, Fixed Slit Intensity)">
<intensity>
<theta>27.676</theta>
<da>3.220590</da>
<intensity>1000</intensity>
<h>1</h>
<k>1</k>
<l>0</l>
<F/>
</intensity>
<intensity>
<theta>37.170</theta>
<da>2.416840</da>
<intensity>435</intensity>
<h>1</h>
<k>0</k>
<l>1</l>
<F/>
</intensity>
<intensity>
<theta>39.540</theta>
<da>2.277300</da>
<intensity>70</intensity>
<h>2</h>
<k>0</k>
<l>0</l>
<F/>
</intensity>
<intensity>
<theta>42.299</theta>
<da>2.134890</da>
<intensity>156</intensity>
<h>1</h>
<k>1</k>
<l>1</l>
<F/>
</intensity>
<intensity>
<theta>44.440</theta>
<da>2.036880</da>
<intensity>50</intensity>
<h>2</h>
<k>1</k>
<l>0</l>
<F/>
</intensity>
<intensity>
<theta>55.387</theta>
<da>1.657430</da>
<intensity>444</intensity>
<h>2</h>
<k>1</k>
<l>1</l>
<F/>
</intensity>
<intensity>
<theta>57.155</theta>
<da>1.610290</da>
<intensity>149</intensity>
<h>2</h>
<k>2</k>
<l>0</l>
<F/>
</intensity>
<intensity>
<theta>64.662</theta>
<da>1.440290</da>
<intensity>71</intensity>
<h>3</h>
<k>1</k>
<l>0</l>
<F/>
</intensity>
<intensity>
<theta>65.406</theta>
<da>1.425700</da>
<intensity>45</intensity>
<h>0</h>
<k>0</k>
<l>2</l>
<F/>
</intensity>
<intensity>
<theta>66.646</theta>
<da>1.402150</da>
<intensity>3</intensity>
<h>2</h>
<k>2</k>
<l>1</l>
<F/>
</intensity>
<intensity>
<theta>70.171</theta>
<da>1.340080</da>
<intensity>134</intensity>
<h>3</h>
<k>0</k>
<l>1</l>
<F/>
</intensity>
<intensity>
<theta>72.435</theta>
<da>1.303670</da>
<intensity>52</intensity>
<h>1</h>
<k>1</k>
<l>2</l>
<F/>
</intensity>
<intensity>
<theta>73.620</theta>
<da>1.285590</da>
<intensity>10</intensity>
<h>3</h>
<k>1</k>
<l>1</l>
<F/>
</intensity>
<intensity>
<theta>75.146</theta>
<da>1.263220</da>
<intensity>2</intensity>
<h>3</h>
<k>2</k>
<l>0</l>
<F/>
</intensity>
<intensity>
<theta>79.201</theta>
<da>1.208420</da>
<intensity>10</intensity>
<h>2</h>
<k>0</k>
<l>2</l>
<F/>
</intensity>
<intensity>
<theta>82.521</theta>
<da>1.168010</da>
<intensity>6</intensity>
<h>2</h>
<k>1</k>
<l>2</l>
<F/>
</intensity>
<intensity>
<theta>83.662</theta>
<da>1.154950</da>
<intensity>28</intensity>
<h>3</h>
<k>2</k>
<l>1</l>
<F/>
</intensity>
<intensity>
<theta>85.139</theta>
<da>1.138650</da>
<intensity>22</intensity>
<h>4</h>
<k>0</k>
<l>0</l>
<F/>
</intensity>
<intensity>
<theta>88.423</theta>
<da>1.104650</da>
<intensity>7</intensity>
<h>4</h>
<k>1</k>
<l>0</l>
<F/>
</intensity>
<intensity>
<theta>91.700</theta>
<da>1.073530</da>
<intensity>22</intensity>
<h>3</h>
<k>3</k>
<l>0</l>
<F/>
</intensity>
<intensity>
<theta>92.375</theta>
<da>1.067450</da>
<intensity>35</intensity>
<h>2</h>
<k>2</k>
<l>2</l>
<F/>
</intensity>
<intensity>
<theta>96.801</theta>
<da>1.030060</da>
<intensity>36</intensity>
<h>4</h>
<k>1</k>
<l>1</l>
<F/>
</intensity>
<intensity>
<theta>98.284</theta>
<da>1.018440</da>
<intensity>16</intensity>
<h>4</h>
<k>2</k>
<l>0</l>
<F/>
</intensity>
<intensity>
<theta>98.966</theta>
<da>1.013240</da>
<intensity>24</intensity>
<h>3</h>
<k>1</k>
<l>2</l>
<F/>
</intensity>
<intensity>
<theta>100.115</theta>
<da>1.004680</da>
<intensity>1</intensity>
<h>3</h>
<k>3</k>
<l>1</l>
<F/>
</intensity>
<intensity>
<theta>106.860</theta>
<da>0.959098</da>
<intensity>2</intensity>
<h>4</h>
<k>2</k>
<l>1</l>
<F/>
</intensity>
<intensity>
<theta>109.115</theta>
<da>0.945481</da>
<intensity>1</intensity>
<h>3</h>
<k>2</k>
<l>2</l>
<F/>
</intensity>
<intensity>
<theta>111.763</theta>
<da>0.930423</da>
<intensity>6</intensity>
<h>1</h>
<k>0</k>
<l>3</l>
<F/>
</intensity>
<intensity>
<theta>115.339</theta>
<da>0.911597</da>
<intensity>2m</intensity>
<h>1</h>
<k>1</k>
<l>3</l>
<F/>
</intensity>
<intensity>
<theta>115.339</theta>
<da>0.911597</da>
<intensity>2m</intensity>
<h>4</h>
<k>3</k>
<l>0</l>
<F/>
</intensity>
<intensity>
<theta>119.164</theta>
<da>0.893230</da>
<intensity>19</intensity>
<h>5</h>
<k>1</k>
<l>0</l>
<F/>
</intensity>
<intensity>
<theta>119.939</theta>
<da>0.889717</da>
<intensity>15</intensity>
<h>4</h>
<k>0</k>
<l>2</l>
<F/>
</intensity>
<intensity>
<theta>123.799</theta>
<da>0.873213</da>
<intensity>5</intensity>
<h>4</h>
<k>1</k>
<l>2</l>
<F/>
</intensity>
<intensity>
<theta>125.173</theta>
<da>0.867717</da>
<intensity>36</intensity>
<h>4</h>
<k>3</k>
<l>1</l>
<F/>
</intensity>
<intensity>
<theta>126.841</theta>
<da>0.861309</da>
<intensity>19</intensity>
<h>2</h>
<k>1</k>
<l>3</l>
<F/>
</intensity>
<intensity>
<theta>127.842</theta>
<da>0.857594</da>
<intensity>18</intensity>
<h>3</h>
<k>3</k>
<l>2</l>
<F/>
</intensity>
<intensity>
<theta>131.217</theta>
<da>0.845768</da>
<intensity>1</intensity>
<h>5</h>
<k>2</k>
<l>0</l>
<F/>
</intensity>
<intensity>
<theta>136.710</theta>
<da>0.828716</da>
<intensity>15</intensity>
<h>4</h>
<k>2</k>
<l>2</l>
<F/>
</intensity>
<intensity>
<theta>140.462</theta>
<da>0.818520</da>
<intensity>1</intensity>
<h>2</h>
<k>2</k>
<l>3</l>
<F/>
</intensity>
<intensity>
<theta>143.598</theta>
<da>0.810850</da>
<intensity>45</intensity>
<h>5</h>
<k>2</k>
<l>1</l>
<F/>
</intensity>
<intensity>
<theta>145.936</theta>
<da>0.805614</da>
<intensity>16m</intensity>
<h>3</h>
<k>0</k>
<l>3</l>
<F/>
</intensity>
<intensity>
<theta>145.936</theta>
<da>0.805614</da>
<intensity>16m</intensity>
<h>4</h>
<k>4</k>
<l>0</l>
<F/>
</intensity>
</stick_series>
</graphs>
</pdfcard>
