Repository: ComputationalMaterials-WestLake-Univ/phasemapy

# Automated Phase Mapping of XRD (AutoMapper)

The AutoMapper is an unsupervised solver to tackle the phase mapping challenge in high-throughput X-ray diffraction datasets. Besides leveraging robust fitting abilities of machine learning algorithms,it is integrated various material information, including first-principles calculated thermodynamic data, crystallography, X-ray diffraction, and texture.

Its main functionalities:

- correctly identify the number, identity, fraction, peak shift and texture of present phases.

File: scripts_V_Nb_Mn_O/data/icdd/Blank/PDF Card - 04-008-7745.xml
<?xml version="1.0" encoding="UTF-8" standalone="no"?>
<?xml-stylesheet type="text/xsl" href="pdfcard.xsl"?><pdfcard>
<pdf_data ApplicationName="PDF-4+ 2020" ApplicationVersion="4.20.0.1" CurrentYear="2019">
<pdf_number>04-008-7745</pdf_number>
<chemical_formula>Nb O2</chemical_formula>
<empirical_formula>Nb O2</empirical_formula>
<anx>AX2</anx>
<chemical_name>Niobium Oxide</chemical_name>
<common_name>niobium(IV) oxide</common_name>
<xstal_system>Tetragonal</xstal_system>
<xtldx>5.917</xtldx>
<ds>5.92</ds>
<rep_struc>Nb O2</rep_struc>
<rep_struc_alpha_order>Nb O2</rep_struc_alpha_order>
<lpf_rep_struc>Nb O2,tI96,88</lpf_rep_struc>
<lpf_rep_struc_alpha_order>Nb O2,tI96,88</lpf_rep_struc_alpha_order>
<pressure_temperature>Ambient</pressure_temperature>
<status>Alternate</status>
<cell_a>13.695(2)</cell_a>
<cell_c>5.981(1)</cell_c>
<z>32.00</z>
<cell_vol>1121.75</cell_vol>
<cell_mv>35.05</cell_mv>
<authcovera>0.437</authcovera>
<xtlvol>1121.75</xtlvol>
<redcellvol>560.88</redcellvol>
<xtla>13.695</xtla>
<xtlb>13.695</xtlb>
<xtlc>5.981</xtlc>
<xtlal>90.00</xtlal>
<xtlbe>90.00</xtlbe>
<xtlga>90.00</xtlga>
<xtlcovera>0.437</xtlcovera>
<xtlaoverb>1.000</xtlaoverb>
<xtlcoverb>0.437</xtlcoverb>
<redcell_a>5.981</redcell_a>
<redcell_b>10.135</redcell_b>
<redcell_c>10.135</redcell_c>
<redcell_al>85.01</redcell_al>
<redcell_be>72.84</redcell_be>
<redcell_ga>72.84</redcell_ga>
<xtlz>32.00</xtlz>
<ss>F(30) = 999.9(0.0000, 32)</ss>
<xtlsg>I41/a (88)</xtlsg>
<xtlmolwt>124.90</xtlmolwt>
<quality_mark>Blank</quality_mark>
<iic>7.58</iic>
<iic_nd>0.4</iic_nd>
<lambda>1.5406</lambda>
<patrad>CuKα1</patrad>
<source>Calculated - Peak</source>
<instrument>Calculated</instrument>
<temperature>298.0</temperature>
<aspectn>88</aspectn>
<spgr_label>Space Group</spgr_label>
<spgr>I41/a (88)</spgr>
<rfactor>0.14</rfactor>
<pearson>tI96.00</pearson>
<entry_date>09/01/2005</entry_date>
<last_mod_date>09/01/2011</last_mod_date>
<last_modifications>Reflections</last_modifications>
<weight_percent>Nb74.38 O25.62</weight_percent>
<atomic_percent>Nb33.33 O66.67</atomic_percent>
<origin>O2</origin>
<sg_sym_ops>
<sg_sym_op>
<seq>1</seq>
<operator>x,y,z</operator>
</sg_sym_op>
<sg_sym_op>
<seq>2</seq>
<operator>-x,-y,-z</operator>
</sg_sym_op>
<sg_sym_op>
<seq>3</seq>
<operator>-x+1/2,-y,z+1/2</operator>
</sg_sym_op>
<sg_sym_op>
<seq>4</seq>
<operator>x+1/2,y,-z+1/2</operator>
</sg_sym_op>
<sg_sym_op>
<seq>5</seq>
<operator>-y+3/4,x+1/4,z+1/4</operator>
</sg_sym_op>
<sg_sym_op>
<seq>6</seq>
<operator>y+1/4,-x+3/4,-z+3/4</operator>
</sg_sym_op>
<sg_sym_op>
<seq>7</seq>
<operator>y+3/4,-x+3/4,z+3/4</operator>
</sg_sym_op>
<sg_sym_op>
<seq>8</seq>
<operator>-y+1/4,x+1/4,-z+1/4</operator>
</sg_sym_op>
</sg_sym_ops>
<idp_column>IDP</idp_column>
<adp_column>ADP</adp_column>
<atomic_coords>
<atomic_coord>
<atom>Nb</atom>
<num>1</num>
<wyckoff>16f</wyckoff>
<symmetry>1</symmetry>
<x>0.115</x>
<y>0.125</y>
<z>0.4757</z>
<sof>1.0</sof>
<aet>6-a</aet>
</atomic_coord>
<atomic_coord>
<atom>Nb</atom>
<num>2</num>
<wyckoff>16f</wyckoff>
<symmetry>1</symmetry>
<x>0.1345</x>
<y>0.125</y>
<z>0.0254</z>
<sof>1.0</sof>
<aet>6-a</aet>
</atomic_coord>
<atomic_coord>
<atom>O</atom>
<num>3</num>
<wyckoff>16f</wyckoff>
<symmetry>1</symmetry>
<x>0.9838</x>
<y>0.1272</y>
<z>-0.0093</z>
<sof>1.0</sof>
<aet>3#a</aet>
</atomic_coord>
<atomic_coord>
<atom>O</atom>
<num>4</num>
<wyckoff>16f</wyckoff>
<symmetry>1</symmetry>
<x>0.9737</x>
<y>0.1267</y>
<z>0.496</z>
<sof>1.0</sof>
<aet>3#a</aet>
</atomic_coord>
<atomic_coord>
<atom>O</atom>
<num>5</num>
<wyckoff>16f</wyckoff>
<symmetry>1</symmetry>
<x>0.2719</x>
<y>0.1261</y>
<z>0.0063</z>
<sof>1.0</sof>
<aet>3#b</aet>
</atomic_coord>
<atomic_coord>
<atom>O</atom>
<num>6</num>
<wyckoff>16f</wyckoff>
<symmetry>1</symmetry>
<x>0.2607</x>
<y>0.125</y>
<z>0.5109</z>
<sof>1.0</sof>
<aet>3#a</aet>
</atomic_coord>
</atomic_coords>
<ani_temp_facs/>
<ac_space_group>I41/a (88)</ac_space_group>
<ac_unit_cell_a>13.695(2)</ac_unit_cell_a>
<ac_unit_cell_b>13.695(2)</ac_unit_cell_b>
<ac_unit_cell_c>5.981(1)</ac_unit_cell_c>
<ac_unit_cell_alpha>90</ac_unit_cell_alpha>
<ac_unit_cell_beta>90</ac_unit_cell_beta>
<ac_unit_cell_gamma>90</ac_unit_cell_gamma>
<subfile_indicator>Battery Material, Ceramic (Semiconductor), Common Phase, Inorganic, Metal &amp; Alloy</subfile_indicator>
<former_pdf_number>01-085-0379</former_pdf_number>
<cross_ref_pdf_numbers>00-009-0235 (Primary), 00-019-0859 (Primary), 00-034-0898 (Primary), 00-043-1043 (Primary), 00-068-0147 (Primary), 01-089-8555 (Alternate), 04-001-1744 (Alternate), 04-002-6372 (Alternate), 04-003-2348 (Alternate), 04-004-4309 (Alternate), 04-004-9016 (Alternate), 04-005-4298 (Primary), 04-005-4355 (Alternate), 04-005-4690 (Alternate), 04-007-2133 (Alternate), 04-007-6427 (Alternate), 04-008-3574 (Alternate)</cross_ref_pdf_numbers>
<references>
<reference_group>
<type>Primary Reference</type>
<reference>Calculated from LPF using POWD-12++.</reference>
</reference_group>
<reference_group>
<type>Structure</type>
<doi>10.1107/S0567740879010785</doi>
<reference>Sakata K. "Structural Features of Nb1-xTixO2". Acta Crystallogr., Sect. B: Struct. Crystallogr. Cryst. Chem. 1979, 35, 2836.</reference>
</reference_group>
</references>
<database_comments>ANX: AX2. LPF Collection Code: 2040821. Polymorphism: Low temperature phase. Sample Preparation: STARTING MATERIALS:NbO2,TiO2. Compound Preparation: chemical transport method, transport agent TeCl4. CRUCIBLE: sealed evacuated quartz tube. ATMOSPHERE: vacuum.  Temperature Factor: Reported Anisotropic temperature factors (in Beta) were converted to B. Significant Warning: 12%&lt;R factor (for single crystal). Non-positive definite matrix observed for anisotropic displacement parameters. Reported temperature factors on non H atoms are outside the range 0.001&lt;U&lt;0.1. Reported temperature factors were ignored and U=0.012 was used in the calculation. LPF Editor Comment: computed equivalent isotropic displacement parameters &lt; 0 for some sites. LPF Editor Comment: diagonal anisotropic displacement parameters &lt; 0 for some sites. Unit Cell Data Source: Single Crystal.</database_comments>
<crystal_properties>Centrosymmetric</crystal_properties>
<phase>Low temperature phase.</phase>
</pdf_data>
<graphs>
<wave_length>Cu Kα1 1.54056 Å</wave_length>
<chart_name>PDF Card - 04-008-7745.jpg</chart_name>
<stick_series type="Nb O2 - 04-008-7745 (Stick, Fixed Slit Intensity)">
<intensity>
<theta>12.918</theta>
<da>6.84750</da>
<intensity>1</intensity>
<h>2</h>
<k>0</k>
<l>0</l>
<F/>
</intensity>
<intensity>
<theta>16.158</theta>
<da>5.48109</da>
<intensity>5</intensity>
<h>1</h>
<k>0</k>
<l>1</l>
<F/>
</intensity>
<intensity>
<theta>18.308</theta>
<da>4.84191</da>
<intensity>1</intensity>
<h>2</h>
<k>2</k>
<l>0</l>
<F/>
</intensity>
<intensity>
<theta>20.741</theta>
<da>4.27907</da>
<intensity>7</intensity>
<h>2</h>
<k>1</k>
<l>1</l>
<F/>
</intensity>
<intensity>
<theta>24.511</theta>
<da>3.62879</da>
<intensity>26</intensity>
<h>3</h>
<k>0</k>
<l>1</l>
<F/>
</intensity>
<intensity>
<theta>26.004</theta>
<da>3.42375</da>
<intensity>1000</intensity>
<h>4</h>
<k>0</k>
<l>0</l>
<F/>
</intensity>
<intensity>
<theta>27.801</theta>
<da>3.20638</da>
<intensity>38</intensity>
<h>2</h>
<k>3</k>
<l>1</l>
<F/>
</intensity>
<intensity>
<theta>29.137</theta>
<da>3.06230</da>
<intensity>1</intensity>
<h>2</h>
<k>4</k>
<l>0</l>
<F/>
</intensity>
<intensity>
<theta>30.766</theta>
<da>2.90379</da>
<intensity>2</intensity>
<h>4</h>
<k>1</k>
<l>1</l>
<F/>
</intensity>
<intensity>
<theta>31.278</theta>
<da>2.85736</da>
<intensity>1</intensity>
<h>1</h>
<k>1</k>
<l>2</l>
<F/>
</intensity>
<intensity>
<theta>32.648</theta>
<da>2.74054</da>
<intensity>1</intensity>
<h>2</h>
<k>0</k>
<l>2</l>
<F/>
</intensity>
<intensity>
<theta>35.245</theta>
<da>2.54433</da>
<intensity>615</intensity>
<h>2</h>
<k>2</k>
<l>2</l>
<F/>
</intensity>
<intensity>
<theta>36.036</theta>
<da>2.49029</da>
<intensity>21</intensity>
<h>4</h>
<k>3</k>
<l>1</l>
<F/>
</intensity>
<intensity>
<theta>36.483</theta>
<da>2.46081</da>
<intensity>3</intensity>
<h>3</h>
<k>1</k>
<l>2</l>
<F/>
</intensity>
<intensity>
<theta>37.105</theta>
<da>2.42096</da>
<intensity>156</intensity>
<h>4</h>
<k>4</k>
<l>0</l>
<F/>
</intensity>
<intensity>
<theta>38.432</theta>
<da>2.34033</da>
<intensity>3</intensity>
<h>2</h>
<k>5</k>
<l>1</l>
<F/>
</intensity>
<intensity>
<theta>39.446</theta>
<da>2.28250</da>
<intensity>1</intensity>
<h>6</h>
<k>0</k>
<l>0</l>
<F/>
</intensity>
<intensity>
<theta>39.997</theta>
<da>2.25230</da>
<intensity>63</intensity>
<h>4</h>
<k>0</k>
<l>2</l>
<F/>
</intensity>
<intensity>
<theta>41.112</theta>
<da>2.19375</da>
<intensity>1</intensity>
<h>3</h>
<k>3</k>
<l>2</l>
<F/>
</intensity>
<intensity>
<theta>41.676</theta>
<da>2.16537</da>
<intensity>7</intensity>
<h>6</h>
<k>2</k>
<l>0</l>
<F/>
</intensity>
<intensity>
<theta>42.203</theta>
<da>2.13953</da>
<intensity>1</intensity>
<h>2</h>
<k>4</k>
<l>2</l>
<F/>
</intensity>
<intensity>
<theta>42.885</theta>
<da>2.10710</da>
<intensity>1</intensity>
<h>6</h>
<k>1</k>
<l>1</l>
<F/>
</intensity>
<intensity>
<theta>44.975</theta>
<da>2.01391</da>
<intensity>2</intensity>
<h>4</h>
<k>5</k>
<l>1</l>
<F/>
</intensity>
<intensity>
<theta>45.347</theta>
<da>1.99822</da>
<intensity>1</intensity>
<h>1</h>
<k>5</k>
<l>2</l>
<F/>
</intensity>
<intensity>
<theta>45.963</theta>
<da>1.97287</da>
<intensity>11</intensity>
<h>1</h>
<k>0</k>
<l>3</l>
<F/>
</intensity>
<intensity>
<theta>46.991</theta>
<da>1.93208</da>
<intensity>7</intensity>
<h>6</h>
<k>3</k>
<l>1</l>
<F/>
</intensity>
<intensity>
<theta>47.947</theta>
<da>1.89576</da>
<intensity>20</intensity>
<h>1</h>
<k>2</k>
<l>3</l>
<F/>
</intensity>
<intensity>
<theta>48.944</theta>
<da>1.85948</da>
<intensity>15</intensity>
<h>7</h>
<k>0</k>
<l>1</l>
<F/>
</intensity>
<intensity>
<theta>49.293</theta>
<da>1.84711</da>
<intensity>1</intensity>
<h>3</h>
<k>5</k>
<l>2</l>
<F/>
</intensity>
<intensity>
<theta>49.872</theta>
<da>1.82703</da>
<intensity>3</intensity>
<h>3</h>
<k>0</k>
<l>3</l>
<F/>
</intensity>
<intensity>
<theta>50.840</theta>
<da>1.79449</da>
<intensity>25</intensity>
<h>7</h>
<k>2</k>
<l>1</l>
<F/>
</intensity>
<intensity>
<theta>51.743</theta>
<da>1.76527</da>
<intensity>10</intensity>
<h>3</h>
<k>2</k>
<l>3</l>
<F/>
</intensity>
<intensity>
<theta>52.104</theta>
<da>1.75387</da>
<intensity>432</intensity>
<h>2</h>
<k>6</k>
<l>2</l>
<F/>
</intensity>
<intensity>
<theta>53.482</theta>
<da>1.71188</da>
<intensity>145</intensity>
<h>8</h>
<k>0</k>
<l>0</l>
<F/>
</intensity>
<intensity>
<theta>54.488</theta>
<da>1.68264</da>
<intensity>1</intensity>
<h>6</h>
<k>5</k>
<l>1</l>
<F/>
</intensity>
<intensity>
<theta>55.267</theta>
<da>1.66076</da>
<intensity>1</intensity>
<h>2</h>
<k>8</k>
<l>0</l>
<F/>
</intensity>
<intensity>
<theta>56.250</theta>
<da>1.63403</da>
<intensity>18</intensity>
<h>7</h>
<k>4</k>
<l>1</l>
<F/>
</intensity>
<intensity>
<theta>56.567</theta>
<da>1.62562</da>
<intensity>1</intensity>
<h>7</h>
<k>1</k>
<l>2</l>
<F/>
</intensity>
<intensity>
<theta>57.094</theta>
<da>1.61188</da>
<intensity>14</intensity>
<h>5</h>
<k>0</k>
<l>3</l>
<F/>
</intensity>
<intensity>
<theta>57.432</theta>
<da>1.60319</da>
<intensity>1</intensity>
<h>6</h>
<k>4</k>
<l>2</l>
<F/>
</intensity>
<intensity>
<theta>58.804</theta>
<da>1.56900</da>
<intensity>18</intensity>
<h>5</h>
<k>2</k>
<l>3</l>
<F/>
</intensity>
<intensity>
<theta>59.672</theta>
<da>1.54824</da>
<intensity>3</intensity>
<h>8</h>
<k>3</k>
<l>1</l>
<F/>
</intensity>
<intensity>
<theta>59.978</theta>
<da>1.54108</da>
<intensity>2</intensity>
<h>3</h>
<k>7</k>
<l>2</l>
<F/>
</intensity>
<intensity>
<theta>60.407</theta>
<da>1.53115</da>
<intensity>103</intensity>
<h>8</h>
<k>4</k>
<l>0</l>
<F/>
</intensity>
<intensity>
<theta>62.015</theta>
<da>1.49525</da>
<intensity>36</intensity>
<h>0</h>
<k>0</k>
<l>4</l>
<F/>
</intensity>
<intensity>
<theta>62.138</theta>
<da>1.49259</da>
<intensity>10</intensity>
<h>1</h>
<k>6</k>
<l>3</l>
<F/>
</intensity>
<intensity>
<theta>62.459</theta>
<da>1.48568</da>
<intensity>2</intensity>
<h>8</h>
<k>0</k>
<l>2</l>
<F/>
</intensity>
<intensity>
<theta>62.833</theta>
<da>1.47774</da>
<intensity>1</intensity>
<h>1</h>
<k>1</k>
<l>4</l>
<F/>
</intensity>
<intensity>
<theta>62.978</theta>
<da>1.47469</da>
<intensity>2</intensity>
<h>9</h>
<k>0</k>
<l>1</l>
<F/>
</intensity>
<intensity>
<theta>63.766</theta>
<da>1.45835</da>
<intensity>14</intensity>
<h>4</h>
<k>5</k>
<l>3</l>
<F/>
</intensity>
<intensity>
<theta>64.594</theta>
<da>1.44164</da>
<intensity>13</intensity>
<h>7</h>
<k>6</k>
<l>1</l>
<F/>
</intensity>
<intensity>
<theta>65.372</theta>
<da>1.42636</da>
<intensity>3</intensity>
<h>3</h>
<k>6</k>
<l>3</l>
<F/>
</intensity>
<intensity>
<theta>65.685</theta>
<da>1.42032</da>
<intensity>108</intensity>
<h>6</h>
<k>6</k>
<l>2</l>
<F/>
</intensity>
<intensity>
<theta>66.189</theta>
<da>1.41071</da>
<intensity>1</intensity>
<h>8</h>
<k>5</k>
<l>1</l>
<F/>
</intensity>
<intensity>
<theta>66.477</theta>
<da>1.40529</da>
<intensity>1</intensity>
<h>7</h>
<k>5</k>
<l>2</l>
<F/>
</intensity>
<intensity>
<theta>68.407</theta>
<da>1.37027</da>
<intensity>55m</intensity>
<h>4</h>
<k>0</k>
<l>4</l>
<F/>
</intensity>
<intensity>
<theta>68.407</theta>
<da>1.37027</da>
<intensity>55m</intensity>
<h>6</h>
<k>8</k>
<l>0</l>
<F/>
</intensity>
<intensity>
<theta>68.830</theta>
<da>1.36289</da>
<intensity>4</intensity>
<h>4</h>
<k>8</k>
<l>2</l>
<F/>
</intensity>
<intensity>
<theta>69.185</theta>
<da>1.35676</da>
<intensity>1</intensity>
<h>3</h>
<k>3</k>
<l>4</l>
<F/>
</intensity>
<intensity>
<theta>69.323</theta>
<da>1.35440</da>
<intensity>2</intensity>
<h>9</h>
<k>4</k>
<l>1</l>
<F/>
</intensity>
<intensity>
<theta>69.605</theta>
<da>1.34959</da>
<intensity>1</intensity>
<h>1</h>
<k>9</k>
<l>2</l>
<F/>
</intensity>
<intensity>
<theta>70.002</theta>
<da>1.34291</da>
<intensity>2</intensity>
<h>2</h>
<k>10</k>
<l>0</l>
<F/>
</intensity>
<intensity>
<theta>70.865</theta>
<da>1.32865</da>
<intensity>1</intensity>
<h>10</h>
<k>1</k>
<l>1</l>
<F/>
</intensity>
<intensity>
<theta>71.610</theta>
<da>1.31666</da>
<intensity>8</intensity>
<h>6</h>
<k>5</k>
<l>3</l>
<F/>
</intensity>
<intensity>
<theta>72.258</theta>
<da>1.30644</da>
<intensity>1</intensity>
<h>1</h>
<k>5</k>
<l>4</l>
<F/>
</intensity>
<intensity>
<theta>72.670</theta>
<da>1.30004</da>
<intensity>1</intensity>
<h>9</h>
<k>3</k>
<l>2</l>
<F/>
</intensity>
<intensity>
<theta>73.131</theta>
<da>1.29298</da>
<intensity>3</intensity>
<h>1</h>
<k>8</k>
<l>3</l>
<F/>
</intensity>
<intensity>
<theta>73.908</theta>
<da>1.28129</da>
<intensity>1</intensity>
<h>10</h>
<k>3</k>
<l>1</l>
<F/>
</intensity>
<intensity>
<theta>74.528</theta>
<da>1.27217</da>
<intensity>19m</intensity>
<h>4</h>
<k>4</k>
<l>4</l>
<F/>
</intensity>
<intensity>
<theta>74.528</theta>
<da>1.27217</da>
<intensity>19m</intensity>
<h>4</h>
<k>10</k>
<l>0</l>
<F/>
</intensity>
<intensity>
<theta>75.412</theta>
<da>1.25943</da>
<intensity>5</intensity>
<h>7</h>
<k>8</k>
<l>1</l>
<F/>
</intensity>
<intensity>
<theta>75.685</theta>
<da>1.25557</da>
<intensity>1</intensity>
<h>7</h>
<k>7</k>
<l>2</l>
<F/>
</intensity>
<intensity>
<theta>76.139</theta>
<da>1.24921</da>
<intensity>1</intensity>
<h>3</h>
<k>8</k>
<l>3</l>
<F/>
</intensity>
<intensity>
<theta>76.432</theta>
<da>1.24514</da>
<intensity>1</intensity>
<h>8</h>
<k>6</k>
<l>2</l>
<F/>
</intensity>
<intensity>
<theta>76.906</theta>
<da>1.23865</da>
<intensity>2</intensity>
<h>9</h>
<k>6</k>
<l>1</l>
<F/>
</intensity>
<intensity>
<theta>77.516</theta>
<da>1.23041</da>
<intensity>1</intensity>
<h>6</h>
<k>2</k>
<l>4</l>
<F/>
</intensity>
<intensity>
<theta>77.919</theta>
<da>1.22506</da>
<intensity>54</intensity>
<h>2</h>
<k>10</k>
<l>2</l>
<F/>
</intensity>
<intensity>
<theta>78.390</theta>
<da>1.21887</da>
<intensity>3</intensity>
<h>11</h>
<k>0</k>
<l>1</l>
<F/>
</intensity>
<intensity>
<theta>78.659</theta>
<da>1.21537</da>
<intensity>1</intensity>
<h>5</h>
<k>9</k>
<l>2</l>
<F/>
</intensity>
<intensity>
<theta>79.039</theta>
<da>1.21048</da>
<intensity>27m</intensity>
<h>8</h>
<k>8</k>
<l>0</l>
<F/>
</intensity>
<intensity>
<theta>79.039</theta>
<da>1.21048</da>
<intensity>27m</intensity>
<h>9</h>
<k>0</k>
<l>3</l>
<F/>
</intensity>
<intensity>
<theta>79.866</theta>
<da>1.20001</da>
<intensity>6</intensity>
<h>2</h>
<k>11</k>
<l>1</l>
<F/>
</intensity>
<intensity>
<theta>80.581</theta>
<da>1.19116</da>
<intensity>10</intensity>
<h>9</h>
<k>2</k>
<l>3</l>
<F/>
</intensity>
<intensity>
<theta>81.206</theta>
<da>1.18357</da>
<intensity>1</intensity>
<h>7</h>
<k>1</k>
<l>4</l>
<F/>
</intensity>
<intensity>
<theta>82.007</theta>
<da>1.17402</da>
<intensity>9m</intensity>
<h>1</h>
<k>2</k>
<l>5</l>
<F/>
</intensity>
<intensity>
<theta>82.007</theta>
<da>1.17402</da>
<intensity>9m</intensity>
<h>5</h>
<k>8</k>
<l>3</l>
<F/>
</intensity>
<intensity>
<theta>83.469</theta>
<da>1.15713</da>
<intensity>3</intensity>
<h>3</h>
<k>0</k>
<l>5</l>
<F/>
</intensity>
<intensity>
<theta>84.260</theta>
<da>1.14828</da>
<intensity>5</intensity>
<h>4</h>
<k>11</k>
<l>1</l>
<F/>
</intensity>
<intensity>
<theta>84.525</theta>
<da>1.14535</da>
<intensity>1</intensity>
<h>11</h>
<k>1</k>
<l>2</l>
<F/>
</intensity>
<intensity>
<theta>84.900</theta>
<da>1.14125</da>
<intensity>26m</intensity>
<h>4</h>
<k>9</k>
<l>3</l>
<F/>
</intensity>
<intensity>
<theta>84.900</theta>
<da>1.14125</da>
<intensity>26m</intensity>
<h>12</h>
<k>0</k>
<l>0</l>
<F/>
</intensity>
<intensity>
<theta>86.313</theta>
<da>1.12615</da>
<intensity>33m</intensity>
<h>1</h>
<k>4</k>
<l>5</l>
<F/>
</intensity>
<intensity>
<theta>86.313</theta>
<da>1.12615</da>
<intensity>33m</intensity>
<h>8</h>
<k>0</k>
<l>4</l>
<F/>
</intensity>
<intensity>
<theta>87.168</theta>
<da>1.11729</da>
<intensity>1</intensity>
<h>9</h>
<k>8</k>
<l>1</l>
<F/>
</intensity>
<intensity>
<theta>87.433</theta>
<da>1.11459</da>
<intensity>1</intensity>
<h>3</h>
<k>11</k>
<l>2</l>
<F/>
</intensity>
<intensity>
<theta>87.765</theta>
<da>1.11122</da>
<intensity>1</intensity>
<h>2</h>
<k>8</k>
<l>4</l>
<F/>
</intensity>
<intensity>
<theta>88.619</theta>
<da>1.10271</da>
<intensity>3</intensity>
<h>7</h>
<k>10</k>
<l>1</l>
<F/>
</intensity>
<intensity>
<theta>89.283</theta>
<da>1.09622</da>
<intensity>7</intensity>
<h>4</h>
<k>3</k>
<l>5</l>
<F/>
</intensity>
<intensity>
<theta>89.609</theta>
<da>1.09308</da>
<intensity>41</intensity>
<h>10</h>
<k>6</k>
<l>2</l>
<F/>
</intensity>
<intensity>
<theta>89.941</theta>
<da>1.08990</da>
<intensity>2</intensity>
<h>7</h>
<k>5</k>
<l>4</l>
<F/>
</intensity>
<intensity>
<theta>90.070</theta>
<da>1.08868</da>
<intensity>1</intensity>
<h>12</h>
<k>3</k>
<l>1</l>
<F/>
</intensity>
<intensity>
<theta>90.707</theta>
<da>1.08268</da>
<intensity>18m</intensity>
<h>2</h>
<k>5</k>
<l>5</l>
<F/>
</intensity>
<intensity>
<theta>90.707</theta>
<da>1.08268</da>
<intensity>18m</intensity>
<h>12</h>
<k>4</k>
<l>0</l>
<F/>
</intensity>
<intensity>
<theta>91.520</theta>
<da>1.07517</da>
<intensity>4</intensity>
<h>6</h>
<k>11</k>
<l>1</l>
<F/>
</intensity>
<intensity>
<theta>92.116</theta>
<da>1.06977</da>
<intensity>31</intensity>
<h>8</h>
<k>4</k>
<l>4</l>
<F/>
</intensity>
<intensity>
<theta>92.509</theta>
<da>1.06625</da>
<intensity>2</intensity>
<h>12</h>
<k>0</k>
<l>2</l>
<F/>
</intensity>
<intensity>
<theta>92.842</theta>
<da>1.06330</da>
<intensity>1</intensity>
<h>1</h>
<k>9</k>
<l>4</l>
<F/>
</intensity>
<intensity>
<theta>93.236</theta>
<da>1.05984</da>
<intensity>1</intensity>
<h>11</h>
<k>5</k>
<l>2</l>
<F/>
</intensity>
<intensity>
<theta>93.636</theta>
<da>1.05636</da>
<intensity>3</intensity>
<h>6</h>
<k>1</k>
<l>5</l>
<F/>
</intensity>
<intensity>
<theta>95.131</theta>
<da>1.04367</da>
<intensity>4</intensity>
<h>10</h>
<k>5</k>
<l>3</l>
<F/>
</intensity>
<intensity>
<theta>95.751</theta>
<da>1.03855</da>
<intensity>1</intensity>
<h>9</h>
<k>3</k>
<l>4</l>
<F/>
</intensity>
<intensity>
<theta>95.880</theta>
<da>1.03749</da>
<intensity>1</intensity>
<h>13</h>
<k>0</k>
<l>1</l>
<F/>
</intensity>
<intensity>
<theta>96.548</theta>
<da>1.03208</da>
<intensity>4</intensity>
<h>6</h>
<k>3</k>
<l>5</l>
<F/>
</intensity>
<intensity>
<theta>97.340</theta>
<da>1.02578</da>
<intensity>3</intensity>
<h>2</h>
<k>13</k>
<l>1</l>
<F/>
</intensity>
<intensity>
<theta>98.009</theta>
<da>1.02056</da>
<intensity>3m</intensity>
<h>6</h>
<k>12</k>
<l>0</l>
<F/>
</intensity>
<intensity>
<theta>98.009</theta>
<da>1.02056</da>
<intensity>3m</intensity>
<h>7</h>
<k>0</k>
<l>5</l>
<F/>
</intensity>
<intensity>
<theta>98.674</theta>
<da>1.01546</da>
<intensity>1</intensity>
<h>7</h>
<k>7</k>
<l>4</l>
<F/>
</intensity>
<intensity>
<theta>99.072</theta>
<da>1.01244</da>
<intensity>1</intensity>
<h>9</h>
<k>9</k>
<l>2</l>
<F/>
</intensity>
<intensity>
<theta>99.476</theta>
<da>1.00941</da>
<intensity>7</intensity>
<h>7</h>
<k>2</k>
<l>5</l>
<F/>
</intensity>
<intensity>
<theta>100.275</theta>
<da>1.00351</da>
<intensity>1</intensity>
<h>9</h>
<k>10</k>
<l>1</l>
<F/>
</intensity>
<intensity>
<theta>100.881</theta>
<da>0.99911</da>
<intensity>1</intensity>
<h>2</h>
<k>10</k>
<l>4</l>
<F/>
</intensity>
</stick_series>
</graphs>
</pdfcard>
