Repository: ComputationalMaterials-WestLake-Univ/phasemapy

# Automated Phase Mapping of XRD (AutoMapper)

The AutoMapper is an unsupervised solver to tackle the phase mapping challenge in high-throughput X-ray diffraction datasets. Besides leveraging robust fitting abilities of machine learning algorithms,it is integrated various material information, including first-principles calculated thermodynamic data, crystallography, X-ray diffraction, and texture.

Its main functionalities:

- correctly identify the number, identity, fraction, peak shift and texture of present phases.

## Datasets

We analyzed three previously published combinatorial libraries: the V–Nb–Mn oxide, the Bi–Cu–V oxide, and the Li–Sr–Al oxide systems, which contain 317, 307, and 50 samples, respectively. If you use these datasets, please consider to cite the original papers from which we curate these datasets.

Find more about these datasets by going to our [Datasets_Bi_Cu_V_O]("phasemapy/scripts_Bi_Cu_V_O/data) page,  [Datasets_V_Nb_Mn_O]("phasemapy/scripts_V_Nb_Mn_O/data) page.,  [Datasets_Li_Sr_Al_O]("phasemapy/scripts_Li_Sr_Al_O/data) page.

## Usage

### Phase mapping with V–Nb–Mn dataset:

To solve the V–Nb–Mn dataset, run the following command:

```
python phasemapy/scripts_V_Nb_Mn_O/solver_V-Nb-Mn.py
```

### Phase mapping with Bi-Cu-V dataset:

To solve the Bi-Cu-V dataset, run the following command:

```
python phasemapy/scripts_Bi_Cu_V_O/solver_Bi_Cu_V.py
```

### Phase mapping with Li–Sr–Al dataset:

To solve the Li–Sr–Al dataset, run the following command:

```
python phasemapy/scripts_Li_Sr_Al_O/solver_Li_Sr_Al.py
```

## Citation

Please consider citing the following paper if you find our code & data useful.

```
@article{XXX,
  title={Automated Phase Mapping of High Throughput X-ray Diffraction Data Encoded with Domain-Specific Materials Science Knowledge},
  author={Dongfang Yu, Sean D. Griesemer, Tzu-chen Liu, Chris Wolverton, Yizhou Zhu},
  journal={XXX},
  year={2024}
}
```

File: scripts_V_Nb_Mn_O/data/icdd/Prototype/PDF Card - 04-002-6271.xml
<?xml version="1.0" encoding="UTF-8" standalone="no"?>
<?xml-stylesheet type="text/xsl" href="pdfcard.xsl"?><pdfcard>
<pdf_data ApplicationName="PDF-4+ 2020" ApplicationVersion="4.20.0.1" CurrentYear="2019">
<pdf_number>04-002-6271</pdf_number>
<chemical_formula>Nb0.76 Mn0.09 O2</chemical_formula>
<empirical_formula>Mn0.09 Nb0.76 O2</empirical_formula>
<anx>AX2</anx>
<chemical_name>Niobium Manganese Oxide</chemical_name>
<xstal_system>Tetragonal</xstal_system>
<xtldx>5.09</xtldx>
<ds>4.55</ds>
<lpf_rep_struc>Ti O2,tP6,136</lpf_rep_struc>
<lpf_rep_struc_alpha_order>O2 Ti,tP6,136</lpf_rep_struc_alpha_order>
<pressure_temperature>Ambient</pressure_temperature>
<status>Primary</status>
<cell_a>4.827</cell_a>
<cell_c>3.012</cell_c>
<z>2.00</z>
<cell_vol>70.18</cell_vol>
<cell_mv>35.09</cell_mv>
<authcovera>0.624</authcovera>
<xtlvol>70.18</xtlvol>
<redcellvol>70.18</redcellvol>
<xtla>4.827</xtla>
<xtlb>4.827</xtlb>
<xtlc>3.012</xtlc>
<xtlal>90.00</xtlal>
<xtlbe>90.00</xtlbe>
<xtlga>90.00</xtlga>
<xtlcovera>0.624</xtlcovera>
<xtlaoverb>1.000</xtlaoverb>
<xtlcoverb>0.624</xtlcoverb>
<redcell_a>3.012</redcell_a>
<redcell_b>4.827</redcell_b>
<redcell_c>4.827</redcell_c>
<redcell_al>90.00</redcell_al>
<redcell_be>90.00</redcell_be>
<redcell_ga>90.00</redcell_ga>
<xtlz>2.00</xtlz>
<ss>F(30) = 999.9(0.0001, 30)</ss>
<xtlsg>P42/mnm (136)</xtlsg>
<xtlmolwt>107.55</xtlmolwt>
<quality_mark>Prototyping</quality_mark>
<iic>6.29</iic>
<iic_nd>0.41</iic_nd>
<lambda>1.5406</lambda>
<patrad>CuKα1</patrad>
<source>Calculated - Peak</source>
<instrument>Calculated</instrument>
<temperature>298.0</temperature>
<aspectn>136</aspectn>
<spgr_label>Space Group</spgr_label>
<spgr>P42/mnm (136)</spgr>
<pearson>tP5.70</pearson>
<entry_date>09/01/2005</entry_date>
<last_mod_date>09/01/2011</last_mod_date>
<last_modifications>Recalc, I/Ic</last_modifications>
<weight_percent>Mn4.60 Nb65.65 O29.75</weight_percent>
<atomic_percent>Mn3.16 Nb26.67 O70.18</atomic_percent>
<sg_sym_ops>
<sg_sym_op>
<seq>1</seq>
<operator>x,y,z</operator>
</sg_sym_op>
<sg_sym_op>
<seq>2</seq>
<operator>-x,-y,-z</operator>
</sg_sym_op>
<sg_sym_op>
<seq>3</seq>
<operator>-x,-y,z</operator>
</sg_sym_op>
<sg_sym_op>
<seq>4</seq>
<operator>x,y,-z</operator>
</sg_sym_op>
<sg_sym_op>
<seq>5</seq>
<operator>x+1/2,-y+1/2,z+1/2</operator>
</sg_sym_op>
<sg_sym_op>
<seq>6</seq>
<operator>-x+1/2,y+1/2,-z+1/2</operator>
</sg_sym_op>
<sg_sym_op>
<seq>7</seq>
<operator>-x+1/2,y+1/2,z+1/2</operator>
</sg_sym_op>
<sg_sym_op>
<seq>8</seq>
<operator>x+1/2,-y+1/2,-z+1/2</operator>
</sg_sym_op>
<sg_sym_op>
<seq>9</seq>
<operator>y,x,z</operator>
</sg_sym_op>
<sg_sym_op>
<seq>10</seq>
<operator>-y,-x,-z</operator>
</sg_sym_op>
<sg_sym_op>
<seq>11</seq>
<operator>-y,-x,z</operator>
</sg_sym_op>
<sg_sym_op>
<seq>12</seq>
<operator>y,x,-z</operator>
</sg_sym_op>
<sg_sym_op>
<seq>13</seq>
<operator>y+1/2,-x+1/2,z+1/2</operator>
</sg_sym_op>
<sg_sym_op>
<seq>14</seq>
<operator>-y+1/2,x+1/2,-z+1/2</operator>
</sg_sym_op>
<sg_sym_op>
<seq>15</seq>
<operator>-y+1/2,x+1/2,z+1/2</operator>
</sg_sym_op>
<sg_sym_op>
<seq>16</seq>
<operator>y+1/2,-x+1/2,-z+1/2</operator>
</sg_sym_op>
</sg_sym_ops>
<idp_column>IDP</idp_column>
<adp_column>ADP</adp_column>
<atomic_coords>
<atomic_coord>
<atom>O</atom>
<num>1</num>
<wyckoff>4f</wyckoff>
<symmetry>m.2m</symmetry>
<x>0.30478</x>
<y>0.30478</y>
<z>0.0</z>
<sof>1.0</sof>
<aet/>
</atomic_coord>
<atomic_coord>
<atom>Nb</atom>
<num>2</num>
<wyckoff>2a</wyckoff>
<symmetry>m.mm</symmetry>
<x>0.0</x>
<y>0.0</y>
<z>0.0</z>
<sof>0.7599</sof>
<aet/>
</atomic_coord>
<atomic_coord>
<atom>Mn</atom>
<num>3</num>
<wyckoff>2a</wyckoff>
<symmetry>m.mm</symmetry>
<x>0.0</x>
<y>0.0</y>
<z>0.0</z>
<sof>0.0901</sof>
<aet/>
</atomic_coord>
</atomic_coords>
<ani_temp_facs/>
<ac_space_group>P42/mnm (136)</ac_space_group>
<ac_unit_cell_a>4.827</ac_unit_cell_a>
<ac_unit_cell_b>4.827</ac_unit_cell_b>
<ac_unit_cell_c>3.012</ac_unit_cell_c>
<ac_unit_cell_alpha>90</ac_unit_cell_alpha>
<ac_unit_cell_beta>90</ac_unit_cell_beta>
<ac_unit_cell_gamma>90</ac_unit_cell_gamma>
<subfile_indicator>Inorganic</subfile_indicator>
<references>
<reference_group>
<type>Primary Reference</type>
<reference>Calculated from LPF using POWD-12++.</reference>
</reference_group>
<reference_group>
<type>Structure</type>
<reference>Mar`evich V.P., Chumarev V.M. "Solubility of Manganese Oxide, Manganocolumbite, and Manganotantalite in Niobium Dioxide". Inorg. Mater. (Engl. Transl.) 1994, 30, 373.</reference>
</reference_group>
</references>
<database_comments>ANX: AX2. LPF Collection Code: 379466. Sample Preparation: Sample annealed at 1673 K under vacuum. Significant Warning: Density calculated using chemical formula and refined composition differ by 10.60%. Unit Cell Data Source: Powder Diffraction.</database_comments>
<crystal_properties>Centrosymmetric</crystal_properties>
</pdf_data>
<graphs>
<wave_length>Cu Kα1 1.54056 Å</wave_length>
<chart_name>PDF Card - 04-002-6271.jpg</chart_name>
<stick_series type="Nb0.76 Mn0.09 O2 - 04-002-6271 (Stick, Fixed Slit Intensity)">
<intensity>
<theta>26.085</theta>
<da>3.413200</da>
<intensity>1000</intensity>
<h>1</h>
<k>1</k>
<l>0</l>
<F/>
</intensity>
<intensity>
<theta>35.088</theta>
<da>2.555330</da>
<intensity>568</intensity>
<h>1</h>
<k>0</k>
<l>1</l>
<F/>
</intensity>
<intensity>
<theta>37.224</theta>
<da>2.413500</da>
<intensity>144</intensity>
<h>2</h>
<k>0</k>
<l>0</l>
<F/>
</intensity>
<intensity>
<theta>39.885</theta>
<da>2.258400</da>
<intensity>72</intensity>
<h>1</h>
<k>1</k>
<l>1</l>
<F/>
</intensity>
<intensity>
<theta>41.811</theta>
<da>2.158700</da>
<intensity>28</intensity>
<h>2</h>
<k>1</k>
<l>0</l>
<F/>
</intensity>
<intensity>
<theta>52.081</theta>
<da>1.754600</da>
<intensity>505</intensity>
<h>2</h>
<k>1</k>
<l>1</l>
<F/>
</intensity>
<intensity>
<theta>53.661</theta>
<da>1.706600</da>
<intensity>140</intensity>
<h>2</h>
<k>2</k>
<l>0</l>
<F/>
</intensity>
<intensity>
<theta>60.613</theta>
<da>1.526430</da>
<intensity>95</intensity>
<h>3</h>
<k>1</k>
<l>0</l>
<F/>
</intensity>
<intensity>
<theta>61.524</theta>
<da>1.506000</da>
<intensity>51</intensity>
<h>0</h>
<k>0</k>
<l>2</l>
<F/>
</intensity>
<intensity>
<theta>62.500</theta>
<da>1.484820</da>
<intensity>2</intensity>
<h>2</h>
<k>2</k>
<l>1</l>
<F/>
</intensity>
<intensity>
<theta>65.743</theta>
<da>1.419200</da>
<intensity>144</intensity>
<h>3</h>
<k>0</k>
<l>1</l>
<F/>
</intensity>
<intensity>
<theta>67.980</theta>
<da>1.377840</da>
<intensity>83</intensity>
<h>1</h>
<k>1</k>
<l>2</l>
<F/>
</intensity>
<intensity>
<theta>68.906</theta>
<da>1.361570</da>
<intensity>4</intensity>
<h>3</h>
<k>1</k>
<l>1</l>
<F/>
</intensity>
<intensity>
<theta>70.250</theta>
<da>1.338770</da>
<intensity>1</intensity>
<h>3</h>
<k>2</k>
<l>0</l>
<F/>
</intensity>
<intensity>
<theta>74.153</theta>
<da>1.277670</da>
<intensity>31</intensity>
<h>2</h>
<k>0</k>
<l>2</l>
<F/>
</intensity>
<intensity>
<theta>77.165</theta>
<da>1.235130</da>
<intensity>4</intensity>
<h>2</h>
<k>1</k>
<l>2</l>
<F/>
</intensity>
<intensity>
<theta>78.047</theta>
<da>1.223370</da>
<intensity>58</intensity>
<h>3</h>
<k>2</k>
<l>1</l>
<F/>
</intensity>
<intensity>
<theta>79.332</theta>
<da>1.206750</da>
<intensity>24</intensity>
<h>4</h>
<k>0</k>
<l>0</l>
<F/>
</intensity>
<intensity>
<theta>82.288</theta>
<da>1.170720</da>
<intensity>3</intensity>
<h>4</h>
<k>1</k>
<l>0</l>
<F/>
</intensity>
<intensity>
<theta>85.224</theta>
<da>1.137730</da>
<intensity>25</intensity>
<h>3</h>
<k>3</k>
<l>0</l>
<F/>
</intensity>
<intensity>
<theta>86.023</theta>
<da>1.129200</da>
<intensity>45</intensity>
<h>2</h>
<k>2</k>
<l>2</l>
<F/>
</intensity>
<intensity>
<theta>89.806</theta>
<da>1.091190</da>
<intensity>55</intensity>
<h>4</h>
<k>1</k>
<l>1</l>
<F/>
</intensity>
<intensity>
<theta>91.066</theta>
<da>1.079350</da>
<intensity>25</intensity>
<h>4</h>
<k>2</k>
<l>0</l>
<F/>
</intensity>
<intensity>
<theta>91.863</theta>
<da>1.072050</da>
<intensity>45</intensity>
<h>3</h>
<k>1</k>
<l>2</l>
<F/>
</intensity>
<intensity>
<theta>92.725</theta>
<da>1.064330</da>
<intensity>1</intensity>
<h>3</h>
<k>3</k>
<l>1</l>
<F/>
</intensity>
<intensity>
<theta>98.592</theta>
<da>1.016080</da>
<intensity>1</intensity>
<h>4</h>
<k>2</k>
<l>1</l>
<F/>
</intensity>
<intensity>
<theta>100.679</theta>
<da>1.000570</da>
<intensity>1</intensity>
<h>3</h>
<k>2</k>
<l>2</l>
<F/>
</intensity>
<intensity>
<theta>103.189</theta>
<da>0.982962</da>
<intensity>16</intensity>
<h>1</h>
<k>0</k>
<l>3</l>
<F/>
</intensity>
<intensity>
<theta>105.858</theta>
<da>0.965400</da>
<intensity>1</intensity>
<h>4</h>
<k>3</k>
<l>0</l>
<F/>
</intensity>
<intensity>
<theta>106.206</theta>
<da>0.963194</da>
<intensity>1</intensity>
<h>1</h>
<k>1</k>
<l>3</l>
<F/>
</intensity>
<intensity>
<theta>108.916</theta>
<da>0.946653</da>
<intensity>21</intensity>
<h>5</h>
<k>1</k>
<l>0</l>
<F/>
</intensity>
<intensity>
<theta>109.761</theta>
<da>0.941718</da>
<intensity>19</intensity>
<h>4</h>
<k>0</k>
<l>2</l>
<F/>
</intensity>
<intensity>
<theta>112.893</theta>
<da>0.924293</da>
<intensity>2</intensity>
<h>4</h>
<k>1</k>
<l>2</l>
<F/>
</intensity>
<intensity>
<theta>113.832</theta>
<da>0.919332</da>
<intensity>45</intensity>
<h>5</h>
<k>0</k>
<l>1</l>
<F/>
</intensity>
<intensity>
<theta>115.587</theta>
<da>0.910355</da>
<intensity>37</intensity>
<h>2</h>
<k>1</k>
<l>3</l>
<F/>
</intensity>
<intensity>
<theta>116.101</theta>
<da>0.907800</da>
<intensity>23</intensity>
<h>3</h>
<k>3</k>
<l>2</l>
<F/>
</intensity>
<intensity>
<theta>117.064</theta>
<da>0.903099</da>
<intensity>1</intensity>
<h>5</h>
<k>1</k>
<l>1</l>
<F/>
</intensity>
<intensity>
<theta>118.488</theta>
<da>0.896351</da>
<intensity>1</intensity>
<h>5</h>
<k>2</k>
<l>0</l>
<F/>
</intensity>
<intensity>
<theta>122.807</theta>
<da>0.877300</da>
<intensity>28</intensity>
<h>4</h>
<k>2</k>
<l>2</l>
<F/>
</intensity>
<intensity>
<theta>125.779</theta>
<da>0.865356</da>
<intensity>1</intensity>
<h>2</h>
<k>2</k>
<l>3</l>
<F/>
</intensity>
<intensity>
<theta>127.428</theta>
<da>0.859116</da>
<intensity>42</intensity>
<h>5</h>
<k>2</k>
<l>1</l>
<F/>
</intensity>
<intensity>
<theta>129.032</theta>
<da>0.853301</da>
<intensity>8</intensity>
<h>4</h>
<k>4</k>
<l>0</l>
<F/>
</intensity>
<intensity>
<theta>129.464</theta>
<da>0.851777</da>
<intensity>22</intensity>
<h>3</h>
<k>0</k>
<l>3</l>
<F/>
</intensity>
<intensity>
<theta>133.356</theta>
<da>0.838817</da>
<intensity>1</intensity>
<h>3</h>
<k>1</k>
<l>3</l>
<F/>
</intensity>
<intensity>
<theta>137.022</theta>
<da>0.827824</da>
<intensity>8</intensity>
<h>5</h>
<k>3</k>
<l>0</l>
<F/>
</intensity>
<intensity>
<theta>139.513</theta>
<da>0.820991</da>
<intensity>1</intensity>
<h>4</h>
<k>4</k>
<l>1</l>
<F/>
</intensity>
<intensity>
<theta>142.793</theta>
<da>0.812746</da>
<intensity>1</intensity>
<h>4</h>
<k>3</k>
<l>2</l>
<F/>
</intensity>
<intensity>
<theta>146.457</theta>
<da>0.804500</da>
<intensity>9</intensity>
<h>6</h>
<k>0</k>
<l>0</l>
<F/>
</intensity>
<intensity>
<theta>147.068</theta>
<da>0.803222</da>
<intensity>19</intensity>
<h>3</h>
<k>2</k>
<l>3</l>
<F/>
</intensity>
<intensity>
<theta>147.929</theta>
<da>0.801465</da>
<intensity>32</intensity>
<h>5</h>
<k>1</k>
<l>2</l>
<F/>
</intensity>
</stick_series>
</graphs>
</pdfcard>
