Repository: ComputationalMaterials-WestLake-Univ/phasemapy

# Automated Phase Mapping of XRD (AutoMapper)

The AutoMapper is an unsupervised solver to tackle the phase mapping challenge in high-throughput X-ray diffraction datasets. Besides leveraging robust fitting abilities of machine learning algorithms,it is integrated various material information, including first-principles calculated thermodynamic data, crystallography, X-ray diffraction, and texture.

Its main functionalities:

- correctly identify the number, identity, fraction, peak shift and texture of present phases.

## Datasets

We analyzed three previously published combinatorial libraries: the V–Nb–Mn oxide, the Bi–Cu–V oxide, and the Li–Sr–Al oxide systems, which contain 317, 307, and 50 samples, respectively. If you use these datasets, please consider to cite the original papers from which we curate these datasets.

Find more about these datasets by going to our [Datasets_Bi_Cu_V_O]("phasemapy/scripts_Bi_Cu_V_O/data) page,  [Datasets_V_Nb_Mn_O]("phasemapy/scripts_V_Nb_Mn_O/data) page.,  [Datasets_Li_Sr_Al_O]("phasemapy/scripts_Li_Sr_Al_O/data) page.

## Usage

### Phase mapping with V–Nb–Mn dataset:

To solve the V–Nb–Mn dataset, run the following command:

```
python phasemapy/scripts_V_Nb_Mn_O/solver_V-Nb-Mn.py
```

### Phase mapping with Bi-Cu-V dataset:

To solve the Bi-Cu-V dataset, run the following command:

```
python phasemapy/scripts_Bi_Cu_V_O/solver_Bi_Cu_V.py
```

### Phase mapping with Li–Sr–Al dataset:

To solve the Li–Sr–Al dataset, run the following command:

```
python phasemapy/scripts_Li_Sr_Al_O/solver_Li_Sr_Al.py
```

## Citation

Please consider citing the following paper if you find our code & data useful.

```
@article{XXX,
  title={Automated Phase Mapping of High Throughput X-ray Diffraction Data Encoded with Domain-Specific Materials Science Knowledge},
  author={Dongfang Yu, Sean D. Griesemer, Tzu-chen Liu, Chris Wolverton, Yizhou Zhu},
  journal={XXX},
  year={2024}
}
```

File: scripts_V_Nb_Mn_O/data/icdd/Star/PDF Card - 04-005-4365.xml
<?xml version="1.0" encoding="UTF-8" standalone="no"?>
<?xml-stylesheet type="text/xsl" href="pdfcard.xsl"?><pdfcard>
<pdf_data ApplicationName="PDF-4+ 2020" ApplicationVersion="4.20.0.1" CurrentYear="2019">
<pdf_number>04-005-4365</pdf_number>
<chemical_formula>Mn O2</chemical_formula>
<empirical_formula>Mn O2</empirical_formula>
<anx>AX2</anx>
<chemical_name>Manganese Oxide</chemical_name>
<mineral_name>Pyrolusite, syn</mineral_name>
<common_name>β-Mn O2, manganese(IV) oxide</common_name>
<xstal_system>Tetragonal</xstal_system>
<xtldx>5.175</xtldx>
<ds>5.17</ds>
<rep_struc>Ti O2</rep_struc>
<rep_struc_alpha_order>O2 Ti</rep_struc_alpha_order>
<lpf_rep_struc>Ti O2,tP6,136</lpf_rep_struc>
<lpf_rep_struc_alpha_order>O2 Ti,tP6,136</lpf_rep_struc_alpha_order>
<pressure_temperature>Ambient</pressure_temperature>
<status>Alternate</status>
<cell_a>4.4041(1)</cell_a>
<cell_c>2.8765(1)</cell_c>
<z>2.00</z>
<cell_vol>55.79</cell_vol>
<cell_mv>27.89</cell_mv>
<authcovera>0.653</authcovera>
<xtlvol>55.79</xtlvol>
<redcellvol>55.79</redcellvol>
<xtla>4.404</xtla>
<xtlb>4.404</xtlb>
<xtlc>2.876</xtlc>
<xtlal>90.00</xtlal>
<xtlbe>90.00</xtlbe>
<xtlga>90.00</xtlga>
<xtlcovera>0.653</xtlcovera>
<xtlaoverb>1.000</xtlaoverb>
<xtlcoverb>0.653</xtlcoverb>
<redcell_a>2.876</redcell_a>
<redcell_b>4.404</redcell_b>
<redcell_c>4.404</redcell_c>
<redcell_al>90.00</redcell_al>
<redcell_be>90.00</redcell_be>
<redcell_ga>90.00</redcell_ga>
<xtlz>2.00</xtlz>
<ss>F(30) = 236.8(0.0041, 31)</ss>
<xtlsg>P42/mnm (136)</xtlsg>
<xtlmolwt>86.94</xtlmolwt>
<quality_mark>Star</quality_mark>
<iic>4.22</iic>
<iic_nd>0.59</iic_nd>
<lambda>1.5406</lambda>
<patrad>CuKα1</patrad>
<source>Calculated - Peak</source>
<instrument>Calculated</instrument>
<temperature>293.0</temperature>
<aspectn>136</aspectn>
<spgr_label>Space Group</spgr_label>
<spgr>P42/mnm (136)</spgr>
<rfactor>0.017</rfactor>
<pearson>tP6.00</pearson>
<pdf_minclass>Rutile (supergroup), 1Q (group)</pdf_minclass>
<entry_date>09/01/2005</entry_date>
<last_mod_date>09/01/2011</last_mod_date>
<last_modifications>Reflections</last_modifications>
<weight_percent>Mn63.19 O36.81</weight_percent>
<atomic_percent>Mn33.33 O66.67</atomic_percent>
<tf_type>U</tf_type>
<sg_sym_ops>
<sg_sym_op>
<seq>1</seq>
<operator>x,y,z</operator>
</sg_sym_op>
<sg_sym_op>
<seq>2</seq>
<operator>-x,-y,-z</operator>
</sg_sym_op>
<sg_sym_op>
<seq>3</seq>
<operator>-x,-y,z</operator>
</sg_sym_op>
<sg_sym_op>
<seq>4</seq>
<operator>x,y,-z</operator>
</sg_sym_op>
<sg_sym_op>
<seq>5</seq>
<operator>x+1/2,-y+1/2,z+1/2</operator>
</sg_sym_op>
<sg_sym_op>
<seq>6</seq>
<operator>-x+1/2,y+1/2,-z+1/2</operator>
</sg_sym_op>
<sg_sym_op>
<seq>7</seq>
<operator>-x+1/2,y+1/2,z+1/2</operator>
</sg_sym_op>
<sg_sym_op>
<seq>8</seq>
<operator>x+1/2,-y+1/2,-z+1/2</operator>
</sg_sym_op>
<sg_sym_op>
<seq>9</seq>
<operator>y,x,z</operator>
</sg_sym_op>
<sg_sym_op>
<seq>10</seq>
<operator>-y,-x,-z</operator>
</sg_sym_op>
<sg_sym_op>
<seq>11</seq>
<operator>-y,-x,z</operator>
</sg_sym_op>
<sg_sym_op>
<seq>12</seq>
<operator>y,x,-z</operator>
</sg_sym_op>
<sg_sym_op>
<seq>13</seq>
<operator>y+1/2,-x+1/2,z+1/2</operator>
</sg_sym_op>
<sg_sym_op>
<seq>14</seq>
<operator>-y+1/2,x+1/2,-z+1/2</operator>
</sg_sym_op>
<sg_sym_op>
<seq>15</seq>
<operator>-y+1/2,x+1/2,z+1/2</operator>
</sg_sym_op>
<sg_sym_op>
<seq>16</seq>
<operator>y+1/2,-x+1/2,-z+1/2</operator>
</sg_sym_op>
</sg_sym_ops>
<idp_column>Uiso</idp_column>
<adp_column>Uani</adp_column>
<atomic_coords>
<atomic_coord>
<atom>Mn</atom>
<num>1</num>
<wyckoff>2a</wyckoff>
<symmetry>m.mm</symmetry>
<x>0.0</x>
<y>0.0</y>
<z>0.0</z>
<sof>1.0</sof>
<idp>0.00303</idp>
<aet>6-a</aet>
</atomic_coord>
<atomic_coord>
<atom>O</atom>
<num>2</num>
<wyckoff>4f</wyckoff>
<symmetry>m.2m</symmetry>
<x>0.3046</x>
<y>0.3046</y>
<z>0.0</z>
<sof>1.0</sof>
<idp>0.00613</idp>
<aet>3#b</aet>
</atomic_coord>
</atomic_coords>
<ani_temp_facs>
<ani_temp_fac>
<atom>Mn</atom>
<num>1</num>
<adp11>0.004</adp11>
<adp22>0.004</adp22>
<adp33>0.0011</adp33>
<adp12>6.0E-4</adp12>
<adp13>0.0</adp13>
<adp23>0.0</adp23>
</ani_temp_fac>
<ani_temp_fac>
<atom>O</atom>
<num>2</num>
<adp11>0.0071</adp11>
<adp22>0.0071</adp22>
<adp33>0.0042</adp33>
<adp12>-0.003</adp12>
<adp13>0.0</adp13>
<adp23>0.0</adp23>
</ani_temp_fac>
</ani_temp_facs>
<ac_space_group>P42/mnm (136)</ac_space_group>
<ac_unit_cell_a>4.4041(1)</ac_unit_cell_a>
<ac_unit_cell_b>4.4041(1)</ac_unit_cell_b>
<ac_unit_cell_c>2.8765(1)</ac_unit_cell_c>
<ac_unit_cell_alpha>90</ac_unit_cell_alpha>
<ac_unit_cell_beta>90</ac_unit_cell_beta>
<ac_unit_cell_gamma>90</ac_unit_cell_gamma>
<subfile_indicator>Common Phase, Forensic, Inorganic, Metal &amp; Alloy, Mineral Related (Mineral, Synthetic)</subfile_indicator>
<former_pdf_number>01-081-2261</former_pdf_number>
<cross_ref_pdf_numbers>00-001-0799 (Deleted), 00-002-0567 (Deleted), 00-004-0591 (Deleted), 00-004-0779 (Deleted), 00-012-0716 (Deleted), 00-024-0735 (Primary), 00-050-0866 (Primary), 01-071-4824 (Alternate), 03-065-2821 (Alternate), 04-002-1256 (Alternate), 04-002-3083 (Alternate), 04-003-1024 (Primary), 04-003-2342 (Alternate), 04-003-5849 (Alternate), 04-004-9017 (Alternate), 04-005-4881 (Alternate), 04-006-5427 (Alternate), 04-006-6397 (Alternate), 04-006-8122 (Alternate), 04-007-3893 (Alternate), 04-007-5822 (Alternate), 04-009-8106 (Alternate), 04-021-8136 (Alternate), 04-022-7425 (Alternate)</cross_ref_pdf_numbers>
<references>
<reference_group>
<type>Primary Reference</type>
<reference>Calculated from LPF using POWD-12++.</reference>
</reference_group>
<reference_group>
<type>Structure</type>
<doi>10.1071/CH9930939</doi>
<reference>Bolzan A.A., Fong C., Kennedy B.J., Howard C.J. "Powder Neutron Diffraction Study of Pyrolusite, β-MnO2". Aust. J. Chem. 1993, 46, 939.</reference>
</reference_group>
</references>
<database_comments>ANX: AX2. LPF Collection Code: 541410. Sample Preparation: Compound Preparation: prepared by decomposition of Mn(NO3)2 at 393 K. Sample annealed at 433 K for 52 h. Temperature of Data Collection: 293 K. Unit Cell Data Source: Powder Diffraction.</database_comments>
<crystal_properties>Centrosymmetric</crystal_properties>
<phase>β</phase>
</pdf_data>
<graphs>
<wave_length>Cu Kα1 1.54056 Å</wave_length>
<chart_name>PDF Card - 04-005-4365.jpg</chart_name>
<stick_series type="Mn O2 - 04-005-4365 (Stick, Fixed Slit Intensity)">
<intensity>
<theta>28.641</theta>
<da>3.114170</da>
<intensity>1000</intensity>
<h>1</h>
<k>1</k>
<l>0</l>
<F/>
</intensity>
<intensity>
<theta>37.307</theta>
<da>2.408320</da>
<intensity>529</intensity>
<h>1</h>
<k>0</k>
<l>1</l>
<F/>
</intensity>
<intensity>
<theta>40.950</theta>
<da>2.202050</da>
<intensity>95</intensity>
<h>2</h>
<k>0</k>
<l>0</l>
<F/>
</intensity>
<intensity>
<theta>42.758</theta>
<da>2.113030</da>
<intensity>137</intensity>
<h>1</h>
<k>1</k>
<l>1</l>
<F/>
</intensity>
<intensity>
<theta>46.045</theta>
<da>1.969570</da>
<intensity>45</intensity>
<h>2</h>
<k>1</k>
<l>0</l>
<F/>
</intensity>
<intensity>
<theta>56.586</theta>
<da>1.625120</da>
<intensity>512</intensity>
<h>2</h>
<k>1</k>
<l>1</l>
<F/>
</intensity>
<intensity>
<theta>59.299</theta>
<da>1.557080</da>
<intensity>138</intensity>
<h>2</h>
<k>2</k>
<l>0</l>
<F/>
</intensity>
<intensity>
<theta>64.765</theta>
<da>1.438250</da>
<intensity>68</intensity>
<h>0</h>
<k>0</k>
<l>2</l>
<F/>
</intensity>
<intensity>
<theta>67.158</theta>
<da>1.392700</da>
<intensity>77</intensity>
<h>3</h>
<k>1</k>
<l>0</l>
<F/>
</intensity>
<intensity>
<theta>68.460</theta>
<da>1.369340</da>
<intensity>3</intensity>
<h>2</h>
<k>2</k>
<l>1</l>
<F/>
</intensity>
<intensity>
<theta>72.184</theta>
<da>1.307590</da>
<intensity>160</intensity>
<h>3</h>
<k>0</k>
<l>1</l>
<F/>
</intensity>
<intensity>
<theta>72.304</theta>
<da>1.305720</da>
<intensity>104</intensity>
<h>1</h>
<k>1</k>
<l>2</l>
<F/>
</intensity>
<intensity>
<theta>75.831</theta>
<da>1.253510</da>
<intensity>6</intensity>
<h>3</h>
<k>1</k>
<l>1</l>
<F/>
</intensity>
<intensity>
<theta>78.191</theta>
<da>1.221480</da>
<intensity>2</intensity>
<h>3</h>
<k>2</k>
<l>0</l>
<F/>
</intensity>
<intensity>
<theta>79.536</theta>
<da>1.204160</da>
<intensity>25</intensity>
<h>2</h>
<k>0</k>
<l>2</l>
<F/>
</intensity>
<intensity>
<theta>83.083</theta>
<da>1.161530</da>
<intensity>7</intensity>
<h>2</h>
<k>1</k>
<l>2</l>
<F/>
</intensity>
<intensity>
<theta>86.489</theta>
<da>1.124310</da>
<intensity>42</intensity>
<h>3</h>
<k>2</k>
<l>1</l>
<F/>
</intensity>
<intensity>
<theta>88.791</theta>
<da>1.101020</da>
<intensity>22</intensity>
<h>4</h>
<k>0</k>
<l>0</l>
<F/>
</intensity>
<intensity>
<theta>92.296</theta>
<da>1.068150</da>
<intensity>6</intensity>
<h>4</h>
<k>1</k>
<l>0</l>
<F/>
</intensity>
<intensity>
<theta>93.619</theta>
<da>1.056510</da>
<intensity>52</intensity>
<h>2</h>
<k>2</k>
<l>2</l>
<F/>
</intensity>
<intensity>
<theta>95.811</theta>
<da>1.038060</da>
<intensity>25</intensity>
<h>3</h>
<k>3</k>
<l>0</l>
<F/>
</intensity>
<intensity>
<theta>100.573</theta>
<da>1.001340</da>
<intensity>57</intensity>
<h>4</h>
<k>1</k>
<l>1</l>
<F/>
</intensity>
<intensity>
<theta>100.689</theta>
<da>1.000500</da>
<intensity>52</intensity>
<h>3</h>
<k>1</k>
<l>2</l>
<F/>
</intensity>
<intensity>
<theta>102.921</theta>
<da>0.984787</da>
<intensity>23</intensity>
<h>4</h>
<k>2</k>
<l>0</l>
<F/>
</intensity>
<intensity>
<theta>104.162</theta>
<da>0.976422</da>
<intensity>1</intensity>
<h>3</h>
<k>3</k>
<l>1</l>
<F/>
</intensity>
<intensity>
<theta>110.605</theta>
<da>0.936886</da>
<intensity>19</intensity>
<h>1</h>
<k>0</k>
<l>3</l>
<F/>
</intensity>
<intensity>
<theta>111.532</theta>
<da>0.931698</da>
<intensity>3m</intensity>
<h>3</h>
<k>2</k>
<l>2</l>
<F/>
</intensity>
<intensity>
<theta>111.532</theta>
<da>0.931698</da>
<intensity>3m</intensity>
<h>4</h>
<k>2</k>
<l>1</l>
<F/>
</intensity>
<intensity>
<theta>114.400</theta>
<da>0.916381</da>
<intensity>3</intensity>
<h>1</h>
<k>1</k>
<l>3</l>
<F/>
</intensity>
<intensity>
<theta>121.972</theta>
<da>0.880820</da>
<intensity>1</intensity>
<h>4</h>
<k>3</k>
<l>0</l>
<F/>
</intensity>
<intensity>
<theta>123.542</theta>
<da>0.874260</da>
<intensity>24</intensity>
<h>4</h>
<k>0</k>
<l>2</l>
<F/>
</intensity>
<intensity>
<theta>126.206</theta>
<da>0.863715</da>
<intensity>26</intensity>
<h>5</h>
<k>1</k>
<l>0</l>
<F/>
</intensity>
<intensity>
<theta>126.630</theta>
<da>0.862103</da>
<intensity>54</intensity>
<h>2</h>
<k>1</k>
<l>3</l>
<F/>
</intensity>
<intensity>
<theta>127.860</theta>
<da>0.857527</da>
<intensity>6</intensity>
<h>4</h>
<k>1</k>
<l>2</l>
<F/>
</intensity>
<intensity>
<theta>132.293</theta>
<da>0.842219</da>
<intensity>59m</intensity>
<h>3</h>
<k>3</k>
<l>2</l>
<F/>
</intensity>
<intensity>
<theta>132.293</theta>
<da>0.842219</da>
<intensity>59m</intensity>
<h>4</h>
<k>3</k>
<l>1</l>
<F/>
</intensity>
<intensity>
<theta>137.232</theta>
<da>0.827228</da>
<intensity>1</intensity>
<h>5</h>
<k>1</k>
<l>1</l>
<F/>
</intensity>
<intensity>
<theta>141.278</theta>
<da>0.816451</da>
<intensity>1</intensity>
<h>2</h>
<k>2</k>
<l>3</l>
<F/>
</intensity>
<intensity>
<theta>142.871</theta>
<da>0.812562</da>
<intensity>36</intensity>
<h>4</h>
<k>2</k>
<l>2</l>
<F/>
</intensity>
<intensity>
<theta>147.285</theta>
<da>0.802773</da>
<intensity>37</intensity>
<h>3</h>
<k>0</k>
<l>3</l>
<F/>
</intensity>
</stick_series>
</graphs>
</pdfcard>
