Repository: ComputationalMaterials-WestLake-Univ/phasemapy

# Automated Phase Mapping of XRD (AutoMapper)

The AutoMapper is an unsupervised solver to tackle the phase mapping challenge in high-throughput X-ray diffraction datasets. Besides leveraging robust fitting abilities of machine learning algorithms,it is integrated various material information, including first-principles calculated thermodynamic data, crystallography, X-ray diffraction, and texture.

Its main functionalities:

- correctly identify the number, identity, fraction, peak shift and texture of present phases.

## Datasets

We analyzed three previously published combinatorial libraries: the V–Nb–Mn oxide, the Bi–Cu–V oxide, and the Li–Sr–Al oxide systems, which contain 317, 307, and 50 samples, respectively. If you use these datasets, please consider to cite the original papers from which we curate these datasets.

Find more about these datasets by going to our [Datasets_Bi_Cu_V_O]("phasemapy/scripts_Bi_Cu_V_O/data) page,  [Datasets_V_Nb_Mn_O]("phasemapy/scripts_V_Nb_Mn_O/data) page.,  [Datasets_Li_Sr_Al_O]("phasemapy/scripts_Li_Sr_Al_O/data) page.

## Usage

### Phase mapping with V–Nb–Mn dataset:

To solve the V–Nb–Mn dataset, run the following command:

```
python phasemapy/scripts_V_Nb_Mn_O/solver_V-Nb-Mn.py
```

### Phase mapping with Bi-Cu-V dataset:

To solve the Bi-Cu-V dataset, run the following command:

```
python phasemapy/scripts_Bi_Cu_V_O/solver_Bi_Cu_V.py
```

### Phase mapping with Li–Sr–Al dataset:

To solve the Li–Sr–Al dataset, run the following command:

```
python phasemapy/scripts_Li_Sr_Al_O/solver_Li_Sr_Al.py
```

## Citation

Please consider citing the following paper if you find our code & data useful.

```
@article{XXX,
  title={Automated Phase Mapping of High Throughput X-ray Diffraction Data Encoded with Domain-Specific Materials Science Knowledge},
  author={Dongfang Yu, Sean D. Griesemer, Tzu-chen Liu, Chris Wolverton, Yizhou Zhu},
  journal={XXX},
  year={2024}
}
```

File: scripts_V_Nb_Mn_O/data/icdd/PDF Card - 00-007-0230.xml
<?xml version="1.0" encoding="UTF-8" standalone="no"?>
<?xml-stylesheet type="text/xsl" href="pdfcard.xsl"?><pdfcard>
<pdf_data ApplicationName="PDF-4+ 2020" ApplicationVersion="4.20.0.1" CurrentYear="2019">
<pdf_number>00-007-0230</pdf_number>
<chemical_formula>Mn +2 O</chemical_formula>
<empirical_formula>Mn O</empirical_formula>
<chemical_name>Manganese Oxide</chemical_name>
<mineral_name>Manganosite, syn</mineral_name>
<xstal_system>Cubic</xstal_system>
<xtldx>5.365</xtldx>
<dm>5.364</dm>
<rep_struc>Na Cl</rep_struc>
<rep_struc_alpha_order>Cl Na</rep_struc_alpha_order>
<lpf_rep_struc>Na Cl,cF8,225</lpf_rep_struc>
<lpf_rep_struc_alpha_order>Cl Na,cF8,225</lpf_rep_struc_alpha_order>
<pressure_temperature>Ambient</pressure_temperature>
<status>Primary</status>
<cell_a>4.445</cell_a>
<z>4.00</z>
<cell_vol>87.82</cell_vol>
<cell_mv>21.95</cell_mv>
<xtlvol>87.82</xtlvol>
<redcellvol>21.96</redcellvol>
<xtla>4.445</xtla>
<xtlb>4.445</xtlb>
<xtlc>4.445</xtlc>
<xtlal>90.00</xtlal>
<xtlbe>90.00</xtlbe>
<xtlga>90.00</xtlga>
<xtlaoverb>1.000</xtlaoverb>
<xtlcoverb>1.000</xtlcoverb>
<redcell_a>3.143</redcell_a>
<redcell_b>3.143</redcell_b>
<redcell_c>3.143</redcell_c>
<redcell_al>60.00</redcell_al>
<redcell_be>60.00</redcell_be>
<redcell_ga>60.00</redcell_ga>
<xtlz>4.00</xtlz>
<ss>F(11) = 59.0(0.0170, 11)</ss>
<xtlsg>Fm-3m (225)</xtlsg>
<xtlmolwt>70.94</xtlmolwt>
<quality_mark>Indexed</quality_mark>
<lambda>1.5406</lambda>
<patrad>CuKα1</patrad>
<source>Diffractometer - Peak</source>
<temperature>299.0</temperature>
<aspectn>225</aspectn>
<spgr_label>Space Group</spgr_label>
<spgr>Fm-3m (225)</spgr>
<color>Green</color>
<pearson>cF8.00</pearson>
<optical_data_beta>=2.19</optical_data_beta>
<pdf_minclass>Halite (group), oxide (subgroup)</pdf_minclass>
<entry_date>09/01/1957</entry_date>
<weight_percent>Mn77.45 O22.55</weight_percent>
<atomic_percent>Mn50.00 O50.00</atomic_percent>
<structure_info>Atomic parameters are cross-referenced from PDF entry 04-005-4310</structure_info>
<tf_type>B</tf_type>
<sg_sym_ops>
<sg_sym_op>
<seq>1</seq>
<operator>x,y,z</operator>
</sg_sym_op>
<sg_sym_op>
<seq>2</seq>
<operator>-x,-y,-z</operator>
</sg_sym_op>
<sg_sym_op>
<seq>3</seq>
<operator>z,x,y</operator>
</sg_sym_op>
<sg_sym_op>
<seq>4</seq>
<operator>-z,-x,-y</operator>
</sg_sym_op>
<sg_sym_op>
<seq>5</seq>
<operator>y,z,x</operator>
</sg_sym_op>
<sg_sym_op>
<seq>6</seq>
<operator>-y,-z,-x</operator>
</sg_sym_op>
<sg_sym_op>
<seq>7</seq>
<operator>x,z,y</operator>
</sg_sym_op>
<sg_sym_op>
<seq>8</seq>
<operator>-x,-z,-y</operator>
</sg_sym_op>
<sg_sym_op>
<seq>9</seq>
<operator>y,x,z</operator>
</sg_sym_op>
<sg_sym_op>
<seq>10</seq>
<operator>-y,-x,-z</operator>
</sg_sym_op>
<sg_sym_op>
<seq>11</seq>
<operator>z,y,x</operator>
</sg_sym_op>
<sg_sym_op>
<seq>12</seq>
<operator>-z,-y,-x</operator>
</sg_sym_op>
<sg_sym_op>
<seq>13</seq>
<operator>x,-y,-z</operator>
</sg_sym_op>
<sg_sym_op>
<seq>14</seq>
<operator>-x,y,z</operator>
</sg_sym_op>
<sg_sym_op>
<seq>15</seq>
<operator>z,-x,-y</operator>
</sg_sym_op>
<sg_sym_op>
<seq>16</seq>
<operator>-z,x,y</operator>
</sg_sym_op>
<sg_sym_op>
<seq>17</seq>
<operator>y,-z,-x</operator>
</sg_sym_op>
<sg_sym_op>
<seq>18</seq>
<operator>-y,z,x</operator>
</sg_sym_op>
<sg_sym_op>
<seq>19</seq>
<operator>x,-z,-y</operator>
</sg_sym_op>
<sg_sym_op>
<seq>20</seq>
<operator>-x,z,y</operator>
</sg_sym_op>
<sg_sym_op>
<seq>21</seq>
<operator>y,-x,-z</operator>
</sg_sym_op>
<sg_sym_op>
<seq>22</seq>
<operator>-y,x,z</operator>
</sg_sym_op>
<sg_sym_op>
<seq>23</seq>
<operator>z,-y,-x</operator>
</sg_sym_op>
<sg_sym_op>
<seq>24</seq>
<operator>-z,y,x</operator>
</sg_sym_op>
<sg_sym_op>
<seq>25</seq>
<operator>-x,y,-z</operator>
</sg_sym_op>
<sg_sym_op>
<seq>26</seq>
<operator>x,-y,z</operator>
</sg_sym_op>
<sg_sym_op>
<seq>27</seq>
<operator>-z,x,-y</operator>
</sg_sym_op>
<sg_sym_op>
<seq>28</seq>
<operator>z,-x,y</operator>
</sg_sym_op>
<sg_sym_op>
<seq>29</seq>
<operator>-y,z,-x</operator>
</sg_sym_op>
<sg_sym_op>
<seq>30</seq>
<operator>y,-z,x</operator>
</sg_sym_op>
<sg_sym_op>
<seq>31</seq>
<operator>-x,z,-y</operator>
</sg_sym_op>
<sg_sym_op>
<seq>32</seq>
<operator>x,-z,y</operator>
</sg_sym_op>
<sg_sym_op>
<seq>33</seq>
<operator>-y,x,-z</operator>
</sg_sym_op>
<sg_sym_op>
<seq>34</seq>
<operator>y,-x,z</operator>
</sg_sym_op>
<sg_sym_op>
<seq>35</seq>
<operator>-z,y,-x</operator>
</sg_sym_op>
<sg_sym_op>
<seq>36</seq>
<operator>z,-y,x</operator>
</sg_sym_op>
<sg_sym_op>
<seq>37</seq>
<operator>-x,-y,z</operator>
</sg_sym_op>
<sg_sym_op>
<seq>38</seq>
<operator>x,y,-z</operator>
</sg_sym_op>
<sg_sym_op>
<seq>39</seq>
<operator>-z,-x,y</operator>
</sg_sym_op>
<sg_sym_op>
<seq>40</seq>
<operator>z,x,-y</operator>
</sg_sym_op>
<sg_sym_op>
<seq>41</seq>
<operator>-y,-z,x</operator>
</sg_sym_op>
<sg_sym_op>
<seq>42</seq>
<operator>y,z,-x</operator>
</sg_sym_op>
<sg_sym_op>
<seq>43</seq>
<operator>-x,-z,y</operator>
</sg_sym_op>
<sg_sym_op>
<seq>44</seq>
<operator>x,z,-y</operator>
</sg_sym_op>
<sg_sym_op>
<seq>45</seq>
<operator>-y,-x,z</operator>
</sg_sym_op>
<sg_sym_op>
<seq>46</seq>
<operator>y,x,-z</operator>
</sg_sym_op>
<sg_sym_op>
<seq>47</seq>
<operator>-z,-y,x</operator>
</sg_sym_op>
<sg_sym_op>
<seq>48</seq>
<operator>z,y,-x</operator>
</sg_sym_op>
</sg_sym_ops>
<idp_column>Biso</idp_column>
<adp_column>Bani</adp_column>
<atomic_coords>
<atomic_coord>
<atom>Mn</atom>
<num>1</num>
<wyckoff>4a</wyckoff>
<symmetry>m-3m</symmetry>
<x>0.0</x>
<y>0.0</y>
<z>0.0</z>
<sof>1.0</sof>
<idp>0.617</idp>
<aet>6-a</aet>
</atomic_coord>
<atomic_coord>
<atom>O</atom>
<num>2</num>
<wyckoff>4b</wyckoff>
<symmetry>m-3m</symmetry>
<x>0.5</x>
<y>0.5</y>
<z>0.5</z>
<sof>1.0</sof>
<idp>0.72</idp>
<aet>6-a</aet>
</atomic_coord>
</atomic_coords>
<ani_temp_facs/>
<ac_space_group>Fm-3m (225)</ac_space_group>
<ac_unit_cell_a>4.446(1)</ac_unit_cell_a>
<ac_unit_cell_b>4.446(1)</ac_unit_cell_b>
<ac_unit_cell_c>4.446(1)</ac_unit_cell_c>
<ac_unit_cell_alpha>90</ac_unit_cell_alpha>
<ac_unit_cell_beta>90</ac_unit_cell_beta>
<ac_unit_cell_gamma>90</ac_unit_cell_gamma>
<subfile_indicator>Common Phase, Educational Pattern, Forensic, Inorganic, Metal &amp; Alloy, Mineral Related (Mineral, Synthetic), NBS Pattern</subfile_indicator>
<cross_ref_pdf_numbers>01-072-1533 (Alternate), 04-001-7707 (Alternate), 04-002-5597 (Alternate), 04-002-5617 (Alternate), 04-002-8159 (Alternate), 04-002-8344 (Alternate), 04-003-5838 (Alternate), 04-003-7148 (Alternate), 04-003-7163 (Alternate), 04-004-8991 (Alternate), 04-005-4310 (Primary), 04-005-4473 (Alternate), 04-005-9717 (Alternate), 04-005-9791 (Alternate), 04-006-1771 (Alternate), 04-006-1784 (Alternate), 04-006-3696 (Alternate), 04-006-3703 (Alternate), 04-006-5363 (Alternate), 04-007-3408 (Alternate), 04-007-8200 (Alternate), 04-008-0277 (Alternate), 04-008-2747 (Alternate), 04-008-6796 (Alternate), 04-011-7332 (Alternate)</cross_ref_pdf_numbers>
<references>
<reference_group>
<type>Primary Reference</type>
<reference>Swanson et al. Natl. Bur. Stand. (U. S. ), Circ. 539 1955, V, 45.</reference>
</reference_group>
<reference_group>
<type>Crystal Structure</type>
<reference>Crystal Structure Source: LPF.</reference>
</reference_group>
<reference_group>
<type>Optical Data</type>
<reference>Dana's System of Mineralogy, 7th Ed., I.</reference>
</reference_group>
</references>
<database_comments>Additional Patterns: See PDF 01-072-1533. Analysis: Spectroscopic analysis of sample (wt.%): Al, Mg, Si &lt;0.1; Ba, Ca, Fe &lt;0.01; Ag, Cu &lt;0.0001. General Comments: Almost identical data by L.G. Berry for the natural mineral from Franklin Furnace, New Jersey, USA. Temperature of Data Collection: 299 K. Warning: Not enough reflections above the intensity cut off to meet higher quality mark criteria. Unit Cell Data Source: Powder Diffraction.</database_comments>
<crystal_properties>Centrosymmetric</crystal_properties>
</pdf_data>
<graphs>
<wave_length>Cu Kα1 1.54056 Å</wave_length>
<chart_name>PDF Card - 00-007-0230.jpg</chart_name>
<stick_series type="Mn +2 O - 00-007-0230 (Stick, Fixed Slit Intensity)">
<intensity>
<theta>34.910</theta>
<da>2.5680</da>
<intensity>60</intensity>
<h>1</h>
<k>1</k>
<l>1</l>
<F/>
</intensity>
<intensity>
<theta>40.547</theta>
<da>2.2230</da>
<intensity>100</intensity>
<h>2</h>
<k>0</k>
<l>0</l>
<F/>
</intensity>
<intensity>
<theta>58.722</theta>
<da>1.5710</da>
<intensity>60</intensity>
<h>2</h>
<k>2</k>
<l>0</l>
<F/>
</intensity>
<intensity>
<theta>70.176</theta>
<da>1.3400</da>
<intensity>20</intensity>
<h>3</h>
<k>1</k>
<l>1</l>
<F/>
</intensity>
<intensity>
<theta>73.793</theta>
<da>1.2830</da>
<intensity>14</intensity>
<h>2</h>
<k>2</k>
<l>2</l>
<F/>
</intensity>
<intensity>
<theta>87.767</theta>
<da>1.1112</da>
<intensity>12</intensity>
<h>4</h>
<k>0</k>
<l>0</l>
<F/>
</intensity>
<intensity>
<theta>98.107</theta>
<da>1.0198</da>
<intensity>10</intensity>
<h>3</h>
<k>3</k>
<l>1</l>
<F/>
</intensity>
<intensity>
<theta>101.626</theta>
<da>0.9938</da>
<intensity>18</intensity>
<h>4</h>
<k>2</k>
<l>0</l>
<F/>
</intensity>
<intensity>
<theta>116.182</theta>
<da>0.9074</da>
<intensity>16</intensity>
<h>4</h>
<k>2</k>
<l>2</l>
<F/>
</intensity>
<intensity>
<theta>128.445</theta>
<da>0.8554</da>
<intensity>14</intensity>
<h>5</h>
<k>1</k>
<l>1</l>
<F/>
</intensity>
<intensity>
<theta>157.260</theta>
<da>0.7857</da>
<intensity>4</intensity>
<h>4</h>
<k>4</k>
<l>0</l>
<F/>
</intensity>
</stick_series>
</graphs>
</pdfcard>

File: scripts_V_Nb_Mn_O/data/icdd/PDF Card - 00-009-0142.xml
<?xml version="1.0" encoding="UTF-8" standalone="no"?>
<?xml-stylesheet type="text/xsl" href="pdfcard.xsl"?><pdfcard>
<pdf_data ApplicationName="PDF-4+ 2020" ApplicationVersion="4.20.0.1" CurrentYear="2019">
<pdf_number>00-009-0142</pdf_number>
<chemical_formula>V O2</chemical_formula>
<empirical_formula>O2 V</empirical_formula>
<chemical_name>Vanadium Oxide</chemical_name>
<xstal_system>Monoclinic</xstal_system>
<xtldx>4.69</xtldx>
<rep_struc>V O2</rep_struc>
<rep_struc_alpha_order>O2 V</rep_struc_alpha_order>
<lpf_rep_struc>V O2,mP12,14</lpf_rep_struc>
<lpf_rep_struc_alpha_order>O2 V,mP12,14</lpf_rep_struc_alpha_order>
<pressure_temperature>Ambient</pressure_temperature>
<status>Primary</status>
<cell_a>5.743</cell_a>
<cell_b>4.517</cell_b>
<cell_c>5.375</cell_c>
<cell_beta>122.6</cell_beta>
<z>4.00</z>
<cell_vol>117.47</cell_vol>
<cell_mv>29.37</cell_mv>
<authcovera>0.936</authcovera>
<authaoverb>1.271</authaoverb>
<authcoverb>1.190</authcoverb>
<xtlvol>117.47</xtlvol>
<redcellvol>117.47</redcellvol>
<xtla>5.375</xtla>
<xtlb>4.517</xtlb>
<xtlc>5.349</xtlc>
<xtlal>90.00</xtlal>
<xtlbe>115.24</xtlbe>
<xtlga>90.00</xtlga>
<xtlcovera>0.995</xtlcovera>
<xtlaoverb>1.190</xtlaoverb>
<xtlcoverb>1.184</xtlcoverb>
<redcell_a>4.517</redcell_a>
<redcell_b>5.349</redcell_b>
<redcell_c>5.375</redcell_c>
<redcell_al>115.24</redcell_al>
<redcell_be>90.00</redcell_be>
<redcell_ga>90.00</redcell_ga>
<xtlz>4.00</xtlz>
<ss>F(16) = 14.4(0.0369, 30)</ss>
<xtlsg>P21/a (14)</xtlsg>
<xtlmolwt>82.94</xtlmolwt>
<quality_mark>Indexed</quality_mark>
<lambda>2.2909</lambda>
<patrad>CrKα</patrad>
<source>Visual</source>
<temperature>298.0</temperature>
<aspectn>14A</aspectn>
<spgr_label>Space Group</spgr_label>
<spgr>P21/c (14)</spgr>
<pearson>mP12.00</pearson>
<entry_date>09/01/1959</entry_date>
<weight_percent>O38.58 V61.42</weight_percent>
<atomic_percent>O66.67 V33.33</atomic_percent>
<structure_info>Atomic parameters are cross-referenced from PDF entry 04-005-4338</structure_info>
<sg_sym_ops>
<sg_sym_op>
<seq>1</seq>
<operator>x,y,z</operator>
</sg_sym_op>
<sg_sym_op>
<seq>2</seq>
<operator>-x,-y,-z</operator>
</sg_sym_op>
<sg_sym_op>
<seq>3</seq>
<operator>-x,y+1/2,-z+1/2</operator>
</sg_sym_op>
<sg_sym_op>
<seq>4</seq>
<operator>x,-y+1/2,z+1/2</operator>
</sg_sym_op>
</sg_sym_ops>
<idp_column>IDP</idp_column>
<adp_column>ADP</adp_column>
<atomic_coords>
<atomic_coord>
<atom>V</atom>
<num>1</num>
<wyckoff>4e</wyckoff>
<symmetry>1</symmetry>
<x>0.758</x>
<y>0.025</y>
<z>0.975</z>
<sof>1.0</sof>
<aet>6-a</aet>
</atomic_coord>
<atomic_coord>
<atom>O</atom>
<num>2</num>
<wyckoff>4e</wyckoff>
<symmetry>1</symmetry>
<x>0.1</x>
<y>0.21</y>
<z>0.2</z>
<sof>1.0</sof>
<aet>3#a</aet>
</atomic_coord>
<atomic_coord>
<atom>O</atom>
<num>3</num>
<wyckoff>4e</wyckoff>
<symmetry>1</symmetry>
<x>0.39</x>
<y>0.69</y>
<z>0.29</z>
<sof>1.0</sof>
<aet>3#a</aet>
</atomic_coord>
</atomic_coords>
<ani_temp_facs/>
<ac_space_group>P121/c1 (14)</ac_space_group>
<ac_unit_cell_a>5.743</ac_unit_cell_a>
<ac_unit_cell_b>4.517</ac_unit_cell_b>
<ac_unit_cell_c>5.375</ac_unit_cell_c>
<ac_unit_cell_alpha>90</ac_unit_cell_alpha>
<ac_unit_cell_beta>122.60</ac_unit_cell_beta>
<ac_unit_cell_gamma>90</ac_unit_cell_gamma>
<subfile_indicator>Ceramic (Semiconductor), Forensic, Inorganic, Metal &amp; Alloy</subfile_indicator>
<cross_ref_pdf_numbers>00-043-1051 (Primary), 04-001-8960 (Alternate), 04-003-2035 (Primary), 04-003-2347 (Alternate), 04-003-4401 (Alternate), 04-003-4402 (Alternate), 04-004-5457 (Alternate), 04-005-4338 (Alternate), 04-005-6850 (Alternate), 04-007-0321 (Alternate), 04-007-8259 (Alternate), 04-007-8349 (Alternate), 04-008-0690 (Alternate), 04-008-0739 (Alternate)</cross_ref_pdf_numbers>
<references>
<reference_group>
<type>Primary Reference</type>
<reference>Andersson. Acta Chem. Scand. 1954, 8, 1599.</reference>
</reference_group>
<reference_group>
<type>Crystal Structure</type>
<reference>Crystal Structure Source: LPF.</reference>
</reference_group>
</references>
<database_comments>Additional Patterns: Validated by calculated pattern 00-043-1051. Warning: Lines with abs(delta 2Theta)&gt;0.06 DEG. Unit Cell Data Source: Powder Diffraction.</database_comments>
<crystal_properties>Centrosymmetric</crystal_properties>
</pdf_data>
<graphs>
<wave_length>Cu Kα1 1.54056 Å</wave_length>
<chart_name>PDF Card - 00-009-0142.jpg</chart_name>
<stick_series type="V O2 - 00-009-0142 (Stick, Fixed Slit Intensity)">
<intensity>
<theta>26.914</theta>
<da>3.310</da>
<intensity>30</intensity>
<h>-1</h>
<k>1</k>
<l>1</l>
<F/>
</intensity>
<intensity>
<theta>27.857</theta>
<da>3.200</da>
<intensity>100</intensity>
<h>0</h>
<k>1</k>
<l>1</l>
<F/>
</intensity>
<intensity>
<theta>33.407</theta>
<da>2.680</da>
<intensity>30</intensity>
<h>-1</h>
<k>0</k>
<l>2</l>
<F/>
</intensity>
<intensity>
<theta>36.962</theta>
<da>2.430</da>
<intensity>40</intensity>
<h>-2</h>
<k>0</k>
<l>2</l>
<F/>
</intensity>
<intensity>
<theta>37.088</theta>
<da>2.422</da>
<intensity>60</intensity>
<h>-2</h>
<k>1</k>
<l>1</l>
<F/>
</intensity>
<intensity>
<theta>37.152</theta>
<da>2.418</da>
<intensity>30</intensity>
<h>2</h>
<k>0</k>
<l>0</l>
<F/>
</intensity>
<intensity>
<theta>42.214</theta>
<da>2.139</da>
<intensity>50</intensity>
<h>-2</h>
<k>1</k>
<l>2</l>
<F/>
</intensity>
<intensity>
<theta>42.380</theta>
<da>2.131</da>
<intensity>50</intensity>
<h>2</h>
<k>1</k>
<l>0</l>
<F/>
</intensity>
<intensity>
<theta>44.186</theta>
<da>2.048</da>
<intensity>10</intensity>
<h>-1</h>
<k>2</k>
<l>1</l>
<F/>
</intensity>
<intensity>
<theta>44.785</theta>
<da>2.022</da>
<intensity>30</intensity>
<h>0</h>
<k>2</k>
<l>1</l>
<F/>
</intensity>
<intensity>
<theta>48.540</theta>
<da>1.874</da>
<intensity>40</intensity>
<h>-3</h>
<k>0</k>
<l>2</l>
<F/>
</intensity>
<intensity>
<theta>52.977</theta>
<da>1.727</da>
<intensity>20</intensity>
<h>-1</h>
<k>2</k>
<l>2</l>
<F/>
</intensity>
<intensity>
<theta>55.403</theta>
<da>1.657</da>
<intensity>30</intensity>
<h>-2</h>
<k>1</k>
<l>3</l>
<F/>
</intensity>
<intensity>
<theta>55.512</theta>
<da>1.654</da>
<intensity>30</intensity>
<h>-2</h>
<k>2</k>
<l>2</l>
<F/>
</intensity>
<intensity>
<theta>55.658</theta>
<da>1.650</da>
<intensity>60</intensity>
<h>2</h>
<k>1</k>
<l>1</l>
<F/>
</intensity>
<intensity>
<theta>56.973</theta>
<da>1.615</da>
<intensity>10</intensity>
<h>-1</h>
<k>1</k>
<l>3</l>
<F/>
</intensity>
</stick_series>
</graphs>
</pdfcard>

File: scripts_V_Nb_Mn_O/data/icdd/PDF Card - 00-009-0235.xml
<?xml version="1.0" encoding="UTF-8" standalone="no"?>
<?xml-stylesheet type="text/xsl" href="pdfcard.xsl"?><pdfcard>
<pdf_data ApplicationName="PDF-4+ 2020" ApplicationVersion="4.20.0.1" CurrentYear="2019">
<pdf_number>00-009-0235</pdf_number>
<chemical_formula>Nb O2</chemical_formula>
<empirical_formula>Nb O2</empirical_formula>
<chemical_name>Niobium Oxide</chemical_name>
<xstal_system>Tetragonal</xstal_system>
<xtldx>5.9</xtldx>
<dm>5.98</dm>
<rep_struc>Nb O2</rep_struc>
<rep_struc_alpha_order>Nb O2</rep_struc_alpha_order>
<lpf_rep_struc>Nb O2,tI96,88</lpf_rep_struc>
<lpf_rep_struc_alpha_order>Nb O2,tI96,88</lpf_rep_struc_alpha_order>
<pressure_temperature>Ambient</pressure_temperature>
<status>Primary</status>
<cell_a>13.71</cell_a>
<cell_c>5.985</cell_c>
<z>32.00</z>
<cell_vol>1124.97</cell_vol>
<cell_mv>35.16</cell_mv>
<authcovera>0.437</authcovera>
<xtlvol>1124.97</xtlvol>
<redcellvol>562.48</redcellvol>
<xtla>13.710</xtla>
<xtlb>13.710</xtlb>
<xtlc>5.985</xtlc>
<xtlal>90.00</xtlal>
<xtlbe>90.00</xtlbe>
<xtlga>90.00</xtlga>
<xtlcovera>0.437</xtlcovera>
<xtlaoverb>1.000</xtlaoverb>
<xtlcoverb>0.437</xtlcoverb>
<redcell_a>5.985</redcell_a>
<redcell_b>10.146</redcell_b>
<redcell_c>10.146</redcell_c>
<redcell_al>85.01</redcell_al>
<redcell_be>72.85</redcell_be>
<redcell_ga>72.85</redcell_ga>
<xtlz>32.00</xtlz>
<ss>F(21) = 10.9(0.0508, 38)</ss>
<xtlsg>I41/a (88)</xtlsg>
<xtlmolwt>124.91</xtlmolwt>
<quality_mark>Indexed</quality_mark>
<diameter>80.00</diameter>
<lambda>1.5405</lambda>
<patrad>CuKα1</patrad>
<source>Visual</source>
<temperature>298.0</temperature>
<aspectn>88</aspectn>
<spgr_label>Space Group</spgr_label>
<spgr>I41/a (88)</spgr>
<pearson>tI96.00</pearson>
<entry_date>09/01/1959</entry_date>
<weight_percent>Nb74.38 O25.62</weight_percent>
<atomic_percent>Nb33.33 O66.67</atomic_percent>
<structure_info>Atomic parameters are cross-referenced from PDF entry 04-005-4298</structure_info>
<tf_type>B</tf_type>
<origin>O2</origin>
<sg_sym_ops>
<sg_sym_op>
<seq>1</seq>
<operator>x,y,z</operator>
</sg_sym_op>
<sg_sym_op>
<seq>2</seq>
<operator>-x,-y,-z</operator>
</sg_sym_op>
<sg_sym_op>
<seq>3</seq>
<operator>-x+1/2,-y,z+1/2</operator>
</sg_sym_op>
<sg_sym_op>
<seq>4</seq>
<operator>x+1/2,y,-z+1/2</operator>
</sg_sym_op>
<sg_sym_op>
<seq>5</seq>
<operator>-y+3/4,x+1/4,z+1/4</operator>
</sg_sym_op>
<sg_sym_op>
<seq>6</seq>
<operator>y+1/4,-x+3/4,-z+3/4</operator>
</sg_sym_op>
<sg_sym_op>
<seq>7</seq>
<operator>y+3/4,-x+3/4,z+3/4</operator>
</sg_sym_op>
<sg_sym_op>
<seq>8</seq>
<operator>-y+1/4,x+1/4,-z+1/4</operator>
</sg_sym_op>
</sg_sym_ops>
<idp_column>Biso</idp_column>
<adp_column>Bani</adp_column>
<atomic_coords>
<atomic_coord>
<atom>Nb</atom>
<num>1</num>
<wyckoff>16f</wyckoff>
<symmetry>1</symmetry>
<x>0.116</x>
<y>0.123</y>
<z>0.488</z>
<sof>1.0</sof>
<idp>0.55</idp>
<aet>6-a</aet>
</atomic_coord>
<atomic_coord>
<atom>Nb</atom>
<num>2</num>
<wyckoff>16f</wyckoff>
<symmetry>1</symmetry>
<x>0.133</x>
<y>0.124</y>
<z>0.031</z>
<sof>1.0</sof>
<idp>0.55</idp>
<aet>6-a</aet>
</atomic_coord>
<atomic_coord>
<atom>O</atom>
<num>3</num>
<wyckoff>16f</wyckoff>
<symmetry>1</symmetry>
<x>0.987</x>
<y>0.133</y>
<z>-0.005</z>
<sof>1.0</sof>
<idp>0.35</idp>
<aet>3#a</aet>
</atomic_coord>
<atomic_coord>
<atom>O</atom>
<num>4</num>
<wyckoff>16f</wyckoff>
<symmetry>1</symmetry>
<x>0.976</x>
<y>0.126</y>
<z>0.485</z>
<sof>1.0</sof>
<idp>0.35</idp>
<aet>3#a</aet>
</atomic_coord>
<atomic_coord>
<atom>O</atom>
<num>5</num>
<wyckoff>16f</wyckoff>
<symmetry>1</symmetry>
<x>0.274</x>
<y>0.119</y>
<z>0.987</z>
<sof>1.0</sof>
<idp>0.35</idp>
<aet>3#b</aet>
</atomic_coord>
<atomic_coord>
<atom>O</atom>
<num>6</num>
<wyckoff>16f</wyckoff>
<symmetry>1</symmetry>
<x>0.265</x>
<y>0.126</y>
<z>0.509</z>
<sof>1.0</sof>
<idp>0.35</idp>
<aet>3#a</aet>
</atomic_coord>
</atomic_coords>
<ani_temp_facs/>
<ac_space_group>I41/a (88)</ac_space_group>
<ac_unit_cell_a>13.696(1)</ac_unit_cell_a>
<ac_unit_cell_b>13.696(1)</ac_unit_cell_b>
<ac_unit_cell_c>5.981(1)</ac_unit_cell_c>
<ac_unit_cell_alpha>90</ac_unit_cell_alpha>
<ac_unit_cell_beta>90</ac_unit_cell_beta>
<ac_unit_cell_gamma>90</ac_unit_cell_gamma>
<subfile_indicator>Battery Material, Ceramic (Semiconductor), Common Phase, Inorganic, Metal &amp; Alloy</subfile_indicator>
<cross_ref_pdf_numbers>00-019-0859 (Primary), 00-043-1043 (Primary), 04-001-1744 (Alternate), 04-002-6372 (Alternate), 04-003-2348 (Alternate), 04-004-9016 (Alternate), 04-005-4298 (Primary), 04-005-4355 (Alternate), 04-008-7745 (Alternate)</cross_ref_pdf_numbers>
<references>
<reference_group>
<type>Primary Reference</type>
<reference>Magneli et al. Acta Chem. Scand. 1955, 9, 1402.</reference>
</reference_group>
<reference_group>
<type>Crystal Structure</type>
<reference>Crystal Structure Source: LPF.</reference>
</reference_group>
</references>
<database_comments>Additional Patterns: Validated by calculated pattern 00-043-1043. Warning: Lines with abs(delta 2Theta)&gt;0.06 DEG. Unit Cell Data Source: Powder Diffraction.</database_comments>
<crystal_properties>Centrosymmetric</crystal_properties>
</pdf_data>
<graphs>
<wave_length>Cu Kα1 1.54056 Å</wave_length>
<chart_name>PDF Card - 00-009-0235.jpg</chart_name>
<stick_series type="Nb O2 - 00-009-0235 (Stick, Fixed Slit Intensity)">
<intensity>
<theta>15.727</theta>
<da>5.630</da>
<intensity>20</intensity>
<h>1</h>
<k>0</k>
<l>1</l>
<F/>
</intensity>
<intensity>
<theta>20.687</theta>
<da>4.290</da>
<intensity>20</intensity>
<h>2</h>
<k>1</k>
<l>1</l>
<F/>
</intensity>
<intensity>
<theta>24.502</theta>
<da>3.630</da>
<intensity>30</intensity>
<h>3</h>
<k>0</k>
<l>1</l>
<F/>
</intensity>
<intensity>
<theta>26.033</theta>
<da>3.420</da>
<intensity>100</intensity>
<h>4</h>
<k>0</k>
<l>0</l>
<F/>
</intensity>
<intensity>
<theta>27.769</theta>
<da>3.210</da>
<intensity>30</intensity>
<h>3</h>
<k>2</k>
<l>1</l>
<F/>
</intensity>
<intensity>
<theta>30.698</theta>
<da>2.910</da>
<intensity>30</intensity>
<h>4</h>
<k>1</k>
<l>1</l>
<F/>
</intensity>
<intensity>
<theta>35.307</theta>
<da>2.540</da>
<intensity>80</intensity>
<h>2</h>
<k>2</k>
<l>2</l>
<F/>
</intensity>
<intensity>
<theta>36.025</theta>
<da>2.491</da>
<intensity>30</intensity>
<h>5</h>
<k>0</k>
<l>1</l>
<F/>
</intensity>
<intensity>
<theta>37.088</theta>
<da>2.422</da>
<intensity>50</intensity>
<h>4</h>
<k>4</k>
<l>0</l>
<F/>
</intensity>
<intensity>
<theta>38.421</theta>
<da>2.341</da>
<intensity>20</intensity>
<h>5</h>
<k>2</k>
<l>1</l>
<F/>
</intensity>
<intensity>
<theta>39.984</theta>
<da>2.253</da>
<intensity>30</intensity>
<h>4</h>
<k>0</k>
<l>2</l>
<F/>
</intensity>
<intensity>
<theta>41.663</theta>
<da>2.166</da>
<intensity>20</intensity>
<h>6</h>
<k>2</k>
<l>0</l>
<F/>
</intensity>
<intensity>
<theta>44.973</theta>
<da>2.014</da>
<intensity>10</intensity>
<h>5</h>
<k>4</k>
<l>1</l>
<F/>
</intensity>
<intensity>
<theta>45.911</theta>
<da>1.975</da>
<intensity>20</intensity>
<h>1</h>
<k>0</k>
<l>3</l>
<F/>
</intensity>
<intensity>
<theta>46.993</theta>
<da>1.932</da>
<intensity>20</intensity>
<h>6</h>
<k>3</k>
<l>1</l>
<F/>
</intensity>
<intensity>
<theta>47.914</theta>
<da>1.897</da>
<intensity>20</intensity>
<h>2</h>
<k>1</k>
<l>3</l>
<F/>
</intensity>
<intensity>
<theta>48.873</theta>
<da>1.862</da>
<intensity>20</intensity>
<h>7</h>
<k>0</k>
<l>1</l>
<F/>
</intensity>
<intensity>
<theta>49.814</theta>
<da>1.829</da>
<intensity>20</intensity>
<h>3</h>
<k>0</k>
<l>3</l>
<F/>
</intensity>
<intensity>
<theta>51.720</theta>
<da>1.766</da>
<intensity>30</intensity>
<h>3</h>
<k>2</k>
<l>3</l>
<F/>
</intensity>
<intensity>
<theta>52.100</theta>
<da>1.754</da>
<intensity>80</intensity>
<h>6</h>
<k>2</k>
<l>2</l>
<F/>
</intensity>
<intensity>
<theta>53.478</theta>
<da>1.712</da>
<intensity>50</intensity>
<h>4</h>
<k>1</k>
<l>3</l>
<F/>
</intensity>
</stick_series>
</graphs>
</pdfcard>

File: scripts_V_Nb_Mn_O/data/icdd/PDF Card - 00-013-0162.xml
<?xml version="1.0" encoding="UTF-8" standalone="no"?>
<?xml-stylesheet type="text/xsl" href="pdfcard.xsl"?><pdfcard>
<pdf_data ApplicationName="PDF-4+ 2020" ApplicationVersion="4.20.0.1" CurrentYear="2019">
<pdf_number>00-013-0162</pdf_number>
<chemical_formula>Mn3 O4</chemical_formula>
<empirical_formula>Mn3 O4</empirical_formula>
<chemical_name>Manganese Oxide</chemical_name>
<common_name>cryptomelane heated</common_name>
<xstal_system>Cubic</xstal_system>
<xtldx>5.092</xtldx>
<rep_struc>Fe3 O4</rep_struc>
<rep_struc_alpha_order>Fe3 O4</rep_struc_alpha_order>
<lpf_rep_struc>Fe3 O4,cF56,227</lpf_rep_struc>
<lpf_rep_struc_alpha_order>Fe3 O4,cF56,227</lpf_rep_struc_alpha_order>
<pressure_temperature>Ambient</pressure_temperature>
<cas>1317-35-7</cas>
<status>Primary</status>
<cell_a>8.42</cell_a>
<z>8.00</z>
<cell_vol>596.95</cell_vol>
<cell_mv>74.62</cell_mv>
<xtlvol>596.95</xtlvol>
<redcellvol>149.24</redcellvol>
<xtla>8.420</xtla>
<xtlb>8.420</xtlb>
<xtlc>8.420</xtlc>
<xtlal>90.00</xtlal>
<xtlbe>90.00</xtlbe>
<xtlga>90.00</xtlga>
<xtlaoverb>1.000</xtlaoverb>
<xtlcoverb>1.000</xtlcoverb>
<redcell_a>5.954</redcell_a>
<redcell_b>5.954</redcell_b>
<redcell_c>5.954</redcell_c>
<redcell_al>60.00</redcell_al>
<redcell_be>60.00</redcell_be>
<redcell_ga>60.00</redcell_ga>
<xtlz>8.00</xtlz>
<ss>F(12) = 14.9(0.0447, 18)</ss>
<xtlsg>Fd-3m (227)</xtlsg>
<xtlmolwt>228.81</xtlmolwt>
<quality_mark>Indexed</quality_mark>
<lambda>1.9373</lambda>
<patrad>FeKα</patrad>
<source>Diffractometer - Peak</source>
<temperature>298.0</temperature>
<aspectn>227</aspectn>
<spgr_label>Space Group</spgr_label>
<spgr>Fd-3m (227)</spgr>
<pearson>cF56.00</pearson>
<entry_date>09/01/1963</entry_date>
<last_mod_date>09/01/2003</last_mod_date>
<last_modifications>CellVolume, Quality</last_modifications>
<weight_percent>Mn72.03 O27.97</weight_percent>
<atomic_percent>Mn42.86 O57.14</atomic_percent>
<sg_sym_ops/>
<idp_column>IDP</idp_column>
<adp_column>ADP</adp_column>
<ani_temp_facs/>
<subfile_indicator>Inorganic, Metal &amp; Alloy, Mineral Related</subfile_indicator>
<cross_ref_pdf_numbers>04-002-5633 (Primary)</cross_ref_pdf_numbers>
<references>
<reference_group>
<type>Primary Reference</type>
<reference>Faulring, Zwicker, Forgeng. Am. Mineral. 1960, 45, 947.</reference>
</reference_group>
</references>
<database_comments>Sample Preparation: Spinel structure, formed by heating cryptomelane above 900 C for a prolonged period (critical temperature of formation about 1050 C). Contains about 4% ''K2 O'' as impurity. Warning: Lines with abs(delta 2Theta)&gt;0.06 DEG. Unit Cell Data Source: Powder Diffraction.</database_comments>
<crystal_properties>Centrosymmetric</crystal_properties>
</pdf_data>
<graphs>
<wave_length>Cu Kα1 1.54056 Å</wave_length>
<chart_name>PDF Card - 00-013-0162.jpg</chart_name>
<stick_series type="Mn3 O4 - 00-013-0162 (Stick, Fixed Slit Intensity)">
<intensity>
<theta>18.239</theta>
<da>4.860</da>
<intensity>50</intensity>
<h>1</h>
<k>1</k>
<l>1</l>
<F/>
</intensity>
<intensity>
<theta>29.960</theta>
<da>2.980</da>
<intensity>50</intensity>
<h>2</h>
<k>2</k>
<l>0</l>
<F/>
</intensity>
<intensity>
<theta>35.307</theta>
<da>2.540</da>
<intensity>100</intensity>
<h>3</h>
<k>1</k>
<l>1</l>
<F/>
</intensity>
<intensity>
<theta>36.962</theta>
<da>2.430</da>
<intensity>10</intensity>
<h>2</h>
<k>2</k>
<l>2</l>
<F/>
</intensity>
<intensity>
<theta>43.037</theta>
<da>2.100</da>
<intensity>50</intensity>
<h>4</h>
<k>0</k>
<l>0</l>
<F/>
</intensity>
<intensity>
<theta>53.277</theta>
<da>1.718</da>
<intensity>20</intensity>
<h>4</h>
<k>2</k>
<l>2</l>
<F/>
</intensity>
<intensity>
<theta>56.781</theta>
<da>1.620</da>
<intensity>50</intensity>
<h>5</h>
<k>1</k>
<l>1</l>
<F/>
</intensity>
<intensity>
<theta>62.351</theta>
<da>1.488</da>
<intensity>60</intensity>
<h>4</h>
<k>4</k>
<l>0</l>
<F/>
</intensity>
<intensity>
<theta>73.726</theta>
<da>1.284</da>
<intensity>20</intensity>
<h>5</h>
<k>3</k>
<l>3</l>
<F/>
</intensity>
<intensity>
<theta>78.688</theta>
<da>1.215</da>
<intensity>10</intensity>
<h>4</h>
<k>4</k>
<l>4</l>
<F/>
</intensity>
<intensity>
<theta>86.327</theta>
<da>1.126</da>
<intensity>10</intensity>
<h>6</h>
<k>4</k>
<l>2</l>
<F/>
</intensity>
<intensity>
<theta>89.306</theta>
<da>1.096</da>
<intensity>40</intensity>
<h>7</h>
<k>3</k>
<l>1</l>
<F/>
</intensity>
</stick_series>
</graphs>
</pdfcard>

File: scripts_V_Nb_Mn_O/data/icdd/PDF Card - 00-015-0629.xml
<?xml version="1.0" encoding="UTF-8" standalone="no"?>
<?xml-stylesheet type="text/xsl" href="pdfcard.xsl"?><pdfcard>
<pdf_data ApplicationName="PDF-4+ 2020" ApplicationVersion="4.20.0.1" CurrentYear="2019">
<pdf_number>00-015-0629</pdf_number>
<chemical_formula>V O1.27</chemical_formula>
<empirical_formula>O1.27 V</empirical_formula>
<chemical_name>Vanadium Oxide</chemical_name>
<xstal_system>Tetragonal</xstal_system>
<xtldx>6.223</xtldx>
<pressure_temperature>Ambient</pressure_temperature>
<status>Primary</status>
<cell_a>16.623</cell_a>
<cell_c>16.515</cell_c>
<z>240.00</z>
<cell_vol>4563.49</cell_vol>
<cell_mv>19.01</cell_mv>
<authcovera>0.994</authcovera>
<xtlvol>4563.49</xtlvol>
<redcellvol>2281.75</redcellvol>
<xtla>16.623</xtla>
<xtlb>16.623</xtlb>
<xtlc>16.515</xtlc>
<xtlal>90.00</xtlal>
<xtlbe>90.00</xtlbe>
<xtlga>90.00</xtlga>
<xtlcovera>0.994</xtlcovera>
<xtlaoverb>1.000</xtlaoverb>
<xtlcoverb>0.994</xtlcoverb>
<redcell_a>14.365</redcell_a>
<redcell_b>14.365</redcell_b>
<redcell_c>14.365</redcell_c>
<redcell_al>109.30</redcell_al>
<redcell_be>109.30</redcell_be>
<redcell_ga>109.82</redcell_ga>
<xtlz>240.00</xtlz>
<ss>F(28) = 3.1(0.0262, 343)</ss>
<xtlsg>I41/amd (141)</xtlsg>
<xtlmolwt>71.26</xtlmolwt>
<quality_mark>Indexed</quality_mark>
<lambda>1.5418</lambda>
<patrad>CuKα</patrad>
<source>Visual</source>
<instrument>Guinier</instrument>
<temperature>298.0</temperature>
<aspectn>141</aspectn>
<spgr_label>Space Group</spgr_label>
<spgr>I41/amd (141)</spgr>
<pearson>tI544.80</pearson>
<entry_date>09/01/1965</entry_date>
<weight_percent>O28.51 V71.49</weight_percent>
<atomic_percent>O55.95 V44.05</atomic_percent>
<sg_sym_ops/>
<idp_column>IDP</idp_column>
<adp_column>ADP</adp_column>
<ani_temp_facs/>
<subfile_indicator>Inorganic, Metal &amp; Alloy</subfile_indicator>
<cross_ref_pdf_numbers>00-047-1488 (Primary)</cross_ref_pdf_numbers>
<references>
<reference_group>
<type>Primary Reference</type>
<reference>Westman, Nordmark. Acta Chem. Scand. 1960, 14, 465.</reference>
</reference_group>
</references>
<database_comments>Structures: Superstructure of slightly deformed VO(NaCl-type) structure. Forms below 900 C with very narrow range of homogeneity. Warning: Lines with abs(delta 2Theta)&gt;0.06 DEG. Unit Cell Data Source: Powder Diffraction.</database_comments>
<crystal_properties>Centrosymmetric</crystal_properties>
</pdf_data>
<graphs>
<wave_length>Cu Kα1 1.54056 Å</wave_length>
<chart_name>PDF Card - 00-015-0629.jpg</chart_name>
<stick_series type="V O1.27 - 00-015-0629 (Stick, Fixed Slit Intensity)">
<intensity>
<theta>13.121</theta>
<da>6.742</da>
<intensity>20</intensity>
<h>1</h>
<k>1</k>
<l>2</l>
<F/>
</intensity>
<intensity>
<theta>15.122</theta>
<da>5.854</da>
<intensity>10</intensity>
<h>2</h>
<k>0</k>
<l>2</l>
<F/>
</intensity>
<intensity>
<theta>20.059</theta>
<da>4.423</da>
<intensity>10</intensity>
<h>2</h>
<k>1</k>
<l>3</l>
<F/>
</intensity>
<intensity>
<theta>24.339</theta>
<da>3.654</da>
<intensity>10</intensity>
<h>2</h>
<k>0</k>
<l>4</l>
<F/>
</intensity>
<intensity>
<theta>25.179</theta>
<da>3.534</da>
<intensity>50</intensity>
<h>3</h>
<k>2</k>
<l>3</l>
<F/>
</intensity>
<intensity>
<theta>26.402</theta>
<da>3.373</da>
<intensity>50</intensity>
<h>2</h>
<k>2</k>
<l>4</l>
<F/>
</intensity>
<intensity>
<theta>29.464</theta>
<da>3.029</da>
<intensity>80</intensity>
<h>5</h>
<k>1</k>
<l>2</l>
<F/>
</intensity>
<intensity>
<theta>32.399</theta>
<da>2.761</da>
<intensity>10</intensity>
<h>4</h>
<k>2</k>
<l>4</l>
<F/>
</intensity>
<intensity>
<theta>33.458</theta>
<da>2.676</da>
<intensity>10</intensity>
<h>1</h>
<k>1</k>
<l>6</l>
<F/>
</intensity>
<intensity>
<theta>34.101</theta>
<da>2.627</da>
<intensity>20</intensity>
<h>6</h>
<k>0</k>
<l>2</l>
<F/>
</intensity>
<intensity>
<theta>36.836</theta>
<da>2.438</da>
<intensity>20</intensity>
<h>3</h>
<k>1</k>
<l>6</l>
<F/>
</intensity>
<intensity>
<theta>37.538</theta>
<da>2.394</da>
<intensity>100</intensity>
<h>4</h>
<k>4</k>
<l>4</l>
<F/>
</intensity>
<intensity>
<theta>39.855</theta>
<da>2.260</da>
<intensity>10</intensity>
<h>6</h>
<k>3</k>
<l>3</l>
<F/>
</intensity>
<intensity>
<theta>40.700</theta>
<da>2.215</da>
<intensity>10</intensity>
<h>6</h>
<k>2</k>
<l>4</l>
<F/>
</intensity>
<intensity>
<theta>42.823</theta>
<da>2.110</da>
<intensity>10</intensity>
<h>7</h>
<k>3</k>
<l>2</l>
<F/>
</intensity>
<intensity>
<theta>43.516</theta>
<da>2.078</da>
<intensity>100</intensity>
<h>8</h>
<k>0</k>
<l>0</l>
<F/>
</intensity>
<intensity>
<theta>43.826</theta>
<da>2.064</da>
<intensity>100</intensity>
<h>0</h>
<k>0</k>
<l>8</l>
<F/>
</intensity>
<intensity>
<theta>45.788</theta>
<da>1.980</da>
<intensity>10</intensity>
<h>5</h>
<k>3</k>
<l>6</l>
<F/>
</intensity>
<intensity>
<theta>46.610</theta>
<da>1.947</da>
<intensity>10</intensity>
<h>2</h>
<k>2</k>
<l>8</l>
<F/>
</intensity>
<intensity>
<theta>50.946</theta>
<da>1.791</da>
<intensity>10</intensity>
<h>9</h>
<k>1</k>
<l>2</l>
<F/>
</intensity>
<intensity>
<theta>53.411</theta>
<da>1.714</da>
<intensity>10</intensity>
<h>9</h>
<k>3</k>
<l>2</l>
<F/>
</intensity>
<intensity>
<theta>53.580</theta>
<da>1.709</da>
<intensity>10</intensity>
<h>6</h>
<k>3</k>
<l>7</l>
<F/>
</intensity>
<intensity>
<theta>58.559</theta>
<da>1.575</da>
<intensity>10</intensity>
<h>3</h>
<k>1</k>
<l>10</l>
<F/>
</intensity>
<intensity>
<theta>63.250</theta>
<da>1.469</da>
<intensity>80</intensity>
<h>8</h>
<k>8</k>
<l>0</l>
<F/>
</intensity>
<intensity>
<theta>63.443</theta>
<da>1.465</da>
<intensity>80</intensity>
<h>8</h>
<k>0</k>
<l>8</l>
<F/>
</intensity>
<intensity>
<theta>75.939</theta>
<da>1.252</da>
<intensity>10</intensity>
<h>2</h>
<k>1</k>
<l>13</l>
<F/>
</intensity>
<intensity>
<theta>76.370</theta>
<da>1.246</da>
<intensity>10</intensity>
<h>4</h>
<k>4</k>
<l>12</l>
<F/>
</intensity>
<intensity>
<theta>80.108</theta>
<da>1.197</da>
<intensity>50</intensity>
<h>8</h>
<k>8</k>
<l>8</l>
<F/>
</intensity>
</stick_series>
</graphs>
</pdfcard>

File: scripts_V_Nb_Mn_O/data/icdd/PDF Card - 00-018-0801.xml
<?xml version="1.0" encoding="UTF-8" standalone="no"?>
<?xml-stylesheet type="text/xsl" href="pdfcard.xsl"?><pdfcard>
<pdf_data ApplicationName="PDF-4+ 2020" ApplicationVersion="4.20.0.1" CurrentYear="2019">
<pdf_number>00-018-0801</pdf_number>
<chemical_formula>Mn5 O8</chemical_formula>
<empirical_formula>Mn5 O8</empirical_formula>
<chemical_name>Manganese Oxide</chemical_name>
<xstal_system>Monoclinic</xstal_system>
<xtldx>4.943</xtldx>
<dm>4.85</dm>
<rep_struc>Mn5 O8</rep_struc>
<rep_struc_alpha_order>Mn5 O8</rep_struc_alpha_order>
<lpf_rep_struc>Mn5 O8,mS26,12</lpf_rep_struc>
<lpf_rep_struc_alpha_order>Mn5 O8,mS26,12</lpf_rep_struc_alpha_order>
<pressure_temperature>Ambient</pressure_temperature>
<status>Alternate</status>
<cell_a>10.34</cell_a>
<cell_b>5.72</cell_b>
<cell_c>4.85</cell_c>
<cell_beta>109.4</cell_beta>
<z>2.00</z>
<cell_vol>270.57</cell_vol>
<cell_mv>135.28</cell_mv>
<authcovera>0.469</authcovera>
<authaoverb>1.808</authaoverb>
<authcoverb>0.848</authcoverb>
<xtlvol>270.57</xtlvol>
<redcellvol>135.28</redcellvol>
<xtla>9.855</xtla>
<xtlb>5.720</xtlb>
<xtlc>4.850</xtlc>
<xtlal>90.00</xtlal>
<xtlbe>98.26</xtlbe>
<xtlga>90.00</xtlga>
<xtlcovera>0.492</xtlcovera>
<xtlaoverb>1.723</xtlaoverb>
<xtlcoverb>0.848</xtlcoverb>
<redcell_a>4.850</redcell_a>
<redcell_b>5.720</redcell_b>
<redcell_c>5.908</redcell_c>
<redcell_al>118.95</redcell_al>
<redcell_be>106.90</redcell_be>
<redcell_ga>90.00</redcell_ga>
<xtlz>2.00</xtlz>
<ss>F(30) = 11.8(0.0489, 52)</ss>
<xtlsg>I2/m (12)</xtlsg>
<xtlmolwt>402.69</xtlmolwt>
<quality_mark>Indexed</quality_mark>
<lambda>1.9373</lambda>
<patrad>FeKα</patrad>
<source>Visual</source>
<temperature>298.0</temperature>
<aspectn>12</aspectn>
<spgr_label>Space Group</spgr_label>
<spgr>C2/m (12)</spgr>
<pearson>mC26.00</pearson>
<entry_date>09/01/1968</entry_date>
<last_mod_date>09/01/2003</last_mod_date>
<last_modifications>Z, Zsource, SpaceGroup, OrientationCode, AspectNum</last_modifications>
<weight_percent>Mn68.22 O31.78</weight_percent>
<atomic_percent>Mn38.46 O61.54</atomic_percent>
<structure_info>Atomic parameters are cross-referenced from PDF entry 04-007-1171</structure_info>
<tf_type>B</tf_type>
<sg_sym_ops>
<sg_sym_op>
<seq>1</seq>
<operator>x,y,z</operator>
</sg_sym_op>
<sg_sym_op>
<seq>2</seq>
<operator>-x,-y,-z</operator>
</sg_sym_op>
<sg_sym_op>
<seq>3</seq>
<operator>x,-y,z</operator>
</sg_sym_op>
<sg_sym_op>
<seq>4</seq>
<operator>-x,y,-z</operator>
</sg_sym_op>
</sg_sym_ops>
<idp_column>Biso</idp_column>
<adp_column>Bani</adp_column>
<atomic_coords>
<atomic_coord>
<atom>Mn</atom>
<num>1</num>
<wyckoff>2c</wyckoff>
<symmetry>2/m</symmetry>
<x>0.0</x>
<y>0.0</y>
<z>0.5</z>
<sof>1.0</sof>
<idp>1.1</idp>
<aet>6-a</aet>
</atomic_coord>
<atomic_coord>
<atom>Mn</atom>
<num>2</num>
<wyckoff>4g</wyckoff>
<symmetry>2</symmetry>
<x>0.0</x>
<y>0.262</y>
<z>0.0</z>
<sof>1.0</sof>
<idp>1.1</idp>
<aet>6-a</aet>
</atomic_coord>
<atomic_coord>
<atom>Mn</atom>
<num>3</num>
<wyckoff>4i</wyckoff>
<symmetry>m</symmetry>
<x>0.73</x>
<y>0.0</y>
<z>0.662</z>
<sof>1.0</sof>
<idp>1.2</idp>
<aet>6-b</aet>
</atomic_coord>
<atomic_coord>
<atom>O</atom>
<num>4</num>
<wyckoff>8j</wyckoff>
<symmetry>1</symmetry>
<x>0.098</x>
<y>0.234</y>
<z>0.394</z>
<sof>1.0</sof>
<idp>1.4</idp>
<aet>2#a</aet>
</atomic_coord>
<atomic_coord>
<atom>O</atom>
<num>5</num>
<wyckoff>4i</wyckoff>
<symmetry>m</symmetry>
<x>0.093</x>
<y>0.0</y>
<z>0.905</z>
<sof>1.0</sof>
<idp>1.4</idp>
<aet>3#a</aet>
</atomic_coord>
<atomic_coord>
<atom>O</atom>
<num>6</num>
<wyckoff>4i</wyckoff>
<symmetry>m</symmetry>
<x>0.611</x>
<y>0.0</y>
<z>0.925</z>
<sof>1.0</sof>
<idp>1.4</idp>
<aet>3#a</aet>
</atomic_coord>
</atomic_coords>
<ani_temp_facs/>
<ac_space_group>C12/m1 (12)</ac_space_group>
<ac_unit_cell_a>10.347</ac_unit_cell_a>
<ac_unit_cell_b>5.724</ac_unit_cell_b>
<ac_unit_cell_c>4.852</ac_unit_cell_c>
<ac_unit_cell_alpha>90</ac_unit_cell_alpha>
<ac_unit_cell_beta>109.42</ac_unit_cell_beta>
<ac_unit_cell_gamma>90</ac_unit_cell_gamma>
<subfile_indicator>Common Phase, Inorganic, Metal &amp; Alloy</subfile_indicator>
<cross_ref_pdf_numbers>00-020-0718 (Alternate), 00-039-1218 (Primary), 04-007-1171 (Primary), 04-008-3979 (Alternate)</cross_ref_pdf_numbers>
<references>
<reference_group>
<type>Primary Reference</type>
<reference>Oswald, Feitknecht, Wampetich. Nature (London) 1965, 207, 72.</reference>
</reference_group>
<reference_group>
<type>Crystal Structure</type>
<reference>Crystal Structure Source: LPF.</reference>
</reference_group>
</references>
<database_comments>Additional Patterns: See PDF 00-039-1218. Warning: Lines with abs(delta 2Theta)&gt;0.06 DEG.</database_comments>
<crystal_properties>Centrosymmetric</crystal_properties>
</pdf_data>
<graphs>
<wave_length>Cu Kα1 1.54056 Å</wave_length>
<chart_name>PDF Card - 00-018-0801.jpg</chart_name>
<stick_series type="Mn5 O8 - 00-018-0801 (Stick, Fixed Slit Intensity)">
<intensity>
<theta>18.164</theta>
<da>4.880</da>
<intensity>100</intensity>
<h>2</h>
<k>0</k>
<l>0</l>
<F/>
</intensity>
<intensity>
<theta>21.711</theta>
<da>4.090</da>
<intensity>50</intensity>
<h>-2</h>
<k>0</k>
<l>1</l>
<F/>
</intensity>
<intensity>
<theta>24.231</theta>
<da>3.670</da>
<intensity>&lt;5</intensity>
<h>-1</h>
<k>1</k>
<l>1</l>
<F/>
</intensity>
<intensity>
<theta>28.775</theta>
<da>3.100</da>
<intensity>60</intensity>
<h>1</h>
<k>1</k>
<l>1</l>
<F/>
</intensity>
<intensity>
<theta>30.883</theta>
<da>2.893</da>
<intensity>40</intensity>
<h>2</h>
<k>0</k>
<l>1</l>
<F/>
</intensity>
<intensity>
<theta>31.237</theta>
<da>2.861</da>
<intensity>30</intensity>
<h>0</h>
<k>2</k>
<l>0</l>
<F/>
</intensity>
<intensity>
<theta>31.589</theta>
<da>2.830</da>
<intensity>40</intensity>
<h>3</h>
<k>1</k>
<l>0</l>
<F/>
</intensity>
<intensity>
<theta>31.971</theta>
<da>2.797</da>
<intensity>60</intensity>
<h>-3</h>
<k>1</k>
<l>1</l>
<F/>
</intensity>
<intensity>
<theta>35.422</theta>
<da>2.532</da>
<intensity>10</intensity>
<h>-4</h>
<k>0</k>
<l>1</l>
<F/>
</intensity>
<intensity>
<theta>36.342</theta>
<da>2.470</da>
<intensity>50</intensity>
<h>2</h>
<k>2</k>
<l>0</l>
<F/>
</intensity>
<intensity>
<theta>36.805</theta>
<da>2.440</da>
<intensity>20</intensity>
<h>4</h>
<k>0</k>
<l>0</l>
<F/>
</intensity>
<intensity>
<theta>37.041</theta>
<da>2.425</da>
<intensity>30</intensity>
<h>0</h>
<k>2</k>
<l>1</l>
<F/>
</intensity>
<intensity>
<theta>37.441</theta>
<da>2.400</da>
<intensity>20</intensity>
<h>-2</h>
<k>0</k>
<l>2</l>
<F/>
</intensity>
<intensity>
<theta>38.387</theta>
<da>2.343</da>
<intensity>70</intensity>
<h>-2</h>
<k>2</k>
<l>1</l>
<F/>
</intensity>
<intensity>
<theta>39.383</theta>
<da>2.286</da>
<intensity>40</intensity>
<h>0</h>
<k>0</k>
<l>2</l>
<F/>
</intensity>
<intensity>
<theta>40.566</theta>
<da>2.222</da>
<intensity>&lt;5</intensity>
<h>-1</h>
<k>1</k>
<l>2</l>
<F/>
</intensity>
<intensity>
<theta>42.994</theta>
<da>2.102</da>
<intensity>10</intensity>
<h>-3</h>
<k>1</k>
<l>2</l>
<F/>
</intensity>
<intensity>
<theta>44.323</theta>
<da>2.042</da>
<intensity>&lt;5</intensity>
<h>-4</h>
<k>0</k>
<l>2</l>
<F/>
</intensity>
<intensity>
<theta>46.433</theta>
<da>1.954</da>
<intensity>20</intensity>
<h>1</h>
<k>1</k>
<l>2</l>
<F/>
</intensity>
<intensity>
<theta>47.941</theta>
<da>1.896</da>
<intensity>70</intensity>
<h>-4</h>
<k>2</k>
<l>1</l>
<F/>
</intensity>
<intensity>
<theta>49.268</theta>
<da>1.848</da>
<intensity>40</intensity>
<h>2</h>
<k>0</k>
<l>2</l>
<F/>
</intensity>
<intensity>
<theta>51.068</theta>
<da>1.787</da>
<intensity>10</intensity>
<h>0</h>
<k>2</k>
<l>2</l>
<F/>
</intensity>
<intensity>
<theta>51.532</theta>
<da>1.772</da>
<intensity>&lt;5</intensity>
<h>-1</h>
<k>3</k>
<l>1</l>
<F/>
</intensity>
<intensity>
<theta>55.186</theta>
<da>1.663</da>
<intensity>30</intensity>
<h>-4</h>
<k>2</k>
<l>2</l>
<F/>
</intensity>
<intensity>
<theta>56.027</theta>
<da>1.640</da>
<intensity>30</intensity>
<h>-3</h>
<k>3</k>
<l>1</l>
<F/>
</intensity>
<intensity>
<theta>57.439</theta>
<da>1.603</da>
<intensity>40</intensity>
<h>-6</h>
<k>0</k>
<l>2</l>
<F/>
</intensity>
<intensity>
<theta>58.113</theta>
<da>1.586</da>
<intensity>60</intensity>
<h>4</h>
<k>2</k>
<l>1</l>
<F/>
</intensity>
<intensity>
<theta>59.513</theta>
<da>1.552</da>
<intensity>20</intensity>
<h>2</h>
<k>2</k>
<l>2</l>
<F/>
</intensity>
<intensity>
<theta>60.676</theta>
<da>1.525</da>
<intensity>20</intensity>
<h>0</h>
<k>0</k>
<l>3</l>
<F/>
</intensity>
<intensity>
<theta>62.821</theta>
<da>1.478</da>
<intensity>30</intensity>
<h>-6</h>
<k>2</k>
<l>1</l>
<F/>
</intensity>
<intensity>
<theta>63.832</theta>
<da>1.457</da>
<intensity>20</intensity>
<h>-3</h>
<k>3</k>
<l>2</l>
<F/>
</intensity>
<intensity>
<theta>64.426</theta>
<da>1.445</da>
<intensity>10</intensity>
<h>4</h>
<k>0</k>
<l>2</l>
<F/>
</intensity>
<intensity>
<theta>65.236</theta>
<da>1.429</da>
<intensity>50</intensity>
<h>-7</h>
<k>1</k>
<l>1</l>
<F/>
</intensity>
<intensity>
<theta>66.386</theta>
<da>1.407</da>
<intensity>70</intensity>
<h>-2</h>
<k>2</k>
<l>3</l>
<F/>
</intensity>
</stick_series>
</graphs>
</pdfcard>
