Repository: ComputationalMaterials-WestLake-Univ/phasemapy

# Automated Phase Mapping of XRD (AutoMapper)

The AutoMapper is an unsupervised solver to tackle the phase mapping challenge in high-throughput X-ray diffraction datasets. Besides leveraging robust fitting abilities of machine learning algorithms,it is integrated various material information, including first-principles calculated thermodynamic data, crystallography, X-ray diffraction, and texture.

Its main functionalities:

- correctly identify the number, identity, fraction, peak shift and texture of present phases.

File: scripts_V_Nb_Mn_O/data/icdd/PDF Card - 00-018-0910.xml
<?xml version="1.0" encoding="UTF-8" standalone="no"?>
<?xml-stylesheet type="text/xsl" href="pdfcard.xsl"?><pdfcard>
<pdf_data ApplicationName="PDF-4+ 2020" ApplicationVersion="4.20.0.1" CurrentYear="2019">
<pdf_number>00-018-0910</pdf_number>
<chemical_formula>Nb2 O5</chemical_formula>
<empirical_formula>Nb2 O5</empirical_formula>
<chemical_name>Niobium Oxide</chemical_name>
<xstal_system>Monoclinic</xstal_system>
<xtldx>5.294</xtldx>
<rep_struc>Nb2 O5</rep_struc>
<rep_struc_alpha_order>Nb2 O5</rep_struc_alpha_order>
<lpf_rep_struc>Nb2 O5,mS28,15</lpf_rep_struc>
<lpf_rep_struc_alpha_order>Nb2 O5,mS28,15</lpf_rep_struc_alpha_order>
<pressure_temperature>Ambient</pressure_temperature>
<cas>1313-96-8</cas>
<status>Alternate</status>
<cell_a>12.73</cell_a>
<cell_b>5.56</cell_b>
<cell_c>4.88</cell_c>
<cell_gamma>105.1</cell_gamma>
<z>4.00</z>
<cell_vol>333.47</cell_vol>
<cell_mv>83.37</cell_mv>
<authcovera>0.383</authcovera>
<authaoverb>2.290</authaoverb>
<authcoverb>0.878</authcoverb>
<xtlvol>333.47</xtlvol>
<redcellvol>166.74</redcellvol>
<xtla>12.494</xtla>
<xtlb>4.880</xtlb>
<xtlc>5.560</xtlc>
<xtlal>90.00</xtlal>
<xtlbe>100.35</xtlbe>
<xtlga>90.00</xtlga>
<xtlcovera>0.445</xtlcovera>
<xtlaoverb>2.560</xtlaoverb>
<xtlcoverb>1.139</xtlcoverb>
<redcell_a>4.880</redcell_a>
<redcell_b>5.560</redcell_b>
<redcell_c>6.817</redcell_c>
<redcell_al>104.08</redcell_al>
<redcell_be>110.97</redcell_be>
<redcell_ga>90.00</redcell_ga>
<xtlz>4.00</xtlz>
<ss>F(23) = 17.9(0.0313, 41)</ss>
<xtlsg>I2/a (15)</xtlsg>
<xtlmolwt>265.81</xtlmolwt>
<quality_mark>Indexed</quality_mark>
<lambda>1.5418</lambda>
<patrad>CuKα</patrad>
<source>Visual</source>
<instrument>Guinier</instrument>
<temperature>298.0</temperature>
<aspectn>15K</aspectn>
<spgr_label>Space Group</spgr_label>
<spgr>B2/b (15)</spgr>
<pearson>mC28.00</pearson>
<entry_date>09/01/1968</entry_date>
<last_mod_date>09/01/2003</last_mod_date>
<last_modifications>Quality</last_modifications>
<weight_percent>Nb69.90 O30.10</weight_percent>
<atomic_percent>Nb28.57 O71.43</atomic_percent>
<structure_info>Atomic parameters are cross-referenced from PDF entry 04-005-4685</structure_info>
<sg_sym_ops>
<sg_sym_op>
<seq>1</seq>
<operator>x,y,z</operator>
</sg_sym_op>
<sg_sym_op>
<seq>2</seq>
<operator>-x,-y,-z</operator>
</sg_sym_op>
<sg_sym_op>
<seq>3</seq>
<operator>-x,-y+1/2,z</operator>
</sg_sym_op>
<sg_sym_op>
<seq>4</seq>
<operator>x,y+1/2,-z</operator>
</sg_sym_op>
</sg_sym_ops>
<idp_column>IDP</idp_column>
<adp_column>ADP</adp_column>
<atomic_coords>
<atomic_coord>
<atom>Nb</atom>
<num>1</num>
<wyckoff>8f</wyckoff>
<symmetry>1</symmetry>
<x>0.14</x>
<y>0.249</y>
<z>0.238</z>
<sof>1.0</sof>
<aet>6-a</aet>
</atomic_coord>
<atomic_coord>
<atom>O</atom>
<num>2</num>
<wyckoff>4e</wyckoff>
<symmetry>2</symmetry>
<x>0.0</x>
<y>0.25</y>
<z>0.099</z>
<sof>1.0</sof>
<aet>2#a</aet>
</atomic_coord>
<atomic_coord>
<atom>O</atom>
<num>3</num>
<wyckoff>8f</wyckoff>
<symmetry>1</symmetry>
<x>0.389</x>
<y>0.031</y>
<z>0.054</z>
<sof>1.0</sof>
<aet>2#a</aet>
</atomic_coord>
<atomic_coord>
<atom>O</atom>
<num>4</num>
<wyckoff>8f</wyckoff>
<symmetry>1</symmetry>
<x>0.295</x>
<y>0.375</y>
<z>0.426</z>
<sof>1.0</sof>
<aet>3#a</aet>
</atomic_coord>
</atomic_coords>
<ani_temp_facs/>
<ac_space_group>B112/b (15)</ac_space_group>
<ac_unit_cell_a>12.73</ac_unit_cell_a>
<ac_unit_cell_b>5.56</ac_unit_cell_b>
<ac_unit_cell_c>4.88</ac_unit_cell_c>
<ac_unit_cell_alpha>90</ac_unit_cell_alpha>
<ac_unit_cell_beta>90</ac_unit_cell_beta>
<ac_unit_cell_gamma>105.08</ac_unit_cell_gamma>
<subfile_indicator>Battery Material, Inorganic, Metal &amp; Alloy</subfile_indicator>
<cross_ref_pdf_numbers>00-018-0917 (Alternate), 00-026-0885 (Primary), 00-068-0148 (Primary), 04-005-4685 (Primary), 04-007-0498 (Alternate)</cross_ref_pdf_numbers>
<references>
<reference_group>
<type>Primary Reference</type>
<reference>Moser. Schweiz. Mineral. Petrogr. Mitt. 1965, 45, 35.</reference>
</reference_group>
<reference_group>
<type>Crystal Structure</type>
<reference>Crystal Structure Source: LPF.</reference>
</reference_group>
<reference_group>
<type>Powder Data (Additonal References)</type>
<reference>Laves, Moser, Petter. Naturwissenschaften 1964, 51, 356.</reference>
</reference_group>
</references>
<database_comments>Additional Patterns: See PDF 00-026-0885. General Comments: Designated by reference as eta phase. Warning: Lines with abs(delta 2Theta)&gt;0.06 DEG. Unit Cell Data Source: Powder Diffraction.</database_comments>
<crystal_properties>Centrosymmetric</crystal_properties>
</pdf_data>
<graphs>
<wave_length>Cu Kα1 1.54056 Å</wave_length>
<chart_name>PDF Card - 00-018-0910.jpg</chart_name>
<stick_series type="Nb2 O5 - 00-018-0910 (Stick, Fixed Slit Intensity)">
<intensity>
<theta>14.343</theta>
<da>6.170</da>
<intensity>20</intensity>
<h>2</h>
<k>0</k>
<l>0</l>
<F/>
</intensity>
<intensity>
<theta>24.434</theta>
<da>3.640</da>
<intensity>100</intensity>
<h>-1</h>
<k>1</k>
<l>1</l>
<F/>
</intensity>
<intensity>
<theta>26.914</theta>
<da>3.310</da>
<intensity>80</intensity>
<h>1</h>
<k>1</k>
<l>1</l>
<F/>
</intensity>
<intensity>
<theta>28.966</theta>
<da>3.080</da>
<intensity>65</intensity>
<h>4</h>
<k>0</k>
<l>0</l>
<F/>
</intensity>
<intensity>
<theta>29.950</theta>
<da>2.981</da>
<intensity>95</intensity>
<h>-3</h>
<k>1</k>
<l>1</l>
<F/>
</intensity>
<intensity>
<theta>32.815</theta>
<da>2.727</da>
<intensity>5</intensity>
<h>-2</h>
<k>2</k>
<l>0</l>
<F/>
</intensity>
<intensity>
<theta>33.343</theta>
<da>2.685</da>
<intensity>35</intensity>
<h>0</h>
<k>2</k>
<l>0</l>
<F/>
</intensity>
<intensity>
<theta>35.832</theta>
<da>2.504</da>
<intensity>35</intensity>
<h>3</h>
<k>1</k>
<l>1</l>
<F/>
</intensity>
<intensity>
<theta>36.774</theta>
<da>2.442</da>
<intensity>30</intensity>
<h>0</h>
<k>0</k>
<l>2</l>
<F/>
</intensity>
<intensity>
<theta>38.319</theta>
<da>2.347</da>
<intensity>30</intensity>
<h>-4</h>
<k>2</k>
<l>0</l>
<F/>
</intensity>
<intensity>
<theta>39.654</theta>
<da>2.271</da>
<intensity>5</intensity>
<h>2</h>
<k>0</k>
<l>2</l>
<F/>
</intensity>
<intensity>
<theta>40.605</theta>
<da>2.220</da>
<intensity>20</intensity>
<h>-5</h>
<k>1</k>
<l>1</l>
<F/>
</intensity>
<intensity>
<theta>41.029</theta>
<da>2.198</da>
<intensity>10</intensity>
<h>5</h>
<k>0</k>
<l>1</l>
<F/>
</intensity>
<intensity>
<theta>41.663</theta>
<da>2.166</da>
<intensity>10</intensity>
<h>-2</h>
<k>1</k>
<l>2</l>
<F/>
</intensity>
<intensity>
<theta>44.118</theta>
<da>2.051</da>
<intensity>10</intensity>
<h>6</h>
<k>0</k>
<l>0</l>
<F/>
</intensity>
<intensity>
<theta>47.568</theta>
<da>1.910</da>
<intensity>25</intensity>
<h>4</h>
<k>0</k>
<l>2</l>
<F/>
</intensity>
<intensity>
<theta>48.293</theta>
<da>1.883</da>
<intensity>10</intensity>
<h>-6</h>
<k>2</k>
<l>0</l>
<F/>
</intensity>
<intensity>
<theta>50.493</theta>
<da>1.806</da>
<intensity>60</intensity>
<h>0</h>
<k>2</k>
<l>2</l>
<F/>
</intensity>
<intensity>
<theta>53.110</theta>
<da>1.723</da>
<intensity>20</intensity>
<h>-1</h>
<k>3</k>
<l>1</l>
<F/>
</intensity>
<intensity>
<theta>53.614</theta>
<da>1.708</da>
<intensity>20</intensity>
<h>-3</h>
<k>3</k>
<l>1</l>
<F/>
</intensity>
<intensity>
<theta>53.852</theta>
<da>1.701</da>
<intensity>30</intensity>
<h>-7</h>
<k>1</k>
<l>1</l>
<F/>
</intensity>
<intensity>
<theta>54.162</theta>
<da>1.692</da>
<intensity>30</intensity>
<h>-4</h>
<k>2</k>
<l>2</l>
<F/>
</intensity>
<intensity>
<theta>57.050</theta>
<da>1.613</da>
<intensity>20</intensity>
<h>1</h>
<k>0</k>
<l>3</l>
<F/>
</intensity>
</stick_series>
</graphs>
</pdfcard>

File: scripts_V_Nb_Mn_O/data/icdd/PDF Card - 00-018-0911.xml
<?xml version="1.0" encoding="UTF-8" standalone="no"?>
<?xml-stylesheet type="text/xsl" href="pdfcard.xsl"?><pdfcard>
<pdf_data ApplicationName="PDF-4+ 2020" ApplicationVersion="4.20.0.1" CurrentYear="2019">
<pdf_number>00-018-0911</pdf_number>
<chemical_formula>Nb2 O5</chemical_formula>
<empirical_formula>Nb2 O5</empirical_formula>
<chemical_name>Niobium Oxide</chemical_name>
<xstal_system>Tetragonal</xstal_system>
<xtldx>4.542</xtldx>
<pressure_temperature>Ambient</pressure_temperature>
<cas>1313-96-8</cas>
<status>Primary</status>
<cell_a>3.9041(4)</cell_a>
<cell_c>25.503(4)</cell_c>
<z>4.00</z>
<cell_vol>388.72</cell_vol>
<cell_mv>97.18</cell_mv>
<authcovera>6.532</authcovera>
<xtlvol>388.72</xtlvol>
<redcellvol>194.36</redcellvol>
<xtla>3.904</xtla>
<xtlb>3.904</xtlb>
<xtlc>25.503</xtlc>
<xtlal>90.00</xtlal>
<xtlbe>90.00</xtlbe>
<xtlga>90.00</xtlga>
<xtlcovera>6.533</xtlcovera>
<xtlaoverb>1.000</xtlaoverb>
<xtlcoverb>6.533</xtlcoverb>
<redcell_a>3.904</redcell_a>
<redcell_b>3.904</redcell_b>
<redcell_c>13.047</redcell_c>
<redcell_al>98.60</redcell_al>
<redcell_be>98.60</redcell_be>
<redcell_ga>90.00</redcell_ga>
<xtlz>4.00</xtlz>
<ss>F(23) = 79.8(0.0115, 25)</ss>
<xtlsg>I4122 (98)</xtlsg>
<xtlmolwt>265.81</xtlmolwt>
<quality_mark>Indexed</quality_mark>
<lambda>1.5418</lambda>
<patrad>CuKα</patrad>
<source>Visual</source>
<instrument>Guinier</instrument>
<temperature>298.0</temperature>
<aspectn>98</aspectn>
<spgr_label>Space Group</spgr_label>
<spgr>I4122 (98)</spgr>
<pearson>tI28.00</pearson>
<entry_date>09/01/1968</entry_date>
<weight_percent>Nb69.90 O30.10</weight_percent>
<atomic_percent>Nb28.57 O71.43</atomic_percent>
<sg_sym_ops/>
<idp_column>IDP</idp_column>
<adp_column>ADP</adp_column>
<ani_temp_facs/>
<subfile_indicator>Inorganic, Metal &amp; Alloy</subfile_indicator>
<references>
<reference_group>
<type>Primary Reference</type>
<reference>Moser, Schweiz. Mineral. Petrogr. Mitt. 1965, 45, 35.</reference>
</reference_group>
<reference_group>
<type>Unit Cell</type>
<reference>Laves et al. Naturwissenschaften 1965, 52, 617.</reference>
</reference_group>
<reference_group>
<type>Unit Cell</type>
<reference>Petter, Laves. Naturwissenschaften 1965, 52, 617.</reference>
</reference_group>
</references>
<database_comments>General Comments: Measured density between 4.5-5.3. Designated by authors as eta phase. Cell parameters generated by least squares refinement. Unit Cell: Reference reports: a=3.896, c=25.43. Warning: One or more lines are unindexed. Unit Cell Data Source: Powder Diffraction.</database_comments>
<crystal_properties>Non-centrosymmetric - Enantiomorphic, Optical Activity, Piezo (2nd Harm.)</crystal_properties>
</pdf_data>
<graphs>
<wave_length>Cu Kα1 1.54056 Å</wave_length>
<chart_name>PDF Card - 00-018-0911.jpg</chart_name>
<stick_series type="Nb2 O5 - 00-018-0911 (Stick, Fixed Slit Intensity)">
<intensity>
<theta>13.869</theta>
<da>6.380</da>
<intensity>40</intensity>
<h>0</h>
<k>0</k>
<l>4</l>
<F/>
</intensity>
<intensity>
<theta>23.022</theta>
<da>3.860</da>
<intensity>100</intensity>
<h>1</h>
<k>0</k>
<l>1</l>
<F/>
</intensity>
<intensity>
<theta>25.063</theta>
<da>3.550</da>
<intensity>30</intensity>
<h>1</h>
<k>0</k>
<l>3</l>
<F/>
</intensity>
<intensity>
<theta>26.586</theta>
<da>3.350</da>
<intensity>10</intensity>
<h/>
<k/>
<l/>
<F/>
</intensity>
<intensity>
<theta>27.946</theta>
<da>3.190</da>
<intensity>80</intensity>
<h>0</h>
<k>0</k>
<l>8</l>
<F/>
</intensity>
<intensity>
<theta>28.775</theta>
<da>3.100</da>
<intensity>60</intensity>
<h>1</h>
<k>0</k>
<l>5</l>
<F/>
</intensity>
<intensity>
<theta>32.399</theta>
<da>2.761</da>
<intensity>10</intensity>
<h>1</h>
<k>1</k>
<l>0</l>
<F/>
</intensity>
<intensity>
<theta>33.190</theta>
<da>2.697</da>
<intensity>40</intensity>
<h>1</h>
<k>1</k>
<l>2</l>
<F/>
</intensity>
<intensity>
<theta>33.626</theta>
<da>2.663</da>
<intensity>60</intensity>
<h>1</h>
<k>0</k>
<l>7</l>
<F/>
</intensity>
<intensity>
<theta>38.852</theta>
<da>2.316</da>
<intensity>30</intensity>
<h>1</h>
<k>1</k>
<l>6</l>
<F/>
</intensity>
<intensity>
<theta>39.276</theta>
<da>2.292</da>
<intensity>20</intensity>
<h>1</h>
<k>0</k>
<l>9</l>
<F/>
</intensity>
<intensity>
<theta>42.506</theta>
<da>2.125</da>
<intensity>40</intensity>
<h>0</h>
<k>0</k>
<l>12</l>
<F/>
</intensity>
<intensity>
<theta>43.318</theta>
<da>2.087</da>
<intensity>10</intensity>
<h>1</h>
<k>1</k>
<l>8</l>
<F/>
</intensity>
<intensity>
<theta>45.449</theta>
<da>1.994</da>
<intensity>10</intensity>
<h>1</h>
<k>0</k>
<l>11</l>
<F/>
</intensity>
<intensity>
<theta>46.483</theta>
<da>1.952</da>
<intensity>80</intensity>
<h>2</h>
<k>0</k>
<l>0</l>
<F/>
</intensity>
<intensity>
<theta>47.071</theta>
<da>1.929</da>
<intensity>10</intensity>
<h>2</h>
<k>0</k>
<l>2</l>
<F/>
</intensity>
<intensity>
<theta>48.595</theta>
<da>1.872</da>
<intensity>5</intensity>
<h>1</h>
<k>1</k>
<l>10</l>
<F/>
</intensity>
<intensity>
<theta>48.761</theta>
<da>1.866</da>
<intensity>30</intensity>
<h>2</h>
<k>0</k>
<l>4</l>
<F/>
</intensity>
<intensity>
<theta>51.438</theta>
<da>1.775</da>
<intensity>10</intensity>
<h>2</h>
<k>0</k>
<l>6</l>
<F/>
</intensity>
<intensity>
<theta>52.132</theta>
<da>1.753</da>
<intensity>80</intensity>
<h>1</h>
<k>0</k>
<l>13</l>
<F/>
</intensity>
<intensity>
<theta>52.486</theta>
<da>1.742</da>
<intensity>60</intensity>
<h>2</h>
<k>1</k>
<l>1</l>
<F/>
</intensity>
<intensity>
<theta>53.546</theta>
<da>1.710</da>
<intensity>15</intensity>
<h>2</h>
<k>1</k>
<l>3</l>
<F/>
</intensity>
<intensity>
<theta>55.114</theta>
<da>1.665</da>
<intensity>40</intensity>
<h>2</h>
<k>0</k>
<l>8</l>
<F/>
</intensity>
<intensity>
<theta>55.585</theta>
<da>1.652</da>
<intensity>20</intensity>
<h>2</h>
<k>1</k>
<l>5</l>
<F/>
</intensity>
</stick_series>
</graphs>
</pdfcard>

File: scripts_V_Nb_Mn_O/data/icdd/PDF Card - 00-018-0917.xml
<?xml version="1.0" encoding="UTF-8" standalone="no"?>
<?xml-stylesheet type="text/xsl" href="pdfcard.xsl"?><pdfcard>
<pdf_data ApplicationName="PDF-4+ 2020" ApplicationVersion="4.20.0.1" CurrentYear="2019">
<pdf_number>00-018-0917</pdf_number>
<chemical_formula>Nb2 O5</chemical_formula>
<empirical_formula>Nb2 O5</empirical_formula>
<chemical_name>Niobium Oxide</chemical_name>
<common_name>β-Nb2 O5</common_name>
<xstal_system>Monoclinic</xstal_system>
<xtldx>7.938</xtldx>
<pressure_temperature>Ambient</pressure_temperature>
<cas>1313-96-8</cas>
<status>Alternate</status>
<cell_a>12.73</cell_a>
<cell_b>4.88</cell_b>
<cell_c>5.56</cell_c>
<cell_beta>105</cell_beta>
<z>6.00</z>
<cell_vol>333.63</cell_vol>
<cell_mv>55.60</cell_mv>
<authcovera>0.437</authcovera>
<authaoverb>2.609</authaoverb>
<authcoverb>1.139</authcoverb>
<xtlvol>333.63</xtlvol>
<redcellvol>166.82</redcellvol>
<xtla>12.503</xtla>
<xtlb>4.880</xtlb>
<xtlc>5.560</xtlc>
<xtlal>90.00</xtlal>
<xtlbe>100.44</xtlbe>
<xtlga>90.00</xtlga>
<xtlcovera>0.445</xtlcovera>
<xtlaoverb>2.562</xtlaoverb>
<xtlcoverb>1.139</xtlcoverb>
<redcell_a>4.880</redcell_a>
<redcell_b>5.560</redcell_b>
<redcell_c>6.817</redcell_c>
<redcell_al>103.99</redcell_al>
<redcell_be>110.97</redcell_be>
<redcell_ga>90.00</redcell_ga>
<xtlz>6.00</xtlz>
<ss>F(9) = 21.8(0.0376, 11)</ss>
<xtlsg>I2/a (15)</xtlsg>
<xtlmolwt>265.81</xtlmolwt>
<quality_mark>Indexed</quality_mark>
<filttyp>Ni Beta</filttyp>
<lambda>1.5418</lambda>
<patrad>CuKα</patrad>
<source>Densiometer</source>
<temperature>298.0</temperature>
<aspectn>15A</aspectn>
<spgr_label>Space Group</spgr_label>
<spgr>C2/c (15)</spgr>
<pearson>mC42.00</pearson>
<entry_date>09/01/1968</entry_date>
<last_mod_date>09/01/2003</last_mod_date>
<last_modifications>Zsource, Z</last_modifications>
<weight_percent>Nb69.90 O30.10</weight_percent>
<atomic_percent>Nb28.57 O71.43</atomic_percent>
<sg_sym_ops/>
<idp_column>IDP</idp_column>
<adp_column>ADP</adp_column>
<ani_temp_facs/>
<subfile_indicator>Battery Material, Inorganic, Metal &amp; Alloy</subfile_indicator>
<cross_ref_pdf_numbers>00-018-0910 (Alternate), 00-026-0885 (Primary), 00-068-0148 (Primary), 04-005-4685 (Primary), 04-007-0498 (Alternate)</cross_ref_pdf_numbers>
<references>
<reference_group>
<type>Primary Reference</type>
<reference>Laves, Moser, Petter. Naturwissenschaften 1964, 51, 356.</reference>
</reference_group>
</references>
<database_comments>Additional Patterns: See PDF 00-026-0885. Warning: Lines with abs(delta 2Theta)&gt;0.06 DEG. Unit Cell Data Source: Powder Diffraction.</database_comments>
<crystal_properties>Centrosymmetric</crystal_properties>
<phase>β</phase>
</pdf_data>
<graphs>
<wave_length>Cu Kα1 1.54056 Å</wave_length>
<chart_name>PDF Card - 00-018-0917.jpg</chart_name>
<stick_series type="Nb2 O5 - 00-018-0917 (Stick, Fixed Slit Intensity)">
<intensity>
<theta>14.343</theta>
<da>6.170</da>
<intensity>20</intensity>
<h>2</h>
<k>0</k>
<l>0</l>
<F/>
</intensity>
<intensity>
<theta>24.434</theta>
<da>3.640</da>
<intensity>100</intensity>
<h>-1</h>
<k>1</k>
<l>1</l>
<F/>
</intensity>
<intensity>
<theta>26.831</theta>
<da>3.320</da>
<intensity>80</intensity>
<h>1</h>
<k>1</k>
<l>1</l>
<F/>
</intensity>
<intensity>
<theta>28.966</theta>
<da>3.080</da>
<intensity>65</intensity>
<h>4</h>
<k>0</k>
<l>0</l>
<F/>
</intensity>
<intensity>
<theta>29.950</theta>
<da>2.981</da>
<intensity>95</intensity>
<h>-3</h>
<k>1</k>
<l>1</l>
<F/>
</intensity>
<intensity>
<theta>32.815</theta>
<da>2.727</da>
<intensity>5</intensity>
<h>-2</h>
<k>0</k>
<l>2</l>
<F/>
</intensity>
<intensity>
<theta>33.343</theta>
<da>2.685</da>
<intensity>35</intensity>
<h>0</h>
<k>0</k>
<l>2</l>
<F/>
</intensity>
<intensity>
<theta>35.832</theta>
<da>2.504</da>
<intensity>35</intensity>
<h>3</h>
<k>1</k>
<l>1</l>
<F/>
</intensity>
<intensity>
<theta>36.774</theta>
<da>2.442</da>
<intensity>30</intensity>
<h>0</h>
<k>2</k>
<l>0</l>
<F/>
</intensity>
</stick_series>
</graphs>
</pdfcard>

File: scripts_V_Nb_Mn_O/data/icdd/PDF Card - 00-018-1448.xml
<?xml version="1.0" encoding="UTF-8" standalone="no"?>
<?xml-stylesheet type="text/xsl" href="pdfcard.xsl"?><pdfcard>
<pdf_data ApplicationName="PDF-4+ 2020" ApplicationVersion="4.20.0.1" CurrentYear="2019">
<pdf_number>00-018-1448</pdf_number>
<chemical_formula>V8 O15</chemical_formula>
<empirical_formula>O15 V8</empirical_formula>
<chemical_name>Vanadium Oxide</chemical_name>
<xstal_system>Triclinic (Anorthic)</xstal_system>
<xtldx>6.258</xtldx>
<rep_struc>Ti8 O15</rep_struc>
<rep_struc_alpha_order>O15 Ti8</rep_struc_alpha_order>
<pressure_temperature>Ambient</pressure_temperature>
<status>Primary</status>
<cell_a>5.43</cell_a>
<cell_b>6.99</cell_b>
<cell_c>37.08</cell_c>
<cell_alpha>99</cell_alpha>
<cell_beta>128.5</cell_beta>
<cell_gamma>109</cell_gamma>
<z>5.30</z>
<cell_vol>910.58</cell_vol>
<cell_mv>171.81</cell_mv>
<authcovera>6.829</authcovera>
<authaoverb>0.777</authaoverb>
<authcoverb>5.305</authcoverb>
<xtlvol>910.58</xtlvol>
<redcellvol>910.58</redcellvol>
<xtla>6.990</xtla>
<xtlb>25.392</xtlb>
<xtlc>5.430</xtlc>
<xtlal>91.09</xtlal>
<xtlbe>109.00</xtlbe>
<xtlga>91.49</xtlga>
<xtlcovera>0.777</xtlcovera>
<xtlaoverb>0.275</xtlaoverb>
<xtlcoverb>0.214</xtlcoverb>
<redcell_a>5.430</redcell_a>
<redcell_b>6.990</redcell_b>
<redcell_c>25.392</redcell_c>
<redcell_al>91.49</redcell_al>
<redcell_be>91.09</redcell_be>
<redcell_ga>109.00</redcell_ga>
<xtlz>5.30</xtlz>
<ss>F(15) = 2.1(0.0361, 199)</ss>
<xtlsg>P*,-1</xtlsg>
<xtlmolwt>647.52</xtlmolwt>
<quality_mark>Indexed</quality_mark>
<lambda>1.5405</lambda>
<patrad>CuKα1</patrad>
<source>Visual</source>
<instrument>Guinier</instrument>
<temperature>298.0</temperature>
<aspectn>2</aspectn>
<spgr_label>Space Group</spgr_label>
<spgraspect>P*,-1 (2)</spgraspect>
<pearson>aP121.90</pearson>
<entry_date>09/01/1968</entry_date>
<weight_percent>O37.06 V62.94</weight_percent>
<atomic_percent>O65.22 V34.78</atomic_percent>
<sg_sym_ops/>
<idp_column>IDP</idp_column>
<adp_column>ADP</adp_column>
<ani_temp_facs/>
<subfile_indicator>Inorganic, Metal &amp; Alloy</subfile_indicator>
<references>
<reference_group>
<type>Primary Reference</type>
<reference>Andersson, Jahnberg. Ark. Kemi 1964, 21, 413.</reference>
</reference_group>
</references>
<database_comments>Warning: Lines with abs(delta 2Theta)&gt;0.06 DEG. Unit Cell Data Source: Powder Diffraction.</database_comments>
</pdf_data>
<graphs>
<wave_length>Cu Kα1 1.54056 Å</wave_length>
<chart_name>PDF Card - 00-018-1448.jpg</chart_name>
<stick_series type="V8 O15 - 00-018-1448 (Stick, Fixed Slit Intensity)">
<intensity>
<theta>19.981</theta>
<da>4.440</da>
<intensity>40</intensity>
<h>-1</h>
<k>0</k>
<l>8</l>
<F/>
</intensity>
<intensity>
<theta>24.366</theta>
<da>3.650</da>
<intensity>60</intensity>
<h>-1</h>
<k>0</k>
<l>10</l>
<F/>
</intensity>
<intensity>
<theta>27.080</theta>
<da>3.290</da>
<intensity>100</intensity>
<h>0</h>
<k>-2</k>
<l>5</l>
<F/>
</intensity>
<intensity>
<theta>28.870</theta>
<da>3.090</da>
<intensity>100</intensity>
<h>1</h>
<k>-2</k>
<l>2</l>
<F/>
</intensity>
<intensity>
<theta>29.786</theta>
<da>2.997</da>
<intensity>100</intensity>
<h>-1</h>
<k>0</k>
<l>12</l>
<F/>
</intensity>
<intensity>
<theta>34.952</theta>
<da>2.565</da>
<intensity>40</intensity>
<h>-2</h>
<k>0</k>
<l>10</l>
<F/>
</intensity>
<intensity>
<theta>35.050</theta>
<da>2.558</da>
<intensity>40</intensity>
<h>-2</h>
<k>0</k>
<l>11</l>
<F/>
</intensity>
<intensity>
<theta>35.980</theta>
<da>2.494</da>
<intensity>60</intensity>
<h>-2</h>
<k>0</k>
<l>8</l>
<F/>
</intensity>
<intensity>
<theta>36.774</theta>
<da>2.442</da>
<intensity>60</intensity>
<h>1</h>
<k>0</k>
<l>4</l>
<F/>
</intensity>
<intensity>
<theta>37.136</theta>
<da>2.419</da>
<intensity>60</intensity>
<h>-1</h>
<k>-2</k>
<l>8</l>
<F/>
</intensity>
<intensity>
<theta>38.268</theta>
<da>2.350</da>
<intensity>40</intensity>
<h>-2</h>
<k>2</k>
<l>3</l>
<F/>
</intensity>
<intensity>
<theta>39.984</theta>
<da>2.253</da>
<intensity>40</intensity>
<h>1</h>
<k>-1</k>
<l>7</l>
<F/>
</intensity>
<intensity>
<theta>41.784</theta>
<da>2.160</da>
<intensity>100</intensity>
<h>-1</h>
<k>3</k>
<l>3</l>
<F/>
</intensity>
<intensity>
<theta>41.866</theta>
<da>2.156</da>
<intensity>60</intensity>
<h>0</h>
<k>-3</k>
<l>4</l>
<F/>
</intensity>
<intensity>
<theta>42.008</theta>
<da>2.149</da>
<intensity>60</intensity>
<h>-1</h>
<k>-2</k>
<l>15</l>
<F/>
</intensity>
</stick_series>
</graphs>
</pdfcard>

File: scripts_V_Nb_Mn_O/data/icdd/PDF Card - 00-018-1449.xml
<?xml version="1.0" encoding="UTF-8" standalone="no"?>
<?xml-stylesheet type="text/xsl" href="pdfcard.xsl"?><pdfcard>
<pdf_data ApplicationName="PDF-4+ 2020" ApplicationVersion="4.20.0.1" CurrentYear="2019">
<pdf_number>00-018-1449</pdf_number>
<chemical_formula>V7 O13</chemical_formula>
<empirical_formula>O13 V7</empirical_formula>
<chemical_name>Vanadium Oxide</chemical_name>
<xstal_system>Triclinic (Anorthic)</xstal_system>
<xtldx>4.718</xtldx>
<rep_struc>Ti7 O13</rep_struc>
<rep_struc_alpha_order>O13 Ti7</rep_struc_alpha_order>
<lpf_rep_struc>Ti7 O13,aP40,2</lpf_rep_struc>
<lpf_rep_struc_alpha_order>O13 Ti7,aP40,2</lpf_rep_struc_alpha_order>
<pressure_temperature>Ambient</pressure_temperature>
<status>Primary</status>
<cell_a>5.43</cell_a>
<cell_b>7</cell_b>
<cell_c>15.16</cell_c>
<cell_alpha>98.9</cell_alpha>
<cell_beta>125.5</cell_beta>
<cell_gamma>108.9</cell_gamma>
<z>2.00</z>
<cell_vol>397.44</cell_vol>
<cell_mv>198.72</cell_mv>
<authcovera>2.792</authcovera>
<authaoverb>0.776</authaoverb>
<authcoverb>2.166</authcoverb>
<xtlvol>397.44</xtlvol>
<redcellvol>397.44</redcellvol>
<xtla>7.000</xtla>
<xtlb>11.112</xtlb>
<xtlc>5.430</xtlc>
<xtlal>91.09</xtlal>
<xtlbe>108.90</xtlbe>
<xtlga>84.13</xtlga>
<xtlcovera>0.776</xtlcovera>
<xtlaoverb>0.630</xtlaoverb>
<xtlcoverb>0.489</xtlcoverb>
<redcell_a>5.430</redcell_a>
<redcell_b>7.000</redcell_b>
<redcell_c>11.112</redcell_c>
<redcell_al>84.13</redcell_al>
<redcell_be>88.91</redcell_be>
<redcell_ga>71.10</redcell_ga>
<xtlz>2.00</xtlz>
<ss>F(20) = 14.1(0.0165, 86)</ss>
<xtlsg>P-1 (2)</xtlsg>
<xtlmolwt>564.58</xtlmolwt>
<quality_mark>Indexed</quality_mark>
<lambda>1.5405</lambda>
<patrad>CuKα1</patrad>
<source>Visual</source>
<instrument>Guinier</instrument>
<temperature>298.0</temperature>
<aspectn>2</aspectn>
<spgr_label>Space Group</spgr_label>
<spgr>P-1 (2)</spgr>
<pearson>aP40.00</pearson>
<entry_date>09/01/1968</entry_date>
<last_mod_date>09/01/2004</last_mod_date>
<last_modifications>SpaceGroup, Z</last_modifications>
<weight_percent>O36.84 V63.16</weight_percent>
<atomic_percent>O65.00 V35.00</atomic_percent>
<structure_info>Atomic parameters are cross-referenced from PDF entry 04-005-4470</structure_info>
<sg_sym_ops>
<sg_sym_op>
<seq>1</seq>
<operator>x,y,z</operator>
</sg_sym_op>
<sg_sym_op>
<seq>2</seq>
<operator>-x,-y,-z</operator>
</sg_sym_op>
</sg_sym_ops>
<idp_column>IDP</idp_column>
<adp_column>ADP</adp_column>
<atomic_coords>
<atomic_coord>
<atom>O</atom>
<num>1</num>
<wyckoff>2i</wyckoff>
<symmetry>1</symmetry>
<x>0.00265</x>
<y>0.00377</y>
<z>0.20298</z>
<sof>1.0</sof>
<aet>3#a</aet>
</atomic_coord>
<atomic_coord>
<atom>O</atom>
<num>2</num>
<wyckoff>2i</wyckoff>
<symmetry>1</symmetry>
<x>0.0538</x>
<y>0.153</y>
<z>0.5564</z>
<sof>1.0</sof>
<aet>3#a</aet>
</atomic_coord>
<atomic_coord>
<atom>O</atom>
<num>3</num>
<wyckoff>2i</wyckoff>
<symmetry>1</symmetry>
<x>0.0734</x>
<y>0.3154</y>
<z>0.3142</z>
<sof>1.0</sof>
<aet>3#a</aet>
</atomic_coord>
<atomic_coord>
<atom>V</atom>
<num>4</num>
<wyckoff>2i</wyckoff>
<symmetry>1</symmetry>
<x>0.10526</x>
<y>0.73976</y>
<z>0.14776</z>
<sof>1.0</sof>
<aet>6-a</aet>
</atomic_coord>
<atomic_coord>
<atom>V</atom>
<num>5</num>
<wyckoff>2i</wyckoff>
<symmetry>1</symmetry>
<x>0.11271</x>
<y>0.23662</y>
<z>0.14576</z>
<sof>1.0</sof>
<aet>6-a</aet>
</atomic_coord>
<atomic_coord>
<atom>O</atom>
<num>6</num>
<wyckoff>2i</wyckoff>
<symmetry>1</symmetry>
<x>0.1333</x>
<y>0.17034</y>
<z>0.98676</z>
<sof>1.0</sof>
<aet>3#a</aet>
</atomic_coord>
<atomic_coord>
<atom>O</atom>
<num>7</num>
<wyckoff>2i</wyckoff>
<symmetry>1</symmetry>
<x>0.1796</x>
<y>0.28768</y>
<z>0.75192</z>
<sof>1.0</sof>
<aet>3#a</aet>
</atomic_coord>
<atomic_coord>
<atom>O</atom>
<num>8</num>
<wyckoff>2i</wyckoff>
<symmetry>1</symmetry>
<x>0.22005</x>
<y>0.47231</y>
<z>0.09974</z>
<sof>1.0</sof>
<aet>3#a</aet>
</atomic_coord>
<atomic_coord>
<atom>V</atom>
<num>9</num>
<wyckoff>2i</wyckoff>
<symmetry>1</symmetry>
<x>0.28836</x>
<y>0.01253</y>
<z>0.70406</z>
<sof>1.0</sof>
<aet>6-a</aet>
</atomic_coord>
<atomic_coord>
<atom>V</atom>
<num>10</num>
<wyckoff>2i</wyckoff>
<symmetry>1</symmetry>
<x>0.29042</x>
<y>0.71248</y>
<z>0.44778</z>
<sof>1.0</sof>
<aet>6-a</aet>
</atomic_coord>
<atomic_coord>
<atom>V</atom>
<num>11</num>
<wyckoff>2i</wyckoff>
<symmetry>1</symmetry>
<x>0.29786</x>
<y>0.2107</y>
<z>0.44336</z>
<sof>1.0</sof>
<aet>6-a</aet>
</atomic_coord>
<atomic_coord>
<atom>O</atom>
<num>12</num>
<wyckoff>2i</wyckoff>
<symmetry>1</symmetry>
<x>0.29865</x>
<y>0.45215</y>
<z>0.5293</z>
<sof>1.0</sof>
<aet>4-a</aet>
</atomic_coord>
<atomic_coord>
<atom>O</atom>
<num>13</num>
<wyckoff>2i</wyckoff>
<symmetry>1</symmetry>
<x>0.35005</x>
<y>0.63309</y>
<z>0.29366</z>
<sof>1.0</sof>
<aet>3#a</aet>
</atomic_coord>
<atomic_coord>
<atom>O</atom>
<num>14</num>
<wyckoff>2i</wyckoff>
<symmetry>1</symmetry>
<x>0.38765</x>
<y>0.76549</y>
<z>0.05146</z>
<sof>1.0</sof>
<aet>3#a</aet>
</atomic_coord>
<atomic_coord>
<atom>O</atom>
<num>15</num>
<wyckoff>2i</wyckoff>
<symmetry>1</symmetry>
<x>0.46675</x>
<y>0.07663</y>
<z>0.16742</z>
<sof>1.0</sof>
<aet>3#a</aet>
</atomic_coord>
<atomic_coord>
<atom>O</atom>
<num>16</num>
<wyckoff>2i</wyckoff>
<symmetry>1</symmetry>
<x>0.55715</x>
<y>0.07037</y>
<z>0.59058</z>
<sof>1.0</sof>
<aet>4-a</aet>
</atomic_coord>
<atomic_coord>
<atom>O</atom>
<num>17</num>
<wyckoff>2i</wyckoff>
<symmetry>1</symmetry>
<x>0.63115</x>
<y>0.23967</y>
<z>0.37698</z>
<sof>1.0</sof>
<aet>4-a</aet>
</atomic_coord>
<atomic_coord>
<atom>V</atom>
<num>18</num>
<wyckoff>2i</wyckoff>
<symmetry>1</symmetry>
<x>0.71527</x>
<y>0.48897</y>
<z>0.2924</z>
<sof>1.0</sof>
<aet>6-a</aet>
</atomic_coord>
<atomic_coord>
<atom>O</atom>
<num>19</num>
<wyckoff>2i</wyckoff>
<symmetry>1</symmetry>
<x>0.74205</x>
<y>0.40381</y>
<z>0.14074</z>
<sof>1.0</sof>
<aet>3#a</aet>
</atomic_coord>
<atomic_coord>
<atom>V</atom>
<num>20</num>
<wyckoff>1e</wyckoff>
<symmetry>-1</symmetry>
<x>0.5</x>
<y>0.5</y>
<z>0.0</z>
<sof>1.0</sof>
<aet>6-a</aet>
</atomic_coord>
<atomic_coord>
<atom>V</atom>
<num>21</num>
<wyckoff>1d</wyckoff>
<symmetry>-1</symmetry>
<x>0.5</x>
<y>0.0</y>
<z>0.0</z>
<sof>1.0</sof>
<aet>6-a</aet>
</atomic_coord>
</atomic_coords>
<ani_temp_facs/>
<ac_space_group>P-1 (2)</ac_space_group>
<ac_unit_cell_a>5.43</ac_unit_cell_a>
<ac_unit_cell_b>7.0</ac_unit_cell_b>
<ac_unit_cell_c>11.1117</ac_unit_cell_c>
<ac_unit_cell_alpha>84.128</ac_unit_cell_alpha>
<ac_unit_cell_beta>88.913</ac_unit_cell_beta>
<ac_unit_cell_gamma>71.1</ac_unit_cell_gamma>
<subfile_indicator>Inorganic, Metal &amp; Alloy</subfile_indicator>
<cross_ref_pdf_numbers>04-005-4470 (Alternate), 04-008-0734 (Alternate), 04-008-7711 (Primary)</cross_ref_pdf_numbers>
<references>
<reference_group>
<type>Primary Reference</type>
<reference>Andersson, Jahnberg. Ark. Kemi 1964, 21, 413.</reference>
</reference_group>
<reference_group>
<type>Crystal Structure</type>
<reference>Crystal Structure Source: LPF.</reference>
</reference_group>
</references>
<database_comments>Warning: Not enough reflections above the intensity cut off to meet higher quality mark criteria. Unit Cell Data Source: Powder Diffraction.</database_comments>
<crystal_properties>Centrosymmetric</crystal_properties>
</pdf_data>
<graphs>
<wave_length>Cu Kα1 1.54056 Å</wave_length>
<chart_name>PDF Card - 00-018-1449.jpg</chart_name>
<stick_series type="V7 O13 - 00-018-1449 (Stick, Fixed Slit Intensity)">
<intensity>
<theta>17.238</theta>
<da>5.140</da>
<intensity>20</intensity>
<h>-1</h>
<k>0</k>
<l>2</l>
<F/>
</intensity>
<intensity>
<theta>19.112</theta>
<da>4.640</da>
<intensity>40</intensity>
<h>-1</h>
<k>0</k>
<l>3</l>
<F/>
</intensity>
<intensity>
<theta>21.983</theta>
<da>4.040</da>
<intensity>20</intensity>
<h>0</h>
<k>-1</k>
<l>3</l>
<F/>
</intensity>
<intensity>
<theta>23.836</theta>
<da>3.730</da>
<intensity>60</intensity>
<h>-1</h>
<k>0</k>
<l>4</l>
<F/>
</intensity>
<intensity>
<theta>26.997</theta>
<da>3.300</da>
<intensity>100</intensity>
<h>1</h>
<k>-2</k>
<l>0</l>
<F/>
</intensity>
<intensity>
<theta>27.420</theta>
<da>3.250</da>
<intensity>40</intensity>
<h>0</h>
<k>-2</k>
<l>1</l>
<F/>
</intensity>
<intensity>
<theta>28.966</theta>
<da>3.080</da>
<intensity>100</intensity>
<h>0</h>
<k>-1</k>
<l>4</l>
<F/>
</intensity>
<intensity>
<theta>30.084</theta>
<da>2.968</da>
<intensity>100</intensity>
<h>0</h>
<k>2</k>
<l>0</l>
<F/>
</intensity>
<intensity>
<theta>33.051</theta>
<da>2.708</da>
<intensity>20</intensity>
<h>-2</h>
<k>1</k>
<l>3</l>
<F/>
</intensity>
<intensity>
<theta>34.590</theta>
<da>2.591</da>
<intensity>40</intensity>
<h>0</h>
<k>2</k>
<l>1</l>
<F/>
</intensity>
<intensity>
<theta>34.896</theta>
<da>2.569</da>
<intensity>40</intensity>
<h>-2</h>
<k>0</k>
<l>4</l>
<F/>
</intensity>
<intensity>
<theta>35.743</theta>
<da>2.510</da>
<intensity>60</intensity>
<h>-2</h>
<k>0</k>
<l>3</l>
<F/>
</intensity>
<intensity>
<theta>36.665</theta>
<da>2.449</da>
<intensity>60</intensity>
<h>1</h>
<k>0</k>
<l>2</l>
<F/>
</intensity>
<intensity>
<theta>37.072</theta>
<da>2.423</da>
<intensity>60</intensity>
<h>-1</h>
<k>-2</k>
<l>3</l>
<F/>
</intensity>
<intensity>
<theta>38.370</theta>
<da>2.344</da>
<intensity>40</intensity>
<h>1</h>
<k>-1</k>
<l>3</l>
<F/>
</intensity>
<intensity>
<theta>38.489</theta>
<da>2.337</da>
<intensity>40</intensity>
<h>-1</h>
<k>-2</k>
<l>5</l>
<F/>
</intensity>
<intensity>
<theta>40.377</theta>
<da>2.232</da>
<intensity>40</intensity>
<h>0</h>
<k>2</k>
<l>2</l>
<F/>
</intensity>
<intensity>
<theta>41.643</theta>
<da>2.167</da>
<intensity>60</intensity>
<h>-2</h>
<k>-1</k>
<l>5</l>
<F/>
</intensity>
<intensity>
<theta>41.744</theta>
<da>2.162</da>
<intensity>60</intensity>
<h>0</h>
<k>1</k>
<l>4</l>
<F/>
</intensity>
<intensity>
<theta>41.886</theta>
<da>2.155</da>
<intensity>60</intensity>
<h>2</h>
<k>-1</k>
<l>0</l>
<F/>
</intensity>
</stick_series>
</graphs>
</pdfcard>

File: scripts_V_Nb_Mn_O/data/icdd/PDF Card - 00-018-1451.xml
<?xml version="1.0" encoding="UTF-8" standalone="no"?>
<?xml-stylesheet type="text/xsl" href="pdfcard.xsl"?><pdfcard>
<pdf_data ApplicationName="PDF-4+ 2020" ApplicationVersion="4.20.0.1" CurrentYear="2019">
<pdf_number>00-018-1451</pdf_number>
<chemical_formula>V6 O11</chemical_formula>
<empirical_formula>O11 V6</empirical_formula>
<chemical_name>Vanadium Oxide</chemical_name>
<xstal_system>Triclinic (Anorthic)</xstal_system>
<xtldx>6.294</xtldx>
<pressure_temperature>Ambient</pressure_temperature>
<status>Primary</status>
<cell_a>5.44</cell_a>
<cell_b>6.99</cell_b>
<cell_c>23.66</cell_c>
<cell_alpha>98.5</cell_alpha>
<cell_beta>120.9</cell_beta>
<cell_gamma>108.9</cell_gamma>
<z>5.30</z>
<cell_vol>673.46</cell_vol>
<cell_mv>127.07</cell_mv>
<authcovera>4.349</authcovera>
<authaoverb>0.778</authaoverb>
<authcoverb>3.385</authcoverb>
<xtlvol>673.46</xtlvol>
<redcellvol>673.46</redcellvol>
<xtla>6.990</xtla>
<xtlb>18.858</xtlb>
<xtlc>5.440</xtlc>
<xtlal>95.80</xtlal>
<xtlbe>108.90</xtlbe>
<xtlga>84.54</xtlga>
<xtlcovera>0.778</xtlcovera>
<xtlaoverb>0.371</xtlaoverb>
<xtlcoverb>0.288</xtlcoverb>
<redcell_a>5.440</redcell_a>
<redcell_b>6.990</redcell_b>
<redcell_c>18.858</redcell_c>
<redcell_al>84.54</redcell_al>
<redcell_be>84.20</redcell_be>
<redcell_ga>71.10</redcell_ga>
<xtlz>5.30</xtlz>
<ss>F(19) = 5.8(0.0224, 147)</ss>
<xtlsg>P-1 (2)</xtlsg>
<xtlmolwt>481.64</xtlmolwt>
<quality_mark>Indexed</quality_mark>
<lambda>1.5405</lambda>
<patrad>CuKα1</patrad>
<source>Visual</source>
<instrument>Guinier</instrument>
<temperature>298.0</temperature>
<aspectn>2</aspectn>
<spgr_label>Space Group</spgr_label>
<spgr>P-1 (2)</spgr>
<pearson>aP90.10</pearson>
<entry_date>09/01/1968</entry_date>
<weight_percent>O36.54 V63.46</weight_percent>
<atomic_percent>O64.71 V35.29</atomic_percent>
<sg_sym_ops/>
<idp_column>IDP</idp_column>
<adp_column>ADP</adp_column>
<ani_temp_facs/>
<subfile_indicator>Inorganic, Metal &amp; Alloy</subfile_indicator>
<references>
<reference_group>
<type>Primary Reference</type>
<reference>Andersson, Jahnberg. Ark. Kemi 1964, 21, 413.</reference>
</reference_group>
</references>
<database_comments>Warning: Lines with abs(delta 2Theta)&gt;0.06 DEG. Unit Cell Data Source: Powder Diffraction.</database_comments>
<crystal_properties>Centrosymmetric</crystal_properties>
</pdf_data>
<graphs>
<wave_length>Cu Kα1 1.54056 Å</wave_length>
<chart_name>PDF Card - 00-018-1451.jpg</chart_name>
<stick_series type="V6 O11 - 00-018-1451 (Stick, Fixed Slit Intensity)">
<intensity>
<theta>17.512</theta>
<da>5.060</da>
<intensity>20</intensity>
<h>-1</h>
<k>0</k>
<l>2</l>
<F/>
</intensity>
<intensity>
<theta>18.201</theta>
<da>4.870</da>
<intensity>40</intensity>
<h>-1</h>
<k>1</k>
<l>2</l>
<F/>
</intensity>
<intensity>
<theta>23.205</theta>
<da>3.830</da>
<intensity>60</intensity>
<h>-1</h>
<k>0</k>
<l>6</l>
<F/>
</intensity>
<intensity>
<theta>26.914</theta>
<da>3.310</da>
<intensity>100</intensity>
<h>1</h>
<k>-2</k>
<l>0</l>
<F/>
</intensity>
<intensity>
<theta>27.946</theta>
<da>3.190</da>
<intensity>40</intensity>
<h>-1</h>
<k>1</k>
<l>6</l>
<F/>
</intensity>
<intensity>
<theta>29.159</theta>
<da>3.060</da>
<intensity>100</intensity>
<h>-1</h>
<k>-1</k>
<l>7</l>
<F/>
</intensity>
<intensity>
<theta>30.526</theta>
<da>2.926</da>
<intensity>100</intensity>
<h>-1</h>
<k>0</k>
<l>8</l>
<F/>
</intensity>
<intensity>
<theta>32.065</theta>
<da>2.789</da>
<intensity>40</intensity>
<h>0</h>
<k>-2</k>
<l>6</l>
<F/>
</intensity>
<intensity>
<theta>34.155</theta>
<da>2.623</da>
<intensity>60</intensity>
<h>1</h>
<k>-2</k>
<l>4</l>
<F/>
</intensity>
<intensity>
<theta>34.896</theta>
<da>2.569</da>
<intensity>40</intensity>
<h>-2</h>
<k>0</k>
<l>5</l>
<F/>
</intensity>
<intensity>
<theta>35.509</theta>
<da>2.526</da>
<intensity>60</intensity>
<h>-2</h>
<k>0</k>
<l>4</l>
<F/>
</intensity>
<intensity>
<theta>36.603</theta>
<da>2.453</da>
<intensity>60</intensity>
<h>-2</h>
<k>1</k>
<l>1</l>
<F/>
</intensity>
<intensity>
<theta>37.072</theta>
<da>2.423</da>
<intensity>60</intensity>
<h>0</h>
<k>1</k>
<l>6</l>
<F/>
</intensity>
<intensity>
<theta>38.319</theta>
<da>2.347</da>
<intensity>40</intensity>
<h>0</h>
<k>-2</k>
<l>8</l>
<F/>
</intensity>
<intensity>
<theta>38.644</theta>
<da>2.328</da>
<intensity>40</intensity>
<h>-2</h>
<k>0</k>
<l>2</l>
<F/>
</intensity>
<intensity>
<theta>40.971</theta>
<da>2.201</da>
<intensity>40</intensity>
<h>0</h>
<k>-3</k>
<l>4</l>
<F/>
</intensity>
<intensity>
<theta>41.543</theta>
<da>2.172</da>
<intensity>60</intensity>
<h>0</h>
<k>-3</k>
<l>5</l>
<F/>
</intensity>
<intensity>
<theta>41.663</theta>
<da>2.166</da>
<intensity>40</intensity>
<h>-2</h>
<k>-1</k>
<l>6</l>
<F/>
</intensity>
<intensity>
<theta>41.784</theta>
<da>2.160</da>
<intensity>60</intensity>
<h>0</h>
<k>1</k>
<l>7</l>
<F/>
</intensity>
</stick_series>
</graphs>
</pdfcard>
