Repository: ComputationalMaterials-WestLake-Univ/phasemapy

# Automated Phase Mapping of XRD (AutoMapper)

The AutoMapper is an unsupervised solver to tackle the phase mapping challenge in high-throughput X-ray diffraction datasets. Besides leveraging robust fitting abilities of machine learning algorithms,it is integrated various material information, including first-principles calculated thermodynamic data, crystallography, X-ray diffraction, and texture.

Its main functionalities:

- correctly identify the number, identity, fraction, peak shift and texture of present phases.

File: scripts_V_Nb_Mn_O/data/icdd/PDF Card - 00-019-0861.xml
<?xml version="1.0" encoding="UTF-8" standalone="no"?>
<?xml-stylesheet type="text/xsl" href="pdfcard.xsl"?><pdfcard>
<pdf_data ApplicationName="PDF-4+ 2020" ApplicationVersion="4.20.0.1" CurrentYear="2019">
<pdf_number>00-019-0861</pdf_number>
<chemical_formula>Nb12 O29</chemical_formula>
<empirical_formula>Nb12 O29</empirical_formula>
<chemical_name>Niobium Oxide</chemical_name>
<common_name>α-Nb12 O29</common_name>
<xstal_system>Monoclinic</xstal_system>
<xtldx>4.578</xtldx>
<rep_struc>Nb12 O29</rep_struc>
<rep_struc_alpha_order>Nb12 O29</rep_struc_alpha_order>
<lpf_rep_struc>( Ti0.17 Nb0.83 )12 O29,mS82,12</lpf_rep_struc>
<lpf_rep_struc_alpha_order>Nb9.96 O29 Ti2.04,mS82,12</lpf_rep_struc_alpha_order>
<pressure_temperature>Ambient</pressure_temperature>
<status>Primary</status>
<cell_a>31.32</cell_a>
<cell_b>3.832</cell_b>
<cell_c>20.72</cell_c>
<cell_beta>112.9</cell_beta>
<z>4.00</z>
<cell_vol>2290.78</cell_vol>
<cell_mv>572.70</cell_mv>
<authcovera>0.662</authcovera>
<authaoverb>8.173</authaoverb>
<authcoverb>5.407</authcoverb>
<xtlvol>2290.78</xtlvol>
<redcellvol>1145.39</redcellvol>
<xtla>30.087</xtla>
<xtlb>3.832</xtlb>
<xtlc>20.720</xtlc>
<xtlal>90.00</xtlal>
<xtlbe>106.48</xtlbe>
<xtlga>90.00</xtlga>
<xtlcovera>0.689</xtlcovera>
<xtlaoverb>7.852</xtlaoverb>
<xtlcoverb>5.407</xtlcoverb>
<redcell_a>3.832</redcell_a>
<redcell_b>10.536</redcell_b>
<redcell_c>28.973</redcell_c>
<redcell_al>85.75</redcell_al>
<redcell_be>86.21</redcell_be>
<redcell_ga>79.52</redcell_ga>
<xtlz>4.00</xtlz>
<ss>F(20) = 11.7(0.0296, 58)</ss>
<xtlsg>A2/a (15)</xtlsg>
<xtlmolwt>1578.86</xtlmolwt>
<quality_mark>Indexed</quality_mark>
<lambda>1.5418</lambda>
<patrad>CuKα</patrad>
<source>Visual</source>
<instrument>Guinier</instrument>
<temperature>298.0</temperature>
<aspectn>15B</aspectn>
<spgr_label>Space Group</spgr_label>
<spgr>A2/a (15)</spgr>
<pearson>mC164.00</pearson>
<entry_date>09/01/1969</entry_date>
<weight_percent>Nb70.61 O29.39</weight_percent>
<atomic_percent>Nb29.27 O70.73</atomic_percent>
<structure_info>Atomic parameters are cross-referenced from PDF entry 04-015-9081</structure_info>
<sg_sym_ops>
<sg_sym_op>
<seq>1</seq>
<operator>x,y,z</operator>
</sg_sym_op>
<sg_sym_op>
<seq>2</seq>
<operator>-x,-y,-z</operator>
</sg_sym_op>
<sg_sym_op>
<seq>3</seq>
<operator>-x+1/2,y,-z</operator>
</sg_sym_op>
<sg_sym_op>
<seq>4</seq>
<operator>x+1/2,-y,z</operator>
</sg_sym_op>
</sg_sym_ops>
<idp_column>IDP</idp_column>
<adp_column>ADP</adp_column>
<atomic_coords>
<atomic_coord>
<atom>Nb</atom>
<num>1</num>
<wyckoff>8f</wyckoff>
<symmetry>1</symmetry>
<x>0.066</x>
<y>0.0</y>
<z>0.0369</z>
<sof>1.0</sof>
<aet/>
</atomic_coord>
<atomic_coord>
<atom>Nb</atom>
<num>2</num>
<wyckoff>8f</wyckoff>
<symmetry>1</symmetry>
<x>0.0665</x>
<y>0.0</y>
<z>0.2239</z>
<sof>1.0</sof>
<aet/>
</atomic_coord>
<atomic_coord>
<atom>Nb</atom>
<num>3</num>
<wyckoff>8f</wyckoff>
<symmetry>1</symmetry>
<x>0.0642</x>
<y>0.5</y>
<z>0.3557</z>
<sof>1.0</sof>
<aet/>
</atomic_coord>
<atomic_coord>
<atom>Nb</atom>
<num>4</num>
<wyckoff>8f</wyckoff>
<symmetry>1</symmetry>
<x>0.2015</x>
<y>0.0</y>
<z>0.119</z>
<sof>1.0</sof>
<aet/>
</atomic_coord>
<atomic_coord>
<atom>Nb</atom>
<num>5</num>
<wyckoff>8f</wyckoff>
<symmetry>1</symmetry>
<x>0.2012</x>
<y>0.0</y>
<z>0.3024</z>
<sof>1.0</sof>
<aet/>
</atomic_coord>
<atomic_coord>
<atom>Nb</atom>
<num>6</num>
<wyckoff>8f</wyckoff>
<symmetry>1</symmetry>
<x>0.1999</x>
<y>0.5</y>
<z>0.4329</z>
<sof>1.0</sof>
<aet/>
</atomic_coord>
<atomic_coord>
<atom>O</atom>
<num>7</num>
<wyckoff>4a</wyckoff>
<symmetry>-1</symmetry>
<x>0.0</x>
<y>0.0</y>
<z>0.0</z>
<sof>1.0</sof>
<aet/>
</atomic_coord>
<atomic_coord>
<atom>O</atom>
<num>8</num>
<wyckoff>8f</wyckoff>
<symmetry>1</symmetry>
<x>0.006</x>
<y>0.0</y>
<z>0.195</z>
<sof>1.0</sof>
<aet/>
</atomic_coord>
<atomic_coord>
<atom>O</atom>
<num>9</num>
<wyckoff>8f</wyckoff>
<symmetry>1</symmetry>
<x>0.068</x>
<y>0.0</y>
<z>0.136</z>
<sof>1.0</sof>
<aet/>
</atomic_coord>
<atomic_coord>
<atom>O</atom>
<num>10</num>
<wyckoff>8f</wyckoff>
<symmetry>1</symmetry>
<x>0.071</x>
<y>0.0</y>
<z>0.333</z>
<sof>1.0</sof>
<aet/>
</atomic_coord>
<atomic_coord>
<atom>O</atom>
<num>11</num>
<wyckoff>8f</wyckoff>
<symmetry>1</symmetry>
<x>0.072</x>
<y>0.5</y>
<z>0.057</z>
<sof>1.0</sof>
<aet/>
</atomic_coord>
<atomic_coord>
<atom>O</atom>
<num>12</num>
<wyckoff>8f</wyckoff>
<symmetry>1</symmetry>
<x>0.073</x>
<y>0.5</y>
<z>0.256</z>
<sof>1.0</sof>
<aet/>
</atomic_coord>
<atomic_coord>
<atom>O</atom>
<num>13</num>
<wyckoff>8f</wyckoff>
<symmetry>1</symmetry>
<x>0.067</x>
<y>0.5</y>
<z>0.446</z>
<sof>1.0</sof>
<aet/>
</atomic_coord>
<atomic_coord>
<atom>O</atom>
<num>14</num>
<wyckoff>8f</wyckoff>
<symmetry>1</symmetry>
<x>0.141</x>
<y>0.0</y>
<z>0.075</z>
<sof>1.0</sof>
<aet/>
</atomic_coord>
<atomic_coord>
<atom>O</atom>
<num>15</num>
<wyckoff>8f</wyckoff>
<symmetry>1</symmetry>
<x>0.14</x>
<y>0.0</y>
<z>0.27</z>
<sof>1.0</sof>
<aet/>
</atomic_coord>
<atomic_coord>
<atom>O</atom>
<num>16</num>
<wyckoff>8f</wyckoff>
<symmetry>1</symmetry>
<x>0.141</x>
<y>0.5</y>
<z>0.406</z>
<sof>1.0</sof>
<aet/>
</atomic_coord>
<atomic_coord>
<atom>O</atom>
<num>17</num>
<wyckoff>8f</wyckoff>
<symmetry>1</symmetry>
<x>0.22</x>
<y>0.0</y>
<z>0.031</z>
<sof>1.0</sof>
<aet/>
</atomic_coord>
<atomic_coord>
<atom>O</atom>
<num>18</num>
<wyckoff>8f</wyckoff>
<symmetry>1</symmetry>
<x>0.208</x>
<y>0.0</y>
<z>0.22</z>
<sof>1.0</sof>
<aet/>
</atomic_coord>
<atomic_coord>
<atom>O</atom>
<num>19</num>
<wyckoff>8f</wyckoff>
<symmetry>1</symmetry>
<x>0.204</x>
<y>0.0</y>
<z>0.413</z>
<sof>1.0</sof>
<aet/>
</atomic_coord>
<atomic_coord>
<atom>O</atom>
<num>20</num>
<wyckoff>8f</wyckoff>
<symmetry>1</symmetry>
<x>0.223</x>
<y>0.5</y>
<z>0.134</z>
<sof>1.0</sof>
<aet/>
</atomic_coord>
<atomic_coord>
<atom>O</atom>
<num>21</num>
<wyckoff>8f</wyckoff>
<symmetry>1</symmetry>
<x>0.21</x>
<y>0.5</y>
<z>0.333</z>
<sof>1.0</sof>
<aet/>
</atomic_coord>
</atomic_coords>
<ani_temp_facs/>
<ac_space_group>A12/a1 (15)</ac_space_group>
<ac_unit_cell_a>31.32(5)</ac_unit_cell_a>
<ac_unit_cell_b>3.832(6)</ac_unit_cell_b>
<ac_unit_cell_c>20.72(4)</ac_unit_cell_c>
<ac_unit_cell_alpha>90</ac_unit_cell_alpha>
<ac_unit_cell_beta>112.93(7)</ac_unit_cell_beta>
<ac_unit_cell_gamma>90</ac_unit_cell_gamma>
<subfile_indicator>Inorganic, Metal &amp; Alloy</subfile_indicator>
<cross_ref_pdf_numbers>04-015-9081 (Alternate)</cross_ref_pdf_numbers>
<references>
<reference_group>
<type>Primary Reference</type>
<reference>Norin. Acta Chem. Scand. 1966, 20, 871.</reference>
</reference_group>
<reference_group>
<type>Crystal Structure</type>
<reference>Crystal Structure Source: LPF.</reference>
</reference_group>
</references>
<database_comments>Additional Patterns: See PDF 01-073-1610. Warning: Lines with abs(delta 2Theta)&gt;0.06 DEG. Unit Cell Data Source: Powder Diffraction.</database_comments>
<crystal_properties>Centrosymmetric</crystal_properties>
<phase>α</phase>
</pdf_data>
<graphs>
<wave_length>Cu Kα1 1.54056 Å</wave_length>
<chart_name>PDF Card - 00-019-0861.jpg</chart_name>
<stick_series type="Nb12 O29 - 00-019-0861 (Stick, Fixed Slit Intensity)">
<intensity>
<theta>6.090</theta>
<da>14.500</da>
<intensity>40</intensity>
<h>2</h>
<k>0</k>
<l>0</l>
<F/>
</intensity>
<intensity>
<theta>8.862</theta>
<da>9.970</da>
<intensity>40</intensity>
<h>-2</h>
<k>0</k>
<l>2</l>
<F/>
</intensity>
<intensity>
<theta>9.253</theta>
<da>9.550</da>
<intensity>20</intensity>
<h>0</h>
<k>0</k>
<l>2</l>
<F/>
</intensity>
<intensity>
<theta>12.266</theta>
<da>7.210</da>
<intensity>40</intensity>
<h>4</h>
<k>0</k>
<l>0</l>
<F/>
</intensity>
<intensity>
<theta>17.340</theta>
<da>5.110</da>
<intensity>80</intensity>
<h>-2</h>
<k>0</k>
<l>4</l>
<F/>
</intensity>
<intensity>
<theta>18.430</theta>
<da>4.810</da>
<intensity>60</intensity>
<h>6</h>
<k>0</k>
<l>0</l>
<F/>
</intensity>
<intensity>
<theta>23.707</theta>
<da>3.750</da>
<intensity>100</intensity>
<h>6</h>
<k>0</k>
<l>2</l>
<F/>
</intensity>
<intensity>
<theta>24.032</theta>
<da>3.700</da>
<intensity>40</intensity>
<h>-2</h>
<k>1</k>
<l>1</l>
<F/>
</intensity>
<intensity>
<theta>24.710</theta>
<da>3.600</da>
<intensity>100</intensity>
<h>-3</h>
<k>1</k>
<l>1</l>
<F/>
</intensity>
<intensity>
<theta>24.992</theta>
<da>3.560</da>
<intensity>20</intensity>
<h>2</h>
<k>1</k>
<l>1</l>
<F/>
</intensity>
<intensity>
<theta>25.879</theta>
<da>3.440</da>
<intensity>100</intensity>
<h>-4</h>
<k>1</k>
<l>1</l>
<F/>
</intensity>
<intensity>
<theta>26.267</theta>
<da>3.390</da>
<intensity>10</intensity>
<h>-2</h>
<k>0</k>
<l>6</l>
<F/>
</intensity>
<intensity>
<theta>26.586</theta>
<da>3.350</da>
<intensity>60</intensity>
<h>-2</h>
<k>1</k>
<l>3</l>
<F/>
</intensity>
<intensity>
<theta>26.914</theta>
<da>3.310</da>
<intensity>10</intensity>
<h>-6</h>
<k>0</k>
<l>6</l>
<F/>
</intensity>
<intensity>
<theta>27.593</theta>
<da>3.230</da>
<intensity>20</intensity>
<h>4</h>
<k>1</k>
<l>1</l>
<F/>
</intensity>
<intensity>
<theta>29.062</theta>
<da>3.070</da>
<intensity>10</intensity>
<h>2</h>
<k>1</k>
<l>3</l>
<F/>
</intensity>
<intensity>
<theta>29.257</theta>
<da>3.050</da>
<intensity>20</intensity>
<h>-10</h>
<k>0</k>
<l>4</l>
<F/>
</intensity>
<intensity>
<theta>30.960</theta>
<da>2.886</da>
<intensity>20</intensity>
<h>10</h>
<k>0</k>
<l>0</l>
<F/>
</intensity>
<intensity>
<theta>31.316</theta>
<da>2.854</da>
<intensity>40</intensity>
<h>6</h>
<k>1</k>
<l>1</l>
<F/>
</intensity>
<intensity>
<theta>31.948</theta>
<da>2.799</da>
<intensity>100</intensity>
<h>-4</h>
<k>1</k>
<l>5</l>
<F/>
</intensity>
</stick_series>
</graphs>
</pdfcard>

File: scripts_V_Nb_Mn_O/data/icdd/PDF Card - 00-020-0718.xml
<?xml version="1.0" encoding="UTF-8" standalone="no"?>
<?xml-stylesheet type="text/xsl" href="pdfcard.xsl"?><pdfcard>
<pdf_data ApplicationName="PDF-4+ 2020" ApplicationVersion="4.20.0.1" CurrentYear="2019">
<pdf_number>00-020-0718</pdf_number>
<chemical_formula>Mn5 O8</chemical_formula>
<empirical_formula>Mn5 O8</empirical_formula>
<chemical_name>Manganese Oxide</chemical_name>
<xstal_system>Monoclinic</xstal_system>
<xtldx>4.934</xtldx>
<dm>4.85</dm>
<rep_struc>Mn5 O8</rep_struc>
<rep_struc_alpha_order>Mn5 O8</rep_struc_alpha_order>
<lpf_rep_struc>Mn5 O8,mS26,12</lpf_rep_struc>
<lpf_rep_struc_alpha_order>Mn5 O8,mS26,12</lpf_rep_struc_alpha_order>
<pressure_temperature>Ambient</pressure_temperature>
<status>Alternate</status>
<cell_a>10.347</cell_a>
<cell_b>5.724</cell_b>
<cell_c>4.852</cell_c>
<cell_beta>109.4</cell_beta>
<z>2.00</z>
<cell_vol>271.05</cell_vol>
<cell_mv>135.53</cell_mv>
<authcovera>0.469</authcovera>
<authaoverb>1.808</authaoverb>
<authcoverb>0.848</authcoverb>
<xtlvol>271.05</xtlvol>
<redcellvol>135.52</redcellvol>
<xtla>9.862</xtla>
<xtlb>5.724</xtlb>
<xtlc>4.852</xtlc>
<xtlal>90.00</xtlal>
<xtlbe>98.25</xtlbe>
<xtlga>90.00</xtlga>
<xtlcovera>0.492</xtlcovera>
<xtlaoverb>1.723</xtlaoverb>
<xtlcoverb>0.848</xtlcoverb>
<redcell_a>4.852</redcell_a>
<redcell_b>5.724</redcell_b>
<redcell_c>5.912</redcell_c>
<redcell_al>118.95</redcell_al>
<redcell_be>106.90</redcell_be>
<redcell_ga>90.00</redcell_ga>
<xtlz>2.00</xtlz>
<ss>F(30) = 25.0(0.0308, 39)</ss>
<xtlsg>I2/m (12)</xtlsg>
<xtlmolwt>402.69</xtlmolwt>
<quality_mark>Indexed</quality_mark>
<lambda>1.9373</lambda>
<patrad>FeKα</patrad>
<source>Visual</source>
<instrument>Guinier</instrument>
<temperature>298.0</temperature>
<aspectn>12</aspectn>
<spgr_label>Space Group</spgr_label>
<spgr>C2/m (12)</spgr>
<pearson>mC26.00</pearson>
<entry_date>09/01/1970</entry_date>
<weight_percent>Mn68.22 O31.78</weight_percent>
<atomic_percent>Mn38.46 O61.54</atomic_percent>
<structure_info>Atomic parameters are cross-referenced from PDF entry 04-007-1171</structure_info>
<tf_type>B</tf_type>
<sg_sym_ops>
<sg_sym_op>
<seq>1</seq>
<operator>x,y,z</operator>
</sg_sym_op>
<sg_sym_op>
<seq>2</seq>
<operator>-x,-y,-z</operator>
</sg_sym_op>
<sg_sym_op>
<seq>3</seq>
<operator>x,-y,z</operator>
</sg_sym_op>
<sg_sym_op>
<seq>4</seq>
<operator>-x,y,-z</operator>
</sg_sym_op>
</sg_sym_ops>
<idp_column>Biso</idp_column>
<adp_column>Bani</adp_column>
<atomic_coords>
<atomic_coord>
<atom>Mn</atom>
<num>1</num>
<wyckoff>2c</wyckoff>
<symmetry>2/m</symmetry>
<x>0.0</x>
<y>0.0</y>
<z>0.5</z>
<sof>1.0</sof>
<idp>1.1</idp>
<aet>6-a</aet>
</atomic_coord>
<atomic_coord>
<atom>Mn</atom>
<num>2</num>
<wyckoff>4g</wyckoff>
<symmetry>2</symmetry>
<x>0.0</x>
<y>0.262</y>
<z>0.0</z>
<sof>1.0</sof>
<idp>1.1</idp>
<aet>6-a</aet>
</atomic_coord>
<atomic_coord>
<atom>Mn</atom>
<num>3</num>
<wyckoff>4i</wyckoff>
<symmetry>m</symmetry>
<x>0.73</x>
<y>0.0</y>
<z>0.662</z>
<sof>1.0</sof>
<idp>1.2</idp>
<aet>6-b</aet>
</atomic_coord>
<atomic_coord>
<atom>O</atom>
<num>4</num>
<wyckoff>8j</wyckoff>
<symmetry>1</symmetry>
<x>0.098</x>
<y>0.234</y>
<z>0.394</z>
<sof>1.0</sof>
<idp>1.4</idp>
<aet>2#a</aet>
</atomic_coord>
<atomic_coord>
<atom>O</atom>
<num>5</num>
<wyckoff>4i</wyckoff>
<symmetry>m</symmetry>
<x>0.093</x>
<y>0.0</y>
<z>0.905</z>
<sof>1.0</sof>
<idp>1.4</idp>
<aet>3#a</aet>
</atomic_coord>
<atomic_coord>
<atom>O</atom>
<num>6</num>
<wyckoff>4i</wyckoff>
<symmetry>m</symmetry>
<x>0.611</x>
<y>0.0</y>
<z>0.925</z>
<sof>1.0</sof>
<idp>1.4</idp>
<aet>3#a</aet>
</atomic_coord>
</atomic_coords>
<ani_temp_facs/>
<ac_space_group>C12/m1 (12)</ac_space_group>
<ac_unit_cell_a>10.347</ac_unit_cell_a>
<ac_unit_cell_b>5.724</ac_unit_cell_b>
<ac_unit_cell_c>4.852</ac_unit_cell_c>
<ac_unit_cell_alpha>90</ac_unit_cell_alpha>
<ac_unit_cell_beta>109.42</ac_unit_cell_beta>
<ac_unit_cell_gamma>90</ac_unit_cell_gamma>
<subfile_indicator>Common Phase, Inorganic, Metal &amp; Alloy</subfile_indicator>
<cross_ref_pdf_numbers>00-018-0801 (Alternate), 00-039-1218 (Primary), 04-007-1171 (Primary), 04-008-3979 (Alternate)</cross_ref_pdf_numbers>
<references>
<reference_group>
<type>Primary Reference</type>
<reference>Oswald, Wampetich. Helv. Chim. Acta 1967, 50, 2023.</reference>
</reference_group>
<reference_group>
<type>Crystal Structure</type>
<reference>Crystal Structure Source: LPF.</reference>
</reference_group>
</references>
<database_comments>Additional Patterns: See PDF 00-039-1218. Warning: Lines with abs(delta 2Theta)&gt;0.06 DEG. Unit Cell Data Source: Powder Diffraction.</database_comments>
<crystal_properties>Centrosymmetric</crystal_properties>
</pdf_data>
<graphs>
<wave_length>Cu Kα1 1.54056 Å</wave_length>
<chart_name>PDF Card - 00-020-0718.jpg</chart_name>
<stick_series type="Mn5 O8 - 00-020-0718 (Stick, Fixed Slit Intensity)">
<intensity>
<theta>18.164</theta>
<da>4.880</da>
<intensity>100</intensity>
<h>2</h>
<k>0</k>
<l>0</l>
<F/>
</intensity>
<intensity>
<theta>21.711</theta>
<da>4.090</da>
<intensity>40</intensity>
<h>-2</h>
<k>0</k>
<l>1</l>
<F/>
</intensity>
<intensity>
<theta>24.231</theta>
<da>3.670</da>
<intensity>5</intensity>
<h>-1</h>
<k>1</k>
<l>1</l>
<F/>
</intensity>
<intensity>
<theta>28.775</theta>
<da>3.100</da>
<intensity>70</intensity>
<h>1</h>
<k>1</k>
<l>1</l>
<F/>
</intensity>
<intensity>
<theta>30.883</theta>
<da>2.893</da>
<intensity>30</intensity>
<h>2</h>
<k>0</k>
<l>1</l>
<F/>
</intensity>
<intensity>
<theta>31.237</theta>
<da>2.861</da>
<intensity>10</intensity>
<h>0</h>
<k>2</k>
<l>0</l>
<F/>
</intensity>
<intensity>
<theta>31.589</theta>
<da>2.830</da>
<intensity>30</intensity>
<h>3</h>
<k>1</k>
<l>0</l>
<F/>
</intensity>
<intensity>
<theta>31.971</theta>
<da>2.797</da>
<intensity>70</intensity>
<h>-3</h>
<k>1</k>
<l>1</l>
<F/>
</intensity>
<intensity>
<theta>35.422</theta>
<da>2.532</da>
<intensity>5</intensity>
<h>-4</h>
<k>0</k>
<l>1</l>
<F/>
</intensity>
<intensity>
<theta>36.342</theta>
<da>2.470</da>
<intensity>50</intensity>
<h>2</h>
<k>2</k>
<l>0</l>
<F/>
</intensity>
<intensity>
<theta>36.805</theta>
<da>2.440</da>
<intensity>20</intensity>
<h>4</h>
<k>0</k>
<l>0</l>
<F/>
</intensity>
<intensity>
<theta>37.041</theta>
<da>2.425</da>
<intensity>30</intensity>
<h>0</h>
<k>2</k>
<l>1</l>
<F/>
</intensity>
<intensity>
<theta>37.441</theta>
<da>2.400</da>
<intensity>20</intensity>
<h>-2</h>
<k>0</k>
<l>2</l>
<F/>
</intensity>
<intensity>
<theta>38.387</theta>
<da>2.343</da>
<intensity>60</intensity>
<h>-2</h>
<k>2</k>
<l>1</l>
<F/>
</intensity>
<intensity>
<theta>39.383</theta>
<da>2.286</da>
<intensity>30</intensity>
<h>0</h>
<k>0</k>
<l>2</l>
<F/>
</intensity>
<intensity>
<theta>40.566</theta>
<da>2.222</da>
<intensity>5</intensity>
<h>-1</h>
<k>1</k>
<l>2</l>
<F/>
</intensity>
<intensity>
<theta>42.994</theta>
<da>2.102</da>
<intensity>10</intensity>
<h>-3</h>
<k>1</k>
<l>2</l>
<F/>
</intensity>
<intensity>
<theta>44.323</theta>
<da>2.042</da>
<intensity>5</intensity>
<h>-4</h>
<k>0</k>
<l>2</l>
<F/>
</intensity>
<intensity>
<theta>46.433</theta>
<da>1.954</da>
<intensity>20</intensity>
<h>1</h>
<k>1</k>
<l>2</l>
<F/>
</intensity>
<intensity>
<theta>46.839</theta>
<da>1.938</da>
<intensity>5</intensity>
<h>-5</h>
<k>1</k>
<l>1</l>
<F/>
</intensity>
<intensity>
<theta>47.647</theta>
<da>1.907</da>
<intensity>5</intensity>
<h>4</h>
<k>0</k>
<l>1</l>
<F/>
</intensity>
<intensity>
<theta>47.941</theta>
<da>1.896</da>
<intensity>70</intensity>
<h>-4</h>
<k>2</k>
<l>1</l>
<F/>
</intensity>
<intensity>
<theta>48.567</theta>
<da>1.873</da>
<intensity>5</intensity>
<h>1</h>
<k>3</k>
<l>0</l>
<F/>
</intensity>
<intensity>
<theta>49.041</theta>
<da>1.856</da>
<intensity>5</intensity>
<h>4</h>
<k>2</k>
<l>0</l>
<F/>
</intensity>
<intensity>
<theta>49.268</theta>
<da>1.848</da>
<intensity>40</intensity>
<h>5</h>
<k>1</k>
<l>0</l>
<F/>
</intensity>
<intensity>
<theta>51.068</theta>
<da>1.787</da>
<intensity>10</intensity>
<h>0</h>
<k>2</k>
<l>2</l>
<F/>
</intensity>
<intensity>
<theta>51.532</theta>
<da>1.772</da>
<intensity>5</intensity>
<h>-1</h>
<k>3</k>
<l>1</l>
<F/>
</intensity>
<intensity>
<theta>54.024</theta>
<da>1.696</da>
<intensity>5</intensity>
<h>1</h>
<k>3</k>
<l>1</l>
<F/>
</intensity>
<intensity>
<theta>55.186</theta>
<da>1.663</da>
<intensity>20</intensity>
<h>-4</h>
<k>2</k>
<l>2</l>
<F/>
</intensity>
<intensity>
<theta>56.027</theta>
<da>1.640</da>
<intensity>30</intensity>
<h>-3</h>
<k>3</k>
<l>1</l>
<F/>
</intensity>
<intensity>
<theta>56.896</theta>
<da>1.617</da>
<intensity>5</intensity>
<h>-2</h>
<k>0</k>
<l>3</l>
<F/>
</intensity>
<intensity>
<theta>57.439</theta>
<da>1.603</da>
<intensity>30</intensity>
<h>-6</h>
<k>0</k>
<l>2</l>
<F/>
</intensity>
<intensity>
<theta>58.113</theta>
<da>1.586</da>
<intensity>50</intensity>
<h>4</h>
<k>2</k>
<l>1</l>
<F/>
</intensity>
<intensity>
<theta>59.513</theta>
<da>1.552</da>
<intensity>20</intensity>
<h>5</h>
<k>1</k>
<l>1</l>
<F/>
</intensity>
<intensity>
<theta>60.370</theta>
<da>1.532</da>
<intensity>5</intensity>
<h>-1</h>
<k>1</k>
<l>3</l>
<F/>
</intensity>
<intensity>
<theta>60.676</theta>
<da>1.525</da>
<intensity>20</intensity>
<h>0</h>
<k>0</k>
<l>3</l>
<F/>
</intensity>
<intensity>
<theta>62.821</theta>
<da>1.478</da>
<intensity>30</intensity>
<h>-6</h>
<k>2</k>
<l>1</l>
<F/>
</intensity>
<intensity>
<theta>63.832</theta>
<da>1.457</da>
<intensity>20</intensity>
<h>-3</h>
<k>3</k>
<l>2</l>
<F/>
</intensity>
<intensity>
<theta>64.426</theta>
<da>1.445</da>
<intensity>10</intensity>
<h>4</h>
<k>0</k>
<l>2</l>
<F/>
</intensity>
<intensity>
<theta>65.236</theta>
<da>1.429</da>
<intensity>50</intensity>
<h>-7</h>
<k>1</k>
<l>1</l>
<F/>
</intensity>
</stick_series>
</graphs>
</pdfcard>

File: scripts_V_Nb_Mn_O/data/icdd/PDF Card - 00-023-0447.xml
<?xml version="1.0" encoding="UTF-8" standalone="no"?>
<?xml-stylesheet type="text/xsl" href="pdfcard.xsl"?><pdfcard>
<pdf_data ApplicationName="PDF-4+ 2020" ApplicationVersion="4.20.0.1" CurrentYear="2019">
<pdf_number>00-023-0447</pdf_number>
<chemical_formula>Nb O2.46</chemical_formula>
<empirical_formula>Nb O2.46</empirical_formula>
<chemical_name>Niobium Oxide</chemical_name>
<xstal_system>Monoclinic</xstal_system>
<xtldx>4.579</xtldx>
<dm>4.6</dm>
<pressure_temperature>Ambient</pressure_temperature>
<status>Primary</status>
<cell_a>57.74</cell_a>
<cell_b>3.823</cell_b>
<cell_c>21.18</cell_c>
<cell_beta>105.32</cell_beta>
<z>94.00</z>
<cell_vol>4509.14</cell_vol>
<cell_mv>47.97</cell_mv>
<authcovera>0.367</authcovera>
<authaoverb>15.103</authaoverb>
<authcoverb>5.540</authcoverb>
<xtlvol>4509.14</xtlvol>
<redcellvol>4509.14</redcellvol>
<xtla>56.002</xtla>
<xtlb>3.823</xtlb>
<xtlc>21.180</xtlc>
<xtlal>90.00</xtlal>
<xtlbe>96.07</xtlbe>
<xtlga>90.00</xtlga>
<xtlcovera>0.378</xtlcovera>
<xtlaoverb>14.649</xtlaoverb>
<xtlcoverb>5.540</xtlcoverb>
<redcell_a>3.823</redcell_a>
<redcell_b>21.180</redcell_b>
<redcell_c>56.002</redcell_c>
<redcell_al>96.07</redcell_al>
<redcell_be>90.00</redcell_be>
<redcell_ga>90.00</redcell_ga>
<xtlz>94.00</xtlz>
<ss>F(30) = 5.9(0.0152, 336)</ss>
<xtlsg>P</xtlsg>
<xtlmolwt>132.26</xtlmolwt>
<quality_mark>Star</quality_mark>
<lambda>1.5406</lambda>
<patrad>CuKα1</patrad>
<source>Visual</source>
<instrument>Guinier</instrument>
<temperature>298.0</temperature>
<spgr_label>Space Group</spgr_label>
<spgr>P</spgr>
<pearson>mP325.24</pearson>
<entry_date>09/01/1973</entry_date>
<weight_percent>Nb70.24 O29.76</weight_percent>
<atomic_percent>Nb28.90 O71.10</atomic_percent>
<sg_sym_ops/>
<idp_column>IDP</idp_column>
<adp_column>ADP</adp_column>
<ani_temp_facs/>
<subfile_indicator>Inorganic, Metal &amp; Alloy</subfile_indicator>
<cross_ref_pdf_numbers>00-015-0166 (Deleted)</cross_ref_pdf_numbers>
<references>
<reference_group>
<type>Primary Reference</type>
<reference>Gruehn, Norin. Z. Anorg. Allg. Chem. 1969, 367, 209.</reference>
</reference_group>
</references>
<database_comments>Unit Cell Data Source: Powder Diffraction.</database_comments>
</pdf_data>
<graphs>
<wave_length>Cu Kα1 1.54056 Å</wave_length>
<chart_name>PDF Card - 00-023-0447.jpg</chart_name>
<stick_series type="Nb O2.46 - 00-023-0447 (Stick, Fixed Slit Intensity)">
<intensity>
<theta>6.308</theta>
<da>14.000</da>
<intensity>20</intensity>
<h>4</h>
<k>0</k>
<l>0</l>
<F/>
</intensity>
<intensity>
<theta>8.334</theta>
<da>10.600</da>
<intensity>40</intensity>
<h>-1</h>
<k>0</k>
<l>2</l>
<F/>
</intensity>
<intensity>
<theta>9.953</theta>
<da>8.880</da>
<intensity>10</intensity>
<h>2</h>
<k>0</k>
<l>2</l>
<F/>
</intensity>
<intensity>
<theta>11.423</theta>
<da>7.740</da>
<intensity>10</intensity>
<h>6</h>
<k>0</k>
<l>1</l>
<F/>
</intensity>
<intensity>
<theta>12.266</theta>
<da>7.210</da>
<intensity>10</intensity>
<h>-8</h>
<k>0</k>
<l>1</l>
<F/>
</intensity>
<intensity>
<theta>12.690</theta>
<da>6.970</da>
<intensity>10</intensity>
<h>8</h>
<k>0</k>
<l>0</l>
<F/>
</intensity>
<intensity>
<theta>15.317</theta>
<da>5.780</da>
<intensity>10</intensity>
<h>-10</h>
<k>0</k>
<l>1</l>
<F/>
</intensity>
<intensity>
<theta>16.809</theta>
<da>5.270</da>
<intensity>10</intensity>
<h>-4</h>
<k>0</k>
<l>4</l>
<F/>
</intensity>
<intensity>
<theta>17.340</theta>
<da>5.110</da>
<intensity>80</intensity>
<h>0</h>
<k>0</k>
<l>4</l>
<F/>
</intensity>
<intensity>
<theta>18.430</theta>
<da>4.810</da>
<intensity>80</intensity>
<h>-12</h>
<k>0</k>
<l>1</l>
<F/>
</intensity>
<intensity>
<theta>20.027</theta>
<da>4.430</da>
<intensity>10</intensity>
<h>4</h>
<k>0</k>
<l>4</l>
<F/>
</intensity>
<intensity>
<theta>20.494</theta>
<da>4.330</da>
<intensity>10</intensity>
<h>8</h>
<k>0</k>
<l>3</l>
<F/>
</intensity>
<intensity>
<theta>21.657</theta>
<da>4.100</da>
<intensity>10</intensity>
<h>-7</h>
<k>0</k>
<l>5</l>
<F/>
</intensity>
<intensity>
<theta>22.150</theta>
<da>4.010</da>
<intensity>10</intensity>
<h>-8</h>
<k>0</k>
<l>5</l>
<F/>
</intensity>
<intensity>
<theta>22.723</theta>
<da>3.910</da>
<intensity>10</intensity>
<h>-14</h>
<k>0</k>
<l>3</l>
<F/>
</intensity>
<intensity>
<theta>23.328</theta>
<da>3.810</da>
<intensity>20</intensity>
<h>-10</h>
<k>0</k>
<l>5</l>
<F/>
</intensity>
<intensity>
<theta>23.771</theta>
<da>3.740</da>
<intensity>100</intensity>
<h>1</h>
<k>1</k>
<l>1</l>
<F/>
</intensity>
<intensity>
<theta>23.901</theta>
<da>3.720</da>
<intensity>80</intensity>
<h>-3</h>
<k>1</k>
<l>1</l>
<F/>
</intensity>
<intensity>
<theta>24.780</theta>
<da>3.590</da>
<intensity>90</intensity>
<h>-16</h>
<k>0</k>
<l>1</l>
<F/>
</intensity>
<intensity>
<theta>25.502</theta>
<da>3.490</da>
<intensity>90</intensity>
<h>-2</h>
<k>0</k>
<l>6</l>
<F/>
</intensity>
<intensity>
<theta>25.651</theta>
<da>3.470</da>
<intensity>10</intensity>
<h>-15</h>
<k>0</k>
<l>4</l>
<F/>
</intensity>
<intensity>
<theta>25.879</theta>
<da>3.440</da>
<intensity>10</intensity>
<h>-8</h>
<k>0</k>
<l>6</l>
<F/>
</intensity>
<intensity>
<theta>26.586</theta>
<da>3.350</da>
<intensity>60</intensity>
<h>8</h>
<k>1</k>
<l>0</l>
<F/>
</intensity>
<intensity>
<theta>26.831</theta>
<da>3.320</da>
<intensity>10</intensity>
<h>5</h>
<k>1</k>
<l>2</l>
<F/>
</intensity>
<intensity>
<theta>27.165</theta>
<da>3.280</da>
<intensity>10</intensity>
<h>2</h>
<k>0</k>
<l>6</l>
<F/>
</intensity>
<intensity>
<theta>27.420</theta>
<da>3.250</da>
<intensity>40</intensity>
<h>-11</h>
<k>0</k>
<l>6</l>
<F/>
</intensity>
<intensity>
<theta>28.966</theta>
<da>3.080</da>
<intensity>10</intensity>
<h>-16</h>
<k>0</k>
<l>5</l>
<F/>
</intensity>
<intensity>
<theta>29.159</theta>
<da>3.060</da>
<intensity>10</intensity>
<h>-11</h>
<k>1</k>
<l>2</l>
<F/>
</intensity>
<intensity>
<theta>31.327</theta>
<da>2.853</da>
<intensity>60</intensity>
<h>12</h>
<k>1</k>
<l>1</l>
<F/>
</intensity>
<intensity>
<theta>31.497</theta>
<da>2.838</da>
<intensity>80</intensity>
<h>5</h>
<k>1</k>
<l>4</l>
<F/>
</intensity>
<intensity>
<theta>31.773</theta>
<da>2.814</da>
<intensity>10</intensity>
<h>-1</h>
<k>1</k>
<l>5</l>
<F/>
</intensity>
<intensity>
<theta>31.971</theta>
<da>2.797</da>
<intensity>10</intensity>
<h>-7</h>
<k>1</k>
<l>5</l>
<F/>
</intensity>
<intensity>
<theta>32.363</theta>
<da>2.764</da>
<intensity>80</intensity>
<h>-12</h>
<k>1</k>
<l>4</l>
<F/>
</intensity>
</stick_series>
</graphs>
</pdfcard>

File: scripts_V_Nb_Mn_O/data/icdd/PDF Card - 00-024-0508.xml
<?xml version="1.0" encoding="UTF-8" standalone="no"?>
<?xml-stylesheet type="text/xsl" href="pdfcard.xsl"?><pdfcard>
<pdf_data ApplicationName="PDF-4+ 2020" ApplicationVersion="4.20.0.1" CurrentYear="2019">
<pdf_number>00-024-0508</pdf_number>
<chemical_formula>Mn2 O3</chemical_formula>
<empirical_formula>Mn2 O3</empirical_formula>
<chemical_name>Manganese Oxide</chemical_name>
<mineral_name>Bixbyite-O, syn</mineral_name>
<common_name>partridgeite</common_name>
<xstal_system>Orthorhombic</xstal_system>
<xtldx>5.026</xtldx>
<dm>4.96</dm>
<rep_struc>Mn2 O3</rep_struc>
<rep_struc_alpha_order>Mn2 O3</rep_struc_alpha_order>
<lpf_rep_struc>Mn2 O3,oP80,61</lpf_rep_struc>
<lpf_rep_struc_alpha_order>Mn2 O3,oP80,61</lpf_rep_struc_alpha_order>
<pressure_temperature>Ambient</pressure_temperature>
<status>Primary</status>
<cell_a>9.4161(3)</cell_a>
<cell_b>9.4237(3)</cell_b>
<cell_c>9.4051(3)</cell_c>
<z>16.00</z>
<cell_vol>834.56</cell_vol>
<cell_mv>52.16</cell_mv>
<authcovera>0.999</authcovera>
<authaoverb>0.999</authaoverb>
<authcoverb>0.998</authcoverb>
<xtlvol>834.56</xtlvol>
<redcellvol>834.56</redcellvol>
<xtla>9.416</xtla>
<xtlb>9.424</xtlb>
<xtlc>9.405</xtlc>
<xtlal>90.00</xtlal>
<xtlbe>90.00</xtlbe>
<xtlga>90.00</xtlga>
<xtlcovera>0.999</xtlcovera>
<xtlaoverb>0.999</xtlaoverb>
<xtlcoverb>0.998</xtlcoverb>
<redcell_a>9.405</redcell_a>
<redcell_b>9.416</redcell_b>
<redcell_c>9.424</redcell_c>
<redcell_al>90.00</redcell_al>
<redcell_be>90.00</redcell_be>
<redcell_ga>90.00</redcell_ga>
<metric_symmetry_warning>Warning: Metric Symmetry Exceeds Crystal Symmetry</metric_symmetry_warning>
<metric_symmetry_warning_comments>
<metric_symmetry_warning_comment_group>
<metric_symmetry_warning_comment>Crystal Data Bravais Lattice = OP Reduced Cell Bravais Lattice = CP</metric_symmetry_warning_comment>
</metric_symmetry_warning_comment_group>
<metric_symmetry_warning_comment_group>
<metric_symmetry_warning_comment>CP Cell Parameters:  9.405  9.416  9.424  90.00  90.00  90.00</metric_symmetry_warning_comment>
</metric_symmetry_warning_comment_group>
<metric_symmetry_warning_comment_group>
<metric_symmetry_warning_comment>Matrix (Initial To CP): 0.0 0.0 1.0/ 1.0 0.0 0.0/ 0.0 1.0 0.0</metric_symmetry_warning_comment>
</metric_symmetry_warning_comment_group>
</metric_symmetry_warning_comments>
<xtlz>16.00</xtlz>
<ss>F(30) = 22.6(0.0047, 284)</ss>
<xtlsg>Pcab (61)</xtlsg>
<xtlmolwt>157.87</xtlmolwt>
<quality_mark>Calculated</quality_mark>
<lambda>1.5406</lambda>
<patrad>CuKα1</patrad>
<source>Calculated</source>
<instrument>Calculated</instrument>
<temperature>298.0</temperature>
<aspectn>61B</aspectn>
<spgr_label>Space Group</spgr_label>
<spgr>Pcab (61)</spgr>
<pearson>oP80.00</pearson>
<pdf_minclass>Spinel (supergroup), related structures </pdf_minclass>
<entry_date>09/01/1974</entry_date>
<weight_percent>Mn69.60 O30.40</weight_percent>
<atomic_percent>Mn40.00 O60.00</atomic_percent>
<structure_info>Atomic parameters are cross-referenced from PDF entry 04-007-0856</structure_info>
<tf_type>B</tf_type>
<sg_sym_ops>
<sg_sym_op>
<seq>1</seq>
<operator>x,y,z</operator>
</sg_sym_op>
<sg_sym_op>
<seq>2</seq>
<operator>-x,-y,-z</operator>
</sg_sym_op>
<sg_sym_op>
<seq>3</seq>
<operator>x+1/2,-y,-z+1/2</operator>
</sg_sym_op>
<sg_sym_op>
<seq>4</seq>
<operator>-x+1/2,y,z+1/2</operator>
</sg_sym_op>
<sg_sym_op>
<seq>5</seq>
<operator>-x,-y+1/2,z+1/2</operator>
</sg_sym_op>
<sg_sym_op>
<seq>6</seq>
<operator>x,y+1/2,-z+1/2</operator>
</sg_sym_op>
<sg_sym_op>
<seq>7</seq>
<operator>-x+1/2,y+1/2,-z</operator>
</sg_sym_op>
<sg_sym_op>
<seq>8</seq>
<operator>x+1/2,-y+1/2,z</operator>
</sg_sym_op>
</sg_sym_ops>
<idp_column>Biso</idp_column>
<adp_column>Bani</adp_column>
<atomic_coords>
<atomic_coord>
<atom>Mn</atom>
<num>1</num>
<wyckoff>4a</wyckoff>
<symmetry>-1</symmetry>
<x>0.0</x>
<y>0.0</y>
<z>0.0</z>
<sof>1.0</sof>
<idp>0.3359</idp>
<aet>6-a</aet>
</atomic_coord>
<atomic_coord>
<atom>Mn</atom>
<num>2</num>
<wyckoff>4b</wyckoff>
<symmetry>-1</symmetry>
<x>0.0</x>
<y>0.0</y>
<z>0.5</z>
<sof>1.0</sof>
<idp>0.4187</idp>
<aet>6-a</aet>
</atomic_coord>
<atomic_coord>
<atom>Mn</atom>
<num>3</num>
<wyckoff>8c</wyckoff>
<symmetry>1</symmetry>
<x>0.28479</x>
<y>0.25253</y>
<z>-0.0059</z>
<sof>1.0</sof>
<idp>0.58661</idp>
<aet>6-a</aet>
</atomic_coord>
<atomic_coord>
<atom>Mn</atom>
<num>4</num>
<wyckoff>8c</wyckoff>
<symmetry>1</symmetry>
<x>0.00462</x>
<y>0.28507</y>
<z>0.24564</z>
<sof>1.0</sof>
<idp>0.58895</idp>
<aet>6-a</aet>
</atomic_coord>
<atomic_coord>
<atom>Mn</atom>
<num>5</num>
<wyckoff>8c</wyckoff>
<symmetry>1</symmetry>
<x>0.25301</x>
<y>0.0013</y>
<z>0.28533</z>
<sof>1.0</sof>
<idp>0.60332</idp>
<aet>6-a</aet>
</atomic_coord>
<atomic_coord>
<atom>O</atom>
<num>6</num>
<wyckoff>8c</wyckoff>
<symmetry>1</symmetry>
<x>0.13299</x>
<y>-0.08466</y>
<z>0.1503</z>
<sof>1.0</sof>
<idp>0.6648</idp>
<aet>4-a</aet>
</atomic_coord>
<atomic_coord>
<atom>O</atom>
<num>7</num>
<wyckoff>8c</wyckoff>
<symmetry>1</symmetry>
<x>0.14435</x>
<y>0.12988</y>
<z>-0.08507</z>
<sof>1.0</sof>
<idp>0.70263</idp>
<aet>4-a</aet>
</atomic_coord>
<atomic_coord>
<atom>O</atom>
<num>8</num>
<wyckoff>8c</wyckoff>
<symmetry>1</symmetry>
<x>-0.08038</x>
<y>0.14693</y>
<z>0.12412</z>
<sof>1.0</sof>
<idp>0.61847</idp>
<aet>4-a</aet>
</atomic_coord>
<atomic_coord>
<atom>O</atom>
<num>9</num>
<wyckoff>8c</wyckoff>
<symmetry>1</symmetry>
<x>-0.37447</x>
<y>0.41757</y>
<z>-0.35569</z>
<sof>1.0</sof>
<idp>0.57848</idp>
<aet>4-a</aet>
</atomic_coord>
<atomic_coord>
<atom>O</atom>
<num>10</num>
<wyckoff>8c</wyckoff>
<symmetry>1</symmetry>
<x>-0.35081</x>
<y>-0.37238</y>
<z>0.41947</z>
<sof>1.0</sof>
<idp>0.64941</idp>
<aet>4-a</aet>
</atomic_coord>
<atomic_coord>
<atom>O</atom>
<num>11</num>
<wyckoff>8c</wyckoff>
<symmetry>1</symmetry>
<x>0.41306</x>
<y>-0.35285</y>
<z>-0.36571</z>
<sof>1.0</sof>
<idp>0.6232</idp>
<aet>4-a</aet>
</atomic_coord>
</atomic_coords>
<ani_temp_facs>
<ani_temp_fac>
<atom>Mn</atom>
<num>1</num>
<adp11>0.340436</adp11>
<adp22>0.34809</adp22>
<adp33>0.319159</adp33>
<adp12>0.0141963</adp12>
<adp13>0.0779255</adp13>
<adp23>0.0141797</adp23>
</ani_temp_fac>
<ani_temp_fac>
<atom>Mn</atom>
<num>2</num>
<adp11>0.450369</adp11>
<adp22>0.451096</adp22>
<adp33>0.354621</adp33>
<adp12>0.0425889</adp12>
<adp13>0.0425048</adp13>
<adp23>0.0319044</adp23>
</ani_temp_fac>
<ani_temp_fac>
<atom>Mn</atom>
<num>3</num>
<adp11>0.475192</adp11>
<adp22>0.554102</adp22>
<adp33>0.73052</adp33>
<adp12>-0.0177454</adp12>
<adp13>0.0672993</adp13>
<adp23>-0.212696</adp23>
</ani_temp_fac>
<ani_temp_fac>
<atom>Mn</atom>
<num>4</num>
<adp11>0.695058</adp11>
<adp22>0.515031</adp22>
<adp33>0.556755</adp33>
<adp12>-0.0248435</adp12>
<adp13>-0.233777</adp13>
<adp23>0.00708986</adp23>
</ani_temp_fac>
<ani_temp_fac>
<atom>Mn</atom>
<num>5</num>
<adp11>0.57094</adp11>
<adp22>0.852465</adp22>
<adp33>0.386537</adp33>
<adp12>-0.262632</adp12>
<adp13>-0.0141683</adp13>
<adp23>0.0</adp23>
</ani_temp_fac>
<ani_temp_fac>
<atom>O</atom>
<num>6</num>
<adp11>0.641864</adp11>
<adp22>0.891537</adp22>
<adp33>0.461008</adp33>
<adp12>-0.166806</adp12>
<adp13>-0.10272</adp13>
<adp23>-0.191426</adp23>
</ani_temp_fac>
<ani_temp_fac>
<atom>O</atom>
<num>7</num>
<adp11>0.503562</adp11>
<adp22>0.887985</adp22>
<adp33>0.716335</adp33>
<adp12>-0.0709815</adp12>
<adp13>-0.138141</adp13>
<adp23>-0.173701</adp23>
</ani_temp_fac>
<ani_temp_fac>
<atom>O</atom>
<num>8</num>
<adp11>0.70215</adp11>
<adp22>0.454648</adp22>
<adp33>0.698604</adp33>
<adp12>-0.00354907</adp12>
<adp13>-0.201898</adp13>
<adp23>-0.116983</adp23>
</ani_temp_fac>
<ani_temp_fac>
<atom>O</atom>
<num>9</num>
<adp11>0.638318</adp11>
<adp22>0.838258</adp22>
<adp33>0.258873</adp33>
<adp12>-0.294573</adp12>
<adp13>-0.145225</adp13>
<adp23>-0.0673536</adp23>
</ani_temp_fac>
<ani_temp_fac>
<atom>O</atom>
<num>10</num>
<adp11>0.457461</adp11>
<adp22>0.84181</adp22>
<adp33>0.648957</adp33>
<adp12>0.0851778</adp12>
<adp13>0.0247945</adp13>
<adp23>-0.350948</adp23>
</ani_temp_fac>
<ani_temp_fac>
<atom>O</atom>
<num>11</num>
<adp11>0.524839</adp11>
<adp22>0.461752</adp22>
<adp33>0.883007</adp33>
<adp12>-0.0248435</adp12>
<adp13>-0.219608</adp13>
<adp23>0.0283594</adp23>
</ani_temp_fac>
</ani_temp_facs>
<ac_space_group>Pcab (61)</ac_space_group>
<ac_unit_cell_a>9.4157(3)</ac_unit_cell_a>
<ac_unit_cell_b>9.4233(3)</ac_unit_cell_b>
<ac_unit_cell_c>9.4047(3)</ac_unit_cell_c>
<ac_unit_cell_alpha>90</ac_unit_cell_alpha>
<ac_unit_cell_beta>90</ac_unit_cell_beta>
<ac_unit_cell_gamma>90</ac_unit_cell_gamma>
<subfile_indicator>Inorganic, Metal &amp; Alloy, Mineral Related (Mineral, Synthetic)</subfile_indicator>
<cross_ref_pdf_numbers>04-005-4361 (Alternate), 04-007-0856 (Primary)</cross_ref_pdf_numbers>
<references>
<reference_group>
<type>Primary Reference</type>
<reference>Natl. Bur. Stand. (U. S. ) Monogr. 25 1974, 11, 95.</reference>
</reference_group>
<reference_group>
<type>Crystal Structure</type>
<reference>Crystal Structure Source: LPF.</reference>
</reference_group>
<reference_group>
<type>Unit Cell</type>
<reference>Geller, S. Acta Crystallogr., Sect. B: Struct. Crystallogr. Cryst. Chem. 1971, 27, 821.</reference>
</reference_group>
</references>
<database_comments>Additional Patterns: See PDF 01-071-0635. Structures: The pattern was calculated using structure information from a synthetic single-crystal. Isostructural with avicennite. Unit Cell: Published values: a=9.4157, b=9.4233, c=9.4047, for lambda=0.70926, (Geller, 1971).</database_comments>
<crystal_properties>Centrosymmetric</crystal_properties>
</pdf_data>
<graphs>
<wave_length>Cu Kα1 1.54056 Å</wave_length>
<chart_name>PDF Card - 00-024-0508.jpg</chart_name>
<stick_series type="Mn2 O3 - 00-024-0508 (Stick, Fixed Slit Intensity)">
<intensity>
<theta>18.841</theta>
<da>4.7060</da>
<intensity>1</intensity>
<h>2</h>
<k>0</k>
<l>0</l>
<F/>
</intensity>
<intensity>
<theta>23.119</theta>
<da>3.8440</da>
<intensity>18</intensity>
<h>2</h>
<k>1</k>
<l>1</l>
<F/>
</intensity>
<intensity>
<theta>28.420</theta>
<da>3.1379</da>
<intensity>&lt;1</intensity>
<h>1</h>
<k>2</k>
<l>2</l>
<F/>
</intensity>
<intensity>
<theta>32.920</theta>
<da>2.7185</da>
<intensity>100</intensity>
<h>2</h>
<k>2</k>
<l>2</l>
<F/>
</intensity>
<intensity>
<theta>35.659</theta>
<da>2.5157</da>
<intensity>2</intensity>
<h>3</h>
<k>1</k>
<l>2</l>
<F/>
</intensity>
<intensity>
<theta>38.200</theta>
<da>2.3540</da>
<intensity>11</intensity>
<h>4</h>
<k>0</k>
<l>0</l>
<F/>
</intensity>
<intensity>
<theta>40.620</theta>
<da>2.2192</da>
<intensity>&lt;1</intensity>
<h>4</h>
<k>1</k>
<l>1</l>
<F/>
</intensity>
<intensity>
<theta>42.921</theta>
<da>2.1054</da>
<intensity>&lt;1</intensity>
<h>4</h>
<k>0</k>
<l>2</l>
<F/>
</intensity>
<intensity>
<theta>45.140</theta>
<da>2.0069</da>
<intensity>9</intensity>
<h>3</h>
<k>2</k>
<l>3</l>
<F/>
</intensity>
<intensity>
<theta>47.279</theta>
<da>1.9210</da>
<intensity>1</intensity>
<h>2</h>
<k>2</k>
<l>4</l>
<F/>
</intensity>
<intensity>
<theta>49.319</theta>
<da>1.8462</da>
<intensity>10</intensity>
<h>4</h>
<k>1</k>
<l>3</l>
<F/>
</intensity>
<intensity>
<theta>53.240</theta>
<da>1.7191</da>
<intensity>2</intensity>
<h>5</h>
<k>2</k>
<l>1</l>
<F/>
</intensity>
<intensity>
<theta>55.139</theta>
<da>1.6643</da>
<intensity>27</intensity>
<h>0</h>
<k>4</k>
<l>4</l>
<F/>
</intensity>
<intensity>
<theta>57.000</theta>
<da>1.6143</da>
<intensity>2</intensity>
<h>3</h>
<k>3</k>
<l>4</l>
<F/>
</intensity>
<intensity>
<theta>58.821</theta>
<da>1.5686</da>
<intensity>&lt;1</intensity>
<h>4</h>
<k>2</k>
<l>4</l>
<F/>
</intensity>
<intensity>
<theta>60.580</theta>
<da>1.5272</da>
<intensity>2</intensity>
<h>5</h>
<k>2</k>
<l>3</l>
<F/>
</intensity>
<intensity>
<theta>62.318</theta>
<da>1.4887</da>
<intensity>&lt;1</intensity>
<h>6</h>
<k>0</k>
<l>2</l>
<F/>
</intensity>
<intensity>
<theta>64.058</theta>
<da>1.4524</da>
<intensity>4</intensity>
<h>1</h>
<k>4</k>
<l>5</l>
<F/>
</intensity>
<intensity>
<theta>65.722</theta>
<da>1.4196</da>
<intensity>11</intensity>
<h>6</h>
<k>2</k>
<l>2</l>
<F/>
</intensity>
<intensity>
<theta>67.399</theta>
<da>1.3883</da>
<intensity>3</intensity>
<h>6</h>
<k>3</k>
<l>1</l>
<F/>
</intensity>
<intensity>
<theta>69.060</theta>
<da>1.3589</da>
<intensity>3</intensity>
<h>4</h>
<k>4</k>
<l>4</l>
<F/>
</intensity>
<intensity>
<theta>70.697</theta>
<da>1.3314</da>
<intensity>&lt;1</intensity>
<h>5</h>
<k>3</k>
<l>4</l>
<F/>
</intensity>
<intensity>
<theta>72.337</theta>
<da>1.3052</da>
<intensity>&lt;1</intensity>
<h>6</h>
<k>0</k>
<l>4</l>
<F/>
</intensity>
<intensity>
<theta>73.901</theta>
<da>1.2814</da>
<intensity>1</intensity>
<h>7</h>
<k>2</k>
<l>1</l>
<F/>
</intensity>
<intensity>
<theta>73.982</theta>
<da>1.2802</da>
<intensity>1</intensity>
<h>1</h>
<k>2</k>
<l>7</l>
<F/>
</intensity>
<intensity>
<theta>75.477</theta>
<da>1.2585</da>
<intensity>&lt;1</intensity>
<h>2</h>
<k>6</k>
<l>4</l>
<F/>
</intensity>
<intensity>
<theta>80.221</theta>
<da>1.1956</da>
<intensity>&lt;1</intensity>
<h>7</h>
<k>2</k>
<l>3</l>
<F/>
</intensity>
<intensity>
<theta>81.738</theta>
<da>1.1772</da>
<intensity>1</intensity>
<h>8</h>
<k>0</k>
<l>0</l>
<F/>
</intensity>
<intensity>
<theta>81.882</theta>
<da>1.1755</da>
<intensity>1</intensity>
<h>0</h>
<k>0</k>
<l>8</l>
<F/>
</intensity>
<intensity>
<theta>83.296</theta>
<da>1.1591</da>
<intensity>1</intensity>
<h>5</h>
<k>5</k>
<l>4</l>
<F/>
</intensity>
<intensity>
<theta>83.401</theta>
<da>1.1579</da>
<intensity>1</intensity>
<h>4</h>
<k>1</k>
<l>7</l>
<F/>
</intensity>
<intensity>
<theta>84.840</theta>
<da>1.1419</da>
<intensity>&lt;1</intensity>
<h>8</h>
<k>2</k>
<l>0</l>
<F/>
</intensity>
<intensity>
<theta>84.959</theta>
<da>1.1406</da>
<intensity>&lt;1</intensity>
<h>2</h>
<k>0</k>
<l>8</l>
<F/>
</intensity>
<intensity>
<theta>86.404</theta>
<da>1.1252</da>
<intensity>1</intensity>
<h>3</h>
<k>5</k>
<l>6</l>
<F/>
</intensity>
<intensity>
<theta>87.916</theta>
<da>1.1097</da>
<intensity>&lt;1</intensity>
<h>8</h>
<k>2</k>
<l>2</l>
<F/>
</intensity>
<intensity>
<theta>88.016</theta>
<da>1.1087</da>
<intensity>&lt;1</intensity>
<h>2</h>
<k>2</k>
<l>8</l>
<F/>
</intensity>
<intensity>
<theta>89.461</theta>
<da>1.0945</da>
<intensity>&lt;1</intensity>
<h>8</h>
<k>1</k>
<l>3</l>
<F/>
</intensity>
<intensity>
<theta>91.017</theta>
<da>1.0798</da>
<intensity>2</intensity>
<h>2</h>
<k>6</k>
<l>6</l>
<F/>
</intensity>
</stick_series>
</graphs>
</pdfcard>
