Repository: ComputationalMaterials-WestLake-Univ/phasemapy

# Automated Phase Mapping of XRD (AutoMapper)

The AutoMapper is an unsupervised solver to tackle the phase mapping challenge in high-throughput X-ray diffraction datasets. Besides leveraging robust fitting abilities of machine learning algorithms,it is integrated various material information, including first-principles calculated thermodynamic data, crystallography, X-ray diffraction, and texture.

Its main functionalities:

- correctly identify the number, identity, fraction, peak shift and texture of present phases.

File: scripts_V_Nb_Mn_O/data/icdd/PDF Card - 00-024-0732.xml
<?xml version="1.0" encoding="UTF-8" standalone="no"?>
<?xml-stylesheet type="text/xsl" href="pdfcard.xsl"?><pdfcard>
<pdf_data ApplicationName="PDF-4+ 2020" ApplicationVersion="4.20.0.1" CurrentYear="2019">
<pdf_number>00-024-0732</pdf_number>
<chemical_formula>Mn Nb2 O3.67</chemical_formula>
<empirical_formula>Mn Nb2 O3.67</empirical_formula>
<chemical_name>Manganese Niobium Oxide</chemical_name>
<xstal_system>Orthorhombic</xstal_system>
<pressure_temperature>Ambient</pressure_temperature>
<status>Primary</status>
<cell_a>7.628</cell_a>
<cell_b>5.254</cell_b>
<cell_c>3.035</cell_c>
<cell_vol>121.64</cell_vol>
<authcovera>0.398</authcovera>
<authaoverb>1.452</authaoverb>
<authcoverb>0.578</authcoverb>
<xtlvol>121.64</xtlvol>
<redcellvol>121.64</redcellvol>
<xtla>5.254</xtla>
<xtlb>7.628</xtlb>
<xtlc>3.035</xtlc>
<xtlal>90.00</xtlal>
<xtlbe>90.00</xtlbe>
<xtlga>90.00</xtlga>
<xtlcovera>0.578</xtlcovera>
<xtlaoverb>0.689</xtlaoverb>
<xtlcoverb>0.398</xtlcoverb>
<redcell_a>3.035</redcell_a>
<redcell_b>5.254</redcell_b>
<redcell_c>7.628</redcell_c>
<redcell_al>90.00</redcell_al>
<redcell_be>90.00</redcell_be>
<redcell_ga>90.00</redcell_ga>
<ss>F(24) = 25.7(0.0275, 34)</ss>
<xtlmolwt>299.47</xtlmolwt>
<quality_mark>Indexed</quality_mark>
<temperature>298.0</temperature>
<spgr_label>Space Group</spgr_label>
<pearson>o??</pearson>
<entry_date>09/01/1974</entry_date>
<weight_percent>Mn18.35 Nb62.05 O19.61</weight_percent>
<atomic_percent>Mn14.99 Nb29.99 O55.02</atomic_percent>
<sg_sym_ops/>
<idp_column>IDP</idp_column>
<adp_column>ADP</adp_column>
<ani_temp_facs/>
<subfile_indicator>Inorganic</subfile_indicator>
<references>
<reference_group>
<type>Primary Reference</type>
<reference>Abbattista, Rolando. Ann. Chim. (Paris) 1971, 61, 196.</reference>
</reference_group>
</references>
<database_comments>Warning: Lines with abs(delta 2Theta)&gt;0.06 DEG. Unit Cell Data Source: Powder Diffraction.</database_comments>
</pdf_data>
<graphs>
<wave_length>Cu Kα1 1.54056 Å</wave_length>
<chart_name>PDF Card - 00-024-0732.jpg</chart_name>
<stick_series type="Mn Nb2 O3.67 - 00-024-0732 (Stick, Fixed Slit Intensity)">
<intensity>
<theta>11.603</theta>
<da>7.620</da>
<intensity>70</intensity>
<h>1</h>
<k>0</k>
<l>0</l>
<F/>
</intensity>
<intensity>
<theta>16.809</theta>
<da>5.270</da>
<intensity>45</intensity>
<h>0</h>
<k>1</k>
<l>0</l>
<F/>
</intensity>
<intensity>
<theta>20.542</theta>
<da>4.320</da>
<intensity>30</intensity>
<h>1</h>
<k>1</k>
<l>0</l>
<F/>
</intensity>
<intensity>
<theta>23.390</theta>
<da>3.800</da>
<intensity>5</intensity>
<h>2</h>
<k>0</k>
<l>0</l>
<F/>
</intensity>
<intensity>
<theta>28.966</theta>
<da>3.080</da>
<intensity>65</intensity>
<h>2</h>
<k>1</k>
<l>0</l>
<F/>
</intensity>
<intensity>
<theta>29.454</theta>
<da>3.030</da>
<intensity>2</intensity>
<h>0</h>
<k>0</k>
<l>1</l>
<F/>
</intensity>
<intensity>
<theta>31.727</theta>
<da>2.818</da>
<intensity>70</intensity>
<h>1</h>
<k>0</k>
<l>1</l>
<F/>
</intensity>
<intensity>
<theta>34.115</theta>
<da>2.626</da>
<intensity>40</intensity>
<h>0</h>
<k>2</k>
<l>0</l>
<F/>
</intensity>
<intensity>
<theta>35.278</theta>
<da>2.542</da>
<intensity>40</intensity>
<h>3</h>
<k>0</k>
<l>0</l>
<F/>
</intensity>
<intensity>
<theta>36.145</theta>
<da>2.483</da>
<intensity>65</intensity>
<h>1</h>
<k>2</k>
<l>0</l>
<F/>
</intensity>
<intensity>
<theta>37.866</theta>
<da>2.374</da>
<intensity>20</intensity>
<h>2</h>
<k>0</k>
<l>1</l>
<F/>
</intensity>
<intensity>
<theta>39.365</theta>
<da>2.287</da>
<intensity>5</intensity>
<h>3</h>
<k>1</k>
<l>0</l>
<F/>
</intensity>
<intensity>
<theta>41.724</theta>
<da>2.163</da>
<intensity>100</intensity>
<h>2</h>
<k>2</k>
<l>0</l>
<F/>
</intensity>
<intensity>
<theta>46.534</theta>
<da>1.950</da>
<intensity>5</intensity>
<h>3</h>
<k>0</k>
<l>1</l>
<F/>
</intensity>
<intensity>
<theta>47.227</theta>
<da>1.923</da>
<intensity>10</intensity>
<h>1</h>
<k>2</k>
<l>1</l>
<F/>
</intensity>
<intensity>
<theta>47.647</theta>
<da>1.907</da>
<intensity>10</intensity>
<h>4</h>
<k>0</k>
<l>0</l>
<F/>
</intensity>
<intensity>
<theta>49.785</theta>
<da>1.830</da>
<intensity>35</intensity>
<h>3</h>
<k>1</k>
<l>1</l>
<F/>
</intensity>
<intensity>
<theta>50.915</theta>
<da>1.792</da>
<intensity>2</intensity>
<h>4</h>
<k>1</k>
<l>0</l>
<F/>
</intensity>
<intensity>
<theta>51.846</theta>
<da>1.762</da>
<intensity>35</intensity>
<h>2</h>
<k>2</k>
<l>1</l>
<F/>
</intensity>
<intensity>
<theta>53.614</theta>
<da>1.708</da>
<intensity>15</intensity>
<h>1</h>
<k>3</k>
<l>0</l>
<F/>
</intensity>
<intensity>
<theta>57.012</theta>
<da>1.614</da>
<intensity>10</intensity>
<h>4</h>
<k>0</k>
<l>1</l>
<F/>
</intensity>
<intensity>
<theta>57.913</theta>
<da>1.591</da>
<intensity>10</intensity>
<h>2</h>
<k>3</k>
<l>0</l>
<F/>
</intensity>
<intensity>
<theta>59.895</theta>
<da>1.543</da>
<intensity>45</intensity>
<h>4</h>
<k>2</k>
<l>0</l>
<F/>
</intensity>
<intensity>
<theta>61.030</theta>
<da>1.517</da>
<intensity>40</intensity>
<h>0</h>
<k>3</k>
<l>1</l>
<F/>
</intensity>
</stick_series>
</graphs>
</pdfcard>

File: scripts_V_Nb_Mn_O/data/icdd/PDF Card - 00-024-0734.xml
<?xml version="1.0" encoding="UTF-8" standalone="no"?>
<?xml-stylesheet type="text/xsl" href="pdfcard.xsl"?><pdfcard>
<pdf_data ApplicationName="PDF-4+ 2020" ApplicationVersion="4.20.0.1" CurrentYear="2019">
<pdf_number>00-024-0734</pdf_number>
<chemical_formula>Mn3 O4</chemical_formula>
<empirical_formula>Mn3 O4</empirical_formula>
<chemical_name>Manganese Oxide</chemical_name>
<mineral_name>Hausmannite, syn</mineral_name>
<xstal_system>Tetragonal</xstal_system>
<xtldx>4.834</xtldx>
<dm>4.84</dm>
<rep_struc>Mn3 O4</rep_struc>
<rep_struc_alpha_order>Mn3 O4</rep_struc_alpha_order>
<lpf_rep_struc>Mn3 O4,tI28,141</lpf_rep_struc>
<lpf_rep_struc_alpha_order>Mn3 O4,tI28,141</lpf_rep_struc_alpha_order>
<pressure_temperature>Ambient</pressure_temperature>
<status>Primary</status>
<cell_a>5.7621</cell_a>
<cell_c>9.4696</cell_c>
<z>4.00</z>
<cell_vol>314.41</cell_vol>
<cell_mv>78.60</cell_mv>
<authcovera>1.643</authcovera>
<xtlvol>314.41</xtlvol>
<redcellvol>157.20</redcellvol>
<xtla>5.762</xtla>
<xtlb>5.762</xtlb>
<xtlc>9.470</xtlc>
<xtlal>90.00</xtlal>
<xtlbe>90.00</xtlbe>
<xtlga>90.00</xtlga>
<xtlcovera>1.644</xtlcovera>
<xtlaoverb>1.000</xtlaoverb>
<xtlcoverb>1.644</xtlcoverb>
<redcell_a>5.762</redcell_a>
<redcell_b>5.762</redcell_b>
<redcell_c>6.247</redcell_c>
<redcell_al>117.47</redcell_al>
<redcell_be>117.47</redcell_be>
<redcell_ga>90.00</redcell_ga>
<xtlz>4.00</xtlz>
<ss>F(30) = 95.0(0.0093, 34)</ss>
<xtlsg>I41/amd (141)</xtlsg>
<xtlmolwt>228.81</xtlmolwt>
<quality_mark>Star</quality_mark>
<iic>1.5</iic>
<lambda>1.5406</lambda>
<patrad>CuKα1</patrad>
<source>Diffractometer - Peak</source>
<instrument>Diffractometer</instrument>
<internal_standard>W</internal_standard>
<temperature>298.0</temperature>
<aspectn>141</aspectn>
<spgr_label>Space Group</spgr_label>
<spgr>I41/amd (141)</spgr>
<color>Brownish black</color>
<pearson>tI28.00</pearson>
<optical_data_alpha>=2.15(2)</optical_data_alpha>
<optical_data_beta>=2.46(2)</optical_data_beta>
<optical_data_sign>=-</optical_data_sign>
<pdf_minclass>Spinel (supergroup), 1Q-oxide (group)</pdf_minclass>
<entry_date>09/01/1974</entry_date>
<weight_percent>Mn72.03 O27.97</weight_percent>
<atomic_percent>Mn42.86 O57.14</atomic_percent>
<structure_info>Atomic parameters are cross-referenced from PDF entry 04-006-6593</structure_info>
<origin>O2</origin>
<sg_sym_ops>
<sg_sym_op>
<seq>1</seq>
<operator>x,y,z</operator>
</sg_sym_op>
<sg_sym_op>
<seq>2</seq>
<operator>-x,-y,-z</operator>
</sg_sym_op>
<sg_sym_op>
<seq>3</seq>
<operator>-x+1/2,-y,z+1/2</operator>
</sg_sym_op>
<sg_sym_op>
<seq>4</seq>
<operator>x+1/2,y,-z+1/2</operator>
</sg_sym_op>
<sg_sym_op>
<seq>5</seq>
<operator>-y+1/4,x+3/4,z+1/4</operator>
</sg_sym_op>
<sg_sym_op>
<seq>6</seq>
<operator>y+3/4,-x+1/4,-z+3/4</operator>
</sg_sym_op>
<sg_sym_op>
<seq>7</seq>
<operator>y+1/4,-x+1/4,z+3/4</operator>
</sg_sym_op>
<sg_sym_op>
<seq>8</seq>
<operator>-y+3/4,x+3/4,-z+1/4</operator>
</sg_sym_op>
<sg_sym_op>
<seq>9</seq>
<operator>-x+1/2,y,-z+1/2</operator>
</sg_sym_op>
<sg_sym_op>
<seq>10</seq>
<operator>x+1/2,-y,z+1/2</operator>
</sg_sym_op>
<sg_sym_op>
<seq>11</seq>
<operator>x,-y,-z</operator>
</sg_sym_op>
<sg_sym_op>
<seq>12</seq>
<operator>-x,y,z</operator>
</sg_sym_op>
<sg_sym_op>
<seq>13</seq>
<operator>y+1/4,x+3/4,-z+1/4</operator>
</sg_sym_op>
<sg_sym_op>
<seq>14</seq>
<operator>-y+3/4,-x+1/4,z+3/4</operator>
</sg_sym_op>
<sg_sym_op>
<seq>15</seq>
<operator>-y+1/4,-x+1/4,-z+3/4</operator>
</sg_sym_op>
<sg_sym_op>
<seq>16</seq>
<operator>y+3/4,x+3/4,z+1/4</operator>
</sg_sym_op>
</sg_sym_ops>
<idp_column>IDP</idp_column>
<adp_column>ADP</adp_column>
<atomic_coords>
<atomic_coord>
<atom>O</atom>
<num>1</num>
<wyckoff>16h</wyckoff>
<symmetry>.m.</symmetry>
<x>0.0</x>
<y>0.5278</y>
<z>0.2411</z>
<sof>1.0</sof>
<aet>4-a</aet>
</atomic_coord>
<atomic_coord>
<atom>Mn</atom>
<num>2</num>
<wyckoff>8c</wyckoff>
<symmetry>.2/m.</symmetry>
<x>0.0</x>
<y>0.0</y>
<z>0.0</z>
<sof>1.0</sof>
<aet>6-a</aet>
</atomic_coord>
<atomic_coord>
<atom>Mn</atom>
<num>3</num>
<wyckoff>4b</wyckoff>
<symmetry>-4m2</symmetry>
<x>0.0</x>
<y>0.25</y>
<z>0.375</z>
<sof>1.0</sof>
<aet>4-a</aet>
</atomic_coord>
</atomic_coords>
<ani_temp_facs/>
<ac_space_group>I41/amd (141)</ac_space_group>
<ac_unit_cell_a>5.7629</ac_unit_cell_a>
<ac_unit_cell_b>5.7629</ac_unit_cell_b>
<ac_unit_cell_c>9.47</ac_unit_cell_c>
<ac_unit_cell_alpha>90</ac_unit_cell_alpha>
<ac_unit_cell_beta>90</ac_unit_cell_beta>
<ac_unit_cell_gamma>90</ac_unit_cell_gamma>
<subfile_indicator>Common Phase, Educational Pattern, Inorganic, Metal &amp; Alloy, Mineral Related (Mineral, Synthetic), NBS Pattern</subfile_indicator>
<cross_ref_pdf_numbers>00-016-0154 (Deleted), 00-018-0791 (Deleted), 04-001-7621 (Alternate), 04-002-1977 (Alternate), 04-002-3215 (Alternate), 04-002-3815 (Alternate), 04-005-9818 (Alternate), 04-006-1381 (Alternate), 04-006-6593 (Alternate), 04-006-8183 (Alternate), 04-007-1841 (Primary), 04-007-4366 (Alternate), 04-007-9863 (Alternate), 04-008-0316 (Alternate), 04-008-2411 (Alternate), 04-008-7411 (Alternate)</cross_ref_pdf_numbers>
<references>
<reference_group>
<type>Primary Reference</type>
<reference>Natl. Bur. Stand. (U. S. ) Monogr. 25 1972, 10, 38.</reference>
</reference_group>
<reference_group>
<type>Crystal Structure</type>
<reference>Crystal Structure Source: LPF.</reference>
</reference_group>
<reference_group>
<type>Optical Data</type>
<reference>Dana's System of Mineralogy, 7th Ed. 1944, I, 713.</reference>
</reference_group>
<reference_group>
<type>Reflectance </type>
<reference>IMA Commission on Ore Microscopy QDF.</reference>
</reference_group>
</references>
<database_comments>Additional Patterns: To replace 00-016-0154 and 00-018-0791. See PDF 01-080-0382. General Comments: Pattern reviewed by Martin, K., McCarthy, G., North Dakota State Univ, Fargo, North Dakota, USA, ICDD Grant-in-Aid (1990). Agrees well with experimental and calculated patterns. Additional weak reflections (indicated by brackets) were observed. Optical Data Specimen location: Optical data on specimen from Plumas Co., California, USA. Optical data on specimen from Plumas County, California, USA. Sample Preparation: The sample was prepared by heating ''Mn O2'' from J.T. Baker Chemical Co., Phillipsburg, New Jersey, USA, to 1000 C for 3 days. Reflectance: Opaque mineral optical data on specimen from Thuringia, East Germany: R3R%=19.6-17.6, Disp.=Std. Temperature of Data Collection: 298 K. Vickers Hardness Number: VHN100=536-566. Unit Cell Data Source: Powder Diffraction.</database_comments>
<crystal_properties>Centrosymmetric</crystal_properties>
</pdf_data>
<graphs>
<wave_length>Cu Kα1 1.54056 Å</wave_length>
<chart_name>PDF Card - 00-024-0734.jpg</chart_name>
<stick_series type="Mn3 O4 - 00-024-0734 (Stick, Fixed Slit Intensity)">
<intensity>
<theta>18.000</theta>
<da>4.9240</da>
<intensity>30</intensity>
<h>1</h>
<k>0</k>
<l>1</l>
<F/>
</intensity>
<intensity>
<theta>28.880</theta>
<da>3.0890</da>
<intensity>40</intensity>
<h>1</h>
<k>1</k>
<l>2</l>
<F/>
</intensity>
<intensity>
<theta>31.015</theta>
<da>2.8810</da>
<intensity>17</intensity>
<h>2</h>
<k>0</k>
<l>0</l>
<F/>
</intensity>
<intensity>
<theta>32.315</theta>
<da>2.7680</da>
<intensity>85</intensity>
<h>1</h>
<k>0</k>
<l>3</l>
<F/>
</intensity>
<intensity>
<theta>36.085</theta>
<da>2.4870</da>
<intensity>100</intensity>
<h>2</h>
<k>1</k>
<l>1</l>
<F/>
</intensity>
<intensity>
<theta>36.449</theta>
<da>2.4630</da>
<intensity>20</intensity>
<h>2</h>
<k>0</k>
<l>2</l>
<F/>
</intensity>
<intensity>
<theta>37.983</theta>
<da>2.3670</da>
<intensity>20</intensity>
<h>0</h>
<k>0</k>
<l>4</l>
<F/>
</intensity>
<intensity>
<theta>44.440</theta>
<da>2.0369</da>
<intensity>20</intensity>
<h>2</h>
<k>2</k>
<l>0</l>
<F/>
</intensity>
<intensity>
<theta>45.396</theta>
<da>1.9962</da>
<intensity>1</intensity>
<h>2</h>
<k>1</k>
<l>3</l>
<F>E</F>
</intensity>
<intensity>
<theta>49.820</theta>
<da>1.8288</da>
<intensity>7</intensity>
<h>2</h>
<k>0</k>
<l>4</l>
<F/>
</intensity>
<intensity>
<theta>50.709</theta>
<da>1.7988</da>
<intensity>25</intensity>
<h>1</h>
<k>0</k>
<l>5</l>
<F/>
</intensity>
<intensity>
<theta>53.859</theta>
<da>1.7008</da>
<intensity>10</intensity>
<h>3</h>
<k>1</k>
<l>2</l>
<F/>
</intensity>
<intensity>
<theta>56.009</theta>
<da>1.6405</da>
<intensity>8</intensity>
<h>3</h>
<k>0</k>
<l>3</l>
<F/>
</intensity>
<intensity>
<theta>58.510</theta>
<da>1.5762</da>
<intensity>25</intensity>
<h>3</h>
<k>2</k>
<l>1</l>
<F/>
</intensity>
<intensity>
<theta>59.840</theta>
<da>1.5443</da>
<intensity>50</intensity>
<h>2</h>
<k>2</k>
<l>4</l>
<F/>
</intensity>
<intensity>
<theta>60.632</theta>
<da>1.5260</da>
<intensity>2</intensity>
<h>2</h>
<k>1</k>
<l>5</l>
<F/>
</intensity>
<intensity>
<theta>63.101</theta>
<da>1.4721</da>
<intensity>3</intensity>
<h>1</h>
<k>1</k>
<l>6</l>
<F/>
</intensity>
<intensity>
<theta>64.651</theta>
<da>1.4405</da>
<intensity>20</intensity>
<h>4</h>
<k>0</k>
<l>0</l>
<F/>
</intensity>
<intensity>
<theta>65.390</theta>
<da>1.4260</da>
<intensity>3</intensity>
<h>3</h>
<k>2</k>
<l>3</l>
<F/>
</intensity>
<intensity>
<theta>67.631</theta>
<da>1.3841</da>
<intensity>4</intensity>
<h>2</h>
<k>0</k>
<l>6</l>
<F/>
</intensity>
<intensity>
<theta>67.731</theta>
<da>1.3823</da>
<intensity>2</intensity>
<h>4</h>
<k>1</k>
<l>1</l>
<F/>
</intensity>
<intensity>
<theta>69.658</theta>
<da>1.3487</da>
<intensity>6</intensity>
<h>3</h>
<k>0</k>
<l>5</l>
<F/>
</intensity>
<intensity>
<theta>72.318</theta>
<da>1.3055</da>
<intensity>1</intensity>
<h>3</h>
<k>3</k>
<l>2</l>
<F/>
</intensity>
<intensity>
<theta>73.433</theta>
<da>1.2884</da>
<intensity>2</intensity>
<h>4</h>
<k>2</k>
<l>0</l>
<F>E</F>
</intensity>
<intensity>
<theta>74.151</theta>
<da>1.2777</da>
<intensity>10</intensity>
<h>4</h>
<k>1</k>
<l>3</l>
<F/>
</intensity>
<intensity>
<theta>76.580</theta>
<da>1.2431</da>
<intensity>6</intensity>
<h>4</h>
<k>2</k>
<l>2</l>
<F/>
</intensity>
<intensity>
<theta>77.510</theta>
<da>1.2305</da>
<intensity>5</intensity>
<h>4</h>
<k>0</k>
<l>4</l>
<F/>
</intensity>
<intensity>
<theta>78.212</theta>
<da>1.2212</da>
<intensity>1</intensity>
<h>3</h>
<k>2</k>
<l>5</l>
<F/>
</intensity>
<intensity>
<theta>80.044</theta>
<da>1.1978</da>
<intensity>5</intensity>
<h>2</h>
<k>1</k>
<l>7</l>
<F/>
</intensity>
<intensity>
<theta>80.391</theta>
<da>1.1935</da>
<intensity>4</intensity>
<h>3</h>
<k>1</k>
<l>6</l>
<F/>
</intensity>
<intensity>
<theta>81.203</theta>
<da>1.1836</da>
<intensity>4</intensity>
<h>0</h>
<k>0</k>
<l>8</l>
<F/>
</intensity>
<intensity>
<theta>84.657</theta>
<da>1.1439</da>
<intensity>2</intensity>
<h>4</h>
<k>3</k>
<l>1</l>
<F/>
</intensity>
<intensity>
<theta>85.797</theta>
<da>1.1316</da>
<intensity>4</intensity>
<h>4</h>
<k>2</k>
<l>4</l>
<F/>
</intensity>
<intensity>
<theta>86.471</theta>
<da>1.1245</da>
<intensity>8</intensity>
<h>4</h>
<k>1</k>
<l>5</l>
<F/>
</intensity>
<intensity>
<theta>88.966</theta>
<da>1.0993</da>
<intensity>2</intensity>
<h>5</h>
<k>1</k>
<l>2</l>
<F/>
</intensity>
<intensity>
<theta>89.420</theta>
<da>1.0949</da>
<intensity>1</intensity>
<h>2</h>
<k>0</k>
<l>8</l>
<F>E</F>
</intensity>
<intensity>
<theta>90.716</theta>
<da>1.0826</da>
<intensity>8</intensity>
<h>4</h>
<k>3</k>
<l>3</l>
<F/>
</intensity>
<intensity>
<theta>92.853</theta>
<da>1.0632</da>
<intensity>3</intensity>
<h>5</h>
<k>2</k>
<l>1</l>
<F/>
</intensity>
<intensity>
<theta>96.496</theta>
<da>1.0325</da>
<intensity>5</intensity>
<h>3</h>
<k>2</k>
<l>7</l>
<F/>
</intensity>
<intensity>
<theta>97.631</theta>
<da>1.0235</da>
<intensity>3</intensity>
<h>2</h>
<k>2</k>
<l>8</l>
<F/>
</intensity>
<intensity>
<theta>98.276</theta>
<da>1.0185</da>
<intensity>6</intensity>
<h>4</h>
<k>4</k>
<l>0</l>
<F/>
</intensity>
<intensity>
<theta>101.022</theta>
<da>0.9981</da>
<intensity>1</intensity>
<h>4</h>
<k>2</k>
<l>6</l>
<F/>
</intensity>
<intensity>
<theta>102.963</theta>
<da>0.9845</da>
<intensity>5</intensity>
<h>4</h>
<k>3</k>
<l>5</l>
<F/>
</intensity>
<intensity>
<theta>104.483</theta>
<da>0.9743</da>
<intensity>5</intensity>
<h>2</h>
<k>1</k>
<l>9</l>
<F/>
</intensity>
<intensity>
<theta>105.545</theta>
<da>0.9674</da>
<intensity>2</intensity>
<h>5</h>
<k>3</k>
<l>2</l>
<F/>
</intensity>
<intensity>
<theta>109.626</theta>
<da>0.9425</da>
<intensity>3</intensity>
<h>6</h>
<k>1</k>
<l>1</l>
<F/>
</intensity>
<intensity>
<theta>110.815</theta>
<da>0.9357</da>
<intensity>2</intensity>
<h>4</h>
<k>4</k>
<l>4</l>
<F/>
</intensity>
<intensity>
<theta>113.287</theta>
<da>0.9222</da>
<intensity>2</intensity>
<h>1</h>
<k>1</k>
<l>10</l>
<F/>
</intensity>
<intensity>
<theta>113.914</theta>
<da>0.9189</da>
<intensity>2</intensity>
<h>5</h>
<k>1</k>
<l>6</l>
<F/>
</intensity>
<intensity>
<theta>114.747</theta>
<da>0.9146</da>
<intensity>6</intensity>
<h>4</h>
<k>0</k>
<l>8</l>
<F/>
</intensity>
</stick_series>
</graphs>
</pdfcard>

File: scripts_V_Nb_Mn_O/data/icdd/PDF Card - 00-024-0735.xml
<?xml version="1.0" encoding="UTF-8" standalone="no"?>
<?xml-stylesheet type="text/xsl" href="pdfcard.xsl"?><pdfcard>
<pdf_data ApplicationName="PDF-4+ 2020" ApplicationVersion="4.20.0.1" CurrentYear="2019">
<pdf_number>00-024-0735</pdf_number>
<chemical_formula>Mn O2</chemical_formula>
<empirical_formula>Mn O2</empirical_formula>
<chemical_name>Manganese Oxide</chemical_name>
<mineral_name>Pyrolusite, syn</mineral_name>
<common_name>manganese black</common_name>
<xstal_system>Tetragonal</xstal_system>
<xtldx>5.189</xtldx>
<rep_struc>Ti O2</rep_struc>
<rep_struc_alpha_order>O2 Ti</rep_struc_alpha_order>
<lpf_rep_struc>Ti O2,tP6,136</lpf_rep_struc>
<lpf_rep_struc_alpha_order>O2 Ti,tP6,136</lpf_rep_struc_alpha_order>
<pressure_temperature>Ambient</pressure_temperature>
<status>Primary</status>
<cell_a>4.3999(1)</cell_a>
<cell_c>2.8740(1)</cell_c>
<z>2.00</z>
<cell_vol>55.64</cell_vol>
<cell_mv>27.82</cell_mv>
<authcovera>0.653</authcovera>
<xtlvol>55.64</xtlvol>
<redcellvol>55.64</redcellvol>
<xtla>4.400</xtla>
<xtlb>4.400</xtlb>
<xtlc>2.874</xtlc>
<xtlal>90.00</xtlal>
<xtlbe>90.00</xtlbe>
<xtlga>90.00</xtlga>
<xtlcovera>0.653</xtlcovera>
<xtlaoverb>1.000</xtlaoverb>
<xtlcoverb>0.653</xtlcoverb>
<redcell_a>2.874</redcell_a>
<redcell_b>4.400</redcell_b>
<redcell_c>4.400</redcell_c>
<redcell_al>90.00</redcell_al>
<redcell_be>90.00</redcell_be>
<redcell_ga>90.00</redcell_ga>
<xtlz>2.00</xtlz>
<ss>F(29) = 51.2(0.0157, 36)</ss>
<xtlsg>P42/mnm (136)</xtlsg>
<xtlmolwt>86.94</xtlmolwt>
<quality_mark>Indexed</quality_mark>
<iic>2.7</iic>
<lambda>1.5406</lambda>
<patrad>CuKα1</patrad>
<internal_standard>Ag</internal_standard>
<temperature>298.0</temperature>
<aspectn>136</aspectn>
<spgr_label>Space Group</spgr_label>
<spgr>P42/mnm (136)</spgr>
<color>Dark gray</color>
<pearson>tP6.00</pearson>
<optical_data_2v>=5.06(2)</optical_data_2v>
<pdf_minclass>Rutile (supergroup), 1Q (group)</pdf_minclass>
<entry_date>09/01/1974</entry_date>
<weight_percent>Mn63.19 O36.81</weight_percent>
<atomic_percent>Mn33.33 O66.67</atomic_percent>
<structure_info>Atomic parameters are cross-referenced from PDF entry 04-007-5822</structure_info>
<sg_sym_ops>
<sg_sym_op>
<seq>1</seq>
<operator>x,y,z</operator>
</sg_sym_op>
<sg_sym_op>
<seq>2</seq>
<operator>-x,-y,-z</operator>
</sg_sym_op>
<sg_sym_op>
<seq>3</seq>
<operator>-x,-y,z</operator>
</sg_sym_op>
<sg_sym_op>
<seq>4</seq>
<operator>x,y,-z</operator>
</sg_sym_op>
<sg_sym_op>
<seq>5</seq>
<operator>x+1/2,-y+1/2,z+1/2</operator>
</sg_sym_op>
<sg_sym_op>
<seq>6</seq>
<operator>-x+1/2,y+1/2,-z+1/2</operator>
</sg_sym_op>
<sg_sym_op>
<seq>7</seq>
<operator>-x+1/2,y+1/2,z+1/2</operator>
</sg_sym_op>
<sg_sym_op>
<seq>8</seq>
<operator>x+1/2,-y+1/2,-z+1/2</operator>
</sg_sym_op>
<sg_sym_op>
<seq>9</seq>
<operator>y,x,z</operator>
</sg_sym_op>
<sg_sym_op>
<seq>10</seq>
<operator>-y,-x,-z</operator>
</sg_sym_op>
<sg_sym_op>
<seq>11</seq>
<operator>-y,-x,z</operator>
</sg_sym_op>
<sg_sym_op>
<seq>12</seq>
<operator>y,x,-z</operator>
</sg_sym_op>
<sg_sym_op>
<seq>13</seq>
<operator>y+1/2,-x+1/2,z+1/2</operator>
</sg_sym_op>
<sg_sym_op>
<seq>14</seq>
<operator>-y+1/2,x+1/2,-z+1/2</operator>
</sg_sym_op>
<sg_sym_op>
<seq>15</seq>
<operator>-y+1/2,x+1/2,z+1/2</operator>
</sg_sym_op>
<sg_sym_op>
<seq>16</seq>
<operator>y+1/2,-x+1/2,-z+1/2</operator>
</sg_sym_op>
</sg_sym_ops>
<idp_column>IDP</idp_column>
<adp_column>ADP</adp_column>
<atomic_coords>
<atomic_coord>
<atom>O</atom>
<num>1</num>
<wyckoff>4f</wyckoff>
<symmetry>m.2m</symmetry>
<x>0.30478</x>
<y>0.30478</y>
<z>0.0</z>
<sof>1.0</sof>
<aet>3#b</aet>
</atomic_coord>
<atomic_coord>
<atom>Mn</atom>
<num>2</num>
<wyckoff>2a</wyckoff>
<symmetry>m.mm</symmetry>
<x>0.0</x>
<y>0.0</y>
<z>0.0</z>
<sof>1.0</sof>
<aet>6-a</aet>
</atomic_coord>
</atomic_coords>
<ani_temp_facs/>
<ac_space_group>P42/mnm (136)</ac_space_group>
<ac_unit_cell_a>4.3977</ac_unit_cell_a>
<ac_unit_cell_b>4.3977</ac_unit_cell_b>
<ac_unit_cell_c>2.8778</ac_unit_cell_c>
<ac_unit_cell_alpha>90</ac_unit_cell_alpha>
<ac_unit_cell_beta>90</ac_unit_cell_beta>
<ac_unit_cell_gamma>90</ac_unit_cell_gamma>
<subfile_indicator>Common Phase, Educational Pattern, Forensic, Inorganic, Metal &amp; Alloy, Mineral Related (Mineral, Synthetic), NBS Pattern</subfile_indicator>
<cross_ref_pdf_numbers>00-012-0716 (Deleted), 00-050-0866 (Primary), 04-002-1256 (Alternate), 04-002-3083 (Alternate), 04-003-1024 (Primary), 04-003-2342 (Alternate), 04-004-9017 (Alternate), 04-005-4365 (Alternate), 04-005-4881 (Alternate), 04-006-5427 (Alternate), 04-006-6397 (Alternate), 04-006-8122 (Alternate), 04-007-3893 (Alternate), 04-007-5822 (Alternate), 04-009-8106 (Alternate)</cross_ref_pdf_numbers>
<references>
<reference_group>
<type>Primary Reference</type>
<reference>Natl. Bur. Stand. (U. S. ) Monogr. 25 1972, 10, 39.</reference>
</reference_group>
<reference_group>
<type>Crystal Structure</type>
<reference>Crystal Structure Source: LPF.</reference>
</reference_group>
<reference_group>
<type>Optical Data</type>
<reference>Dana's System of Mineralogy, 7th Ed., I, 562.</reference>
</reference_group>
<reference_group>
<type>Reflectance </type>
<reference>IMA Commission on Ore Microscopy QDF.</reference>
</reference_group>
</references>
<database_comments>Additional Patterns: To replace 00-012-0716 and validated by calculated pattern. See PDF 01-081-2261. General Comments: ''Mn O2'' occurs in several crystal modifications. The mineral ramsdellite, α-''Mn O2'', is represented by 7-222. A number of poorly crystallized synthetic polymorphs are represented by 12-141 14-644. Pattern reviewed by Martin, K., McCarthy, G., North Dakota State Univ, Fargo, North Dakota, USA, ICDD Grant-in-Aid (1990). Agrees well with experimental and calculated patterns. Additional weak reflections (indicated by brackets) were observed. Reflectance: Opaque mineral optical data on different material from Thuringia, East Germany: R3R%=29.0-40.0, Disp.=Std. Sample Source or Locality: The sample was obtained from Baker Chemical Co., Phillipsburg, New Jersey, USA. Temperature of Data Collection: 298 K. Vickers Hardness Number: VHN100=146-243. Warning: Lines with abs(delta 2Theta)&gt;0.06 DEG. Unit Cell Data Source: Powder Diffraction.</database_comments>
<crystal_properties>Centrosymmetric</crystal_properties>
</pdf_data>
<graphs>
<wave_length>Cu Kα1 1.54056 Å</wave_length>
<chart_name>PDF Card - 00-024-0735.jpg</chart_name>
<stick_series type="Mn O2 - 00-024-0735 (Stick, Fixed Slit Intensity)">
<intensity>
<theta>28.680</theta>
<da>3.1100</da>
<intensity>100</intensity>
<h>1</h>
<k>1</k>
<l>0</l>
<F/>
</intensity>
<intensity>
<theta>37.328</theta>
<da>2.4070</da>
<intensity>55</intensity>
<h>1</h>
<k>0</k>
<l>1</l>
<F/>
</intensity>
<intensity>
<theta>41.010</theta>
<da>2.1990</da>
<intensity>8</intensity>
<h>2</h>
<k>0</k>
<l>0</l>
<F/>
</intensity>
<intensity>
<theta>42.823</theta>
<da>2.1100</da>
<intensity>16</intensity>
<h>1</h>
<k>1</k>
<l>1</l>
<F/>
</intensity>
<intensity>
<theta>46.081</theta>
<da>1.9681</da>
<intensity>5</intensity>
<h>2</h>
<k>1</k>
<l>0</l>
<F/>
</intensity>
<intensity>
<theta>56.652</theta>
<da>1.6234</da>
<intensity>55</intensity>
<h>2</h>
<k>1</k>
<l>1</l>
<F/>
</intensity>
<intensity>
<theta>59.370</theta>
<da>1.5554</da>
<intensity>14</intensity>
<h>2</h>
<k>2</k>
<l>0</l>
<F/>
</intensity>
<intensity>
<theta>64.828</theta>
<da>1.4370</da>
<intensity>8</intensity>
<h>0</h>
<k>0</k>
<l>2</l>
<F/>
</intensity>
<intensity>
<theta>67.240</theta>
<da>1.3912</da>
<intensity>8</intensity>
<h>3</h>
<k>1</k>
<l>0</l>
<F/>
</intensity>
<intensity>
<theta>68.554</theta>
<da>1.3677</da>
<intensity>&lt;1</intensity>
<h>2</h>
<k>2</k>
<l>1</l>
<F/>
</intensity>
<intensity>
<theta>72.260</theta>
<da>1.3064</da>
<intensity>20</intensity>
<h>3</h>
<k>0</k>
<l>1</l>
<F/>
</intensity>
<intensity>
<theta>72.382</theta>
<da>1.3045</da>
<intensity>20</intensity>
<h>1</h>
<k>1</k>
<l>2</l>
<F/>
</intensity>
<intensity>
<theta>75.910</theta>
<da>1.2524</da>
<intensity>1</intensity>
<h>3</h>
<k>1</k>
<l>1</l>
<F/>
</intensity>
<intensity>
<theta>78.365</theta>
<da>1.2192</da>
<intensity>&lt;1</intensity>
<h>3</h>
<k>2</k>
<l>0</l>
<F>E</F>
</intensity>
<intensity>
<theta>79.636</theta>
<da>1.2029</da>
<intensity>3</intensity>
<h>2</h>
<k>0</k>
<l>2</l>
<F/>
</intensity>
<intensity>
<theta>83.182</theta>
<da>1.1604</da>
<intensity>1</intensity>
<h>2</h>
<k>1</k>
<l>2</l>
<F/>
</intensity>
<intensity>
<theta>86.596</theta>
<da>1.1232</da>
<intensity>5</intensity>
<h>3</h>
<k>2</k>
<l>1</l>
<F/>
</intensity>
<intensity>
<theta>88.895</theta>
<da>1.1000</da>
<intensity>2</intensity>
<h>4</h>
<k>0</k>
<l>0</l>
<F/>
</intensity>
<intensity>
<theta>92.324</theta>
<da>1.0679</da>
<intensity>2</intensity>
<h>4</h>
<k>1</k>
<l>0</l>
<F>E</F>
</intensity>
<intensity>
<theta>93.724</theta>
<da>1.0556</da>
<intensity>6</intensity>
<h>2</h>
<k>2</k>
<l>2</l>
<F/>
</intensity>
<intensity>
<theta>95.940</theta>
<da>1.0370</da>
<intensity>3</intensity>
<h>3</h>
<k>3</k>
<l>0</l>
<F/>
</intensity>
<intensity>
<theta>100.786</theta>
<da>0.9998</da>
<intensity>11</intensity>
<h>3</h>
<k>1</k>
<l>2</l>
<F/>
</intensity>
<intensity>
<theta>103.066</theta>
<da>0.9838</da>
<intensity>3</intensity>
<h>4</h>
<k>2</k>
<l>0</l>
<F/>
</intensity>
<intensity>
<theta>110.762</theta>
<da>0.9360</da>
<intensity>3</intensity>
<h>1</h>
<k>0</k>
<l>3</l>
<F/>
</intensity>
<intensity>
<theta>123.753</theta>
<da>0.8734</da>
<intensity>3</intensity>
<h>4</h>
<k>0</k>
<l>2</l>
<F/>
</intensity>
<intensity>
<theta>126.420</theta>
<da>0.8629</da>
<intensity>3</intensity>
<h>5</h>
<k>1</k>
<l>0</l>
<F/>
</intensity>
<intensity>
<theta>126.817</theta>
<da>0.8614</da>
<intensity>8</intensity>
<h>2</h>
<k>1</k>
<l>3</l>
<F/>
</intensity>
<intensity>
<theta>128.086</theta>
<da>0.8567</da>
<intensity>&lt;1</intensity>
<h>4</h>
<k>1</k>
<l>2</l>
<F/>
</intensity>
<intensity>
<theta>132.670</theta>
<da>0.8410</da>
<intensity>7</intensity>
<h>3</h>
<k>3</k>
<l>2</l>
<F/>
</intensity>
</stick_series>
</graphs>
</pdfcard>

File: scripts_V_Nb_Mn_O/data/icdd/PDF Card - 00-024-1246.xml
<?xml version="1.0" encoding="UTF-8" standalone="no"?>
<?xml-stylesheet type="text/xsl" href="pdfcard.xsl"?><pdfcard>
<pdf_data ApplicationName="PDF-4+ 2020" ApplicationVersion="4.20.0.1" CurrentYear="2019">
<pdf_number>00-024-1246</pdf_number>
<chemical_formula>Mn V O3</chemical_formula>
<empirical_formula>Mn O3 V</empirical_formula>
<chemical_name>Manganese Vanadium Oxide</chemical_name>
<xstal_system>Orthorhombic</xstal_system>
<xtldx>5.147</xtldx>
<rep_struc>Ca Ti O3</rep_struc>
<rep_struc_alpha_order>Ca O3 Ti</rep_struc_alpha_order>
<pressure_temperature>Non-ambient Temperature &amp; Pressure</pressure_temperature>
<status>Primary</status>
<cell_a>5.106</cell_a>
<cell_b>5.265</cell_b>
<cell_c>7.387</cell_c>
<z>4.00</z>
<cell_vol>198.59</cell_vol>
<cell_mv>49.65</cell_mv>
<authcovera>1.447</authcovera>
<authaoverb>0.970</authaoverb>
<authcoverb>1.403</authcoverb>
<xtlvol>198.59</xtlvol>
<redcellvol>198.59</redcellvol>
<xtla>5.265</xtla>
<xtlb>7.387</xtlb>
<xtlc>5.106</xtlc>
<xtlal>90.00</xtlal>
<xtlbe>90.00</xtlbe>
<xtlga>90.00</xtlga>
<xtlcovera>0.970</xtlcovera>
<xtlaoverb>0.713</xtlaoverb>
<xtlcoverb>0.691</xtlcoverb>
<redcell_a>5.106</redcell_a>
<redcell_b>5.265</redcell_b>
<redcell_c>7.387</redcell_c>
<redcell_al>90.00</redcell_al>
<redcell_be>90.00</redcell_be>
<redcell_ga>90.00</redcell_ga>
<xtlz>4.00</xtlz>
<ss>F(23) = 22.1(0.0297, 35)</ss>
<xtlsg>Pnma (62)</xtlsg>
<xtlmolwt>153.88</xtlmolwt>
<quality_mark>Indexed</quality_mark>
<lambda>1.5418</lambda>
<patrad>CuKα</patrad>
<source>Visual</source>
<temperature>1273.0</temperature>
<pressure>4.50000000000</pressure>
<aspectn>62C</aspectn>
<spgr_label>Space Group</spgr_label>
<spgr>Pbnm (62)</spgr>
<color>Black</color>
<pearson>oP20.00</pearson>
<entry_date>09/01/1974</entry_date>
<last_mod_date>09/01/2002</last_mod_date>
<last_modifications>AspectNum, SpaceGroup, OrientationCode</last_modifications>
<weight_percent>Mn35.70 O31.19 V33.11</weight_percent>
<atomic_percent>Mn20.00 O60.00 V20.00</atomic_percent>
<structure_info>Atomic parameters are cross-referenced from PDF entry 04-007-4425</structure_info>
<sg_sym_ops>
<sg_sym_op>
<seq>1</seq>
<operator>x,y,z</operator>
</sg_sym_op>
<sg_sym_op>
<seq>2</seq>
<operator>-x,-y,-z</operator>
</sg_sym_op>
<sg_sym_op>
<seq>3</seq>
<operator>x+1/2,-y+1/2,-z+1/2</operator>
</sg_sym_op>
<sg_sym_op>
<seq>4</seq>
<operator>-x+1/2,y+1/2,z+1/2</operator>
</sg_sym_op>
<sg_sym_op>
<seq>5</seq>
<operator>-x,y+1/2,-z</operator>
</sg_sym_op>
<sg_sym_op>
<seq>6</seq>
<operator>x,-y+1/2,z</operator>
</sg_sym_op>
<sg_sym_op>
<seq>7</seq>
<operator>-x+1/2,-y,z+1/2</operator>
</sg_sym_op>
<sg_sym_op>
<seq>8</seq>
<operator>x+1/2,y,-z+1/2</operator>
</sg_sym_op>
</sg_sym_ops>
<idp_column>IDP</idp_column>
<adp_column>ADP</adp_column>
<atomic_coords>
<atomic_coord>
<atom>O</atom>
<num>1</num>
<wyckoff>8d</wyckoff>
<symmetry>1</symmetry>
<x>0.1984</x>
<y>0.0506</y>
<z>0.3043</z>
<sof>1.0</sof>
<aet>2#a</aet>
</atomic_coord>
<atomic_coord>
<atom>V</atom>
<num>2</num>
<wyckoff>4c</wyckoff>
<symmetry>.m.</symmetry>
<x>0.43716</x>
<y>0.25</y>
<z>0.01556</z>
<sof>1.0</sof>
<aet>8-b</aet>
</atomic_coord>
<atomic_coord>
<atom>O</atom>
<num>3</num>
<wyckoff>4c</wyckoff>
<symmetry>.m.</symmetry>
<x>0.5328</x>
<y>0.25</y>
<z>0.6005</z>
<sof>1.0</sof>
<aet>4-a</aet>
</atomic_coord>
<atomic_coord>
<atom>Mn</atom>
<num>4</num>
<wyckoff>4a</wyckoff>
<symmetry>-1</symmetry>
<x>0.0</x>
<y>0.0</y>
<z>0.0</z>
<sof>1.0</sof>
<aet>6-a</aet>
</atomic_coord>
</atomic_coords>
<ani_temp_facs/>
<ac_space_group>Pnma (62)</ac_space_group>
<ac_unit_cell_a>5.265</ac_unit_cell_a>
<ac_unit_cell_b>7.387</ac_unit_cell_b>
<ac_unit_cell_c>5.106</ac_unit_cell_c>
<ac_unit_cell_alpha>90</ac_unit_cell_alpha>
<ac_unit_cell_beta>90</ac_unit_cell_beta>
<ac_unit_cell_gamma>90</ac_unit_cell_gamma>
<subfile_indicator>Ceramic (Perovskite), Inorganic</subfile_indicator>
<cross_ref_pdf_numbers>04-007-4425 (Alternate)</cross_ref_pdf_numbers>
<references>
<reference_group>
<type>Primary Reference</type>
<reference>Syono et al. J. Phys. Chem. Solids 1971, 32, 243.</reference>
</reference_group>
<reference_group>
<type>Crystal Structure</type>
<reference>Crystal Structure Source: LPF.</reference>
</reference_group>
</references>
<database_comments>General Comments: At lower pressure, orthorhombic ''Mn V O3'' (Form II) transforms to triclinic ''Mn V O3'' (Form I). Physical property: Qp = -250 K Peff = 7.0 mB Tc = 65 K r300k = 1.7 x 10 W cm r300k = 5.2 x 10 W cm. Pressure of Datacollection: Pattern taken at above 45 kbar. Temperature of Data Collection: 1273 K. Warning: Lines with abs(delta 2Theta)&gt;0.06 DEG. Unit Cell Data Source: Powder Diffraction.</database_comments>
<crystal_properties>Centrosymmetric</crystal_properties>
</pdf_data>
<graphs>
<wave_length>Cu Kα1 1.54056 Å</wave_length>
<chart_name>PDF Card - 00-024-1246.jpg</chart_name>
<stick_series type="Mn V O3 - 00-024-1246 (Stick, Fixed Slit Intensity)">
<intensity>
<theta>24.164</theta>
<da>3.680</da>
<intensity>5</intensity>
<h>0</h>
<k>0</k>
<l>2</l>
<F/>
</intensity>
<intensity>
<theta>27.080</theta>
<da>3.290</da>
<intensity>10</intensity>
<h>1</h>
<k>1</k>
<l>1</l>
<F/>
</intensity>
<intensity>
<theta>34.008</theta>
<da>2.634</da>
<intensity>10</intensity>
<h>0</h>
<k>2</k>
<l>0</l>
<F/>
</intensity>
<intensity>
<theta>34.453</theta>
<da>2.601</da>
<intensity>100</intensity>
<h>1</h>
<k>1</k>
<l>2</l>
<F/>
</intensity>
<intensity>
<theta>35.136</theta>
<da>2.552</da>
<intensity>15</intensity>
<h>2</h>
<k>0</k>
<l>0</l>
<F/>
</intensity>
<intensity>
<theta>40.605</theta>
<da>2.220</da>
<intensity>10</intensity>
<h>1</h>
<k>0</k>
<l>3</l>
<F/>
</intensity>
<intensity>
<theta>41.107</theta>
<da>2.194</da>
<intensity>5</intensity>
<h>2</h>
<k>1</k>
<l>1</l>
<F/>
</intensity>
<intensity>
<theta>42.194</theta>
<da>2.140</da>
<intensity>5</intensity>
<h>0</h>
<k>2</k>
<l>2</l>
<F/>
</intensity>
<intensity>
<theta>42.930</theta>
<da>2.105</da>
<intensity>5</intensity>
<h>2</h>
<k>0</k>
<l>2</l>
<F/>
</intensity>
<intensity>
<theta>44.255</theta>
<da>2.045</da>
<intensity>10</intensity>
<h>1</h>
<k>1</k>
<l>3</l>
<F/>
</intensity>
<intensity>
<theta>45.862</theta>
<da>1.977</da>
<intensity>5</intensity>
<h>1</h>
<k>2</k>
<l>2</l>
<F/>
</intensity>
<intensity>
<theta>49.296</theta>
<da>1.847</da>
<intensity>40</intensity>
<h>0</h>
<k>0</k>
<l>4</l>
<F/>
</intensity>
<intensity>
<theta>49.698</theta>
<da>1.833</da>
<intensity>40</intensity>
<h>2</h>
<k>2</k>
<l>0</l>
<F/>
</intensity>
<intensity>
<theta>50.703</theta>
<da>1.799</da>
<intensity>10</intensity>
<h>0</h>
<k>2</k>
<l>3</l>
<F/>
</intensity>
<intensity>
<theta>51.314</theta>
<da>1.779</da>
<intensity>5</intensity>
<h>2</h>
<k>2</k>
<l>1</l>
<F/>
</intensity>
<intensity>
<theta>54.581</theta>
<da>1.680</da>
<intensity>5</intensity>
<h>2</h>
<k>1</k>
<l>3</l>
<F/>
</intensity>
<intensity>
<theta>55.258</theta>
<da>1.661</da>
<intensity>10</intensity>
<h>1</h>
<k>3</k>
<l>0</l>
<F/>
</intensity>
<intensity>
<theta>55.768</theta>
<da>1.647</da>
<intensity>10</intensity>
<h>1</h>
<k>1</k>
<l>4</l>
<F/>
</intensity>
<intensity>
<theta>56.820</theta>
<da>1.619</da>
<intensity>5</intensity>
<h>1</h>
<k>3</k>
<l>1</l>
<F/>
</intensity>
<intensity>
<theta>58.274</theta>
<da>1.582</da>
<intensity>5</intensity>
<h>3</h>
<k>1</k>
<l>1</l>
<F/>
</intensity>
<intensity>
<theta>61.254</theta>
<da>1.512</da>
<intensity>20</intensity>
<h>0</h>
<k>2</k>
<l>4</l>
<F/>
</intensity>
<intensity>
<theta>61.981</theta>
<da>1.496</da>
<intensity>15</intensity>
<h>2</h>
<k>0</k>
<l>4</l>
<F/>
</intensity>
<intensity>
<theta>62.585</theta>
<da>1.483</da>
<intensity>15</intensity>
<h>3</h>
<k>1</k>
<l>2</l>
<F/>
</intensity>
</stick_series>
</graphs>
</pdfcard>

File: scripts_V_Nb_Mn_O/data/icdd/PDF Card - 00-024-1260.xml
<?xml version="1.0" encoding="UTF-8" standalone="no"?>
<?xml-stylesheet type="text/xsl" href="pdfcard.xsl"?><pdfcard>
<pdf_data ApplicationName="PDF-4+ 2020" ApplicationVersion="4.20.0.1" CurrentYear="2019">
<pdf_number>00-024-1260</pdf_number>
<chemical_formula>Mn V O3</chemical_formula>
<empirical_formula>Mn O3 V</empirical_formula>
<chemical_name>Manganese Vanadium Oxide</chemical_name>
<xstal_system>Triclinic (Anorthic)</xstal_system>
<xtldx>4.807</xtldx>
<rep_struc>V Co O3</rep_struc>
<rep_struc_alpha_order>Co O3 V</rep_struc_alpha_order>
<pressure_temperature>Non-ambient Temperature &amp; Pressure</pressure_temperature>
<status>Primary</status>
<cell_a>5.072</cell_a>
<cell_b>5.55</cell_b>
<cell_c>5.023</cell_c>
<cell_alpha>90</cell_alpha>
<cell_beta>118.63</cell_beta>
<cell_gamma>63.07</cell_gamma>
<z>2.00</z>
<cell_vol>106.31</cell_vol>
<cell_mv>53.16</cell_mv>
<authcovera>0.990</authcovera>
<authaoverb>0.914</authaoverb>
<authcoverb>0.905</authcoverb>
<xtlvol>106.31</xtlvol>
<redcellvol>106.31</redcellvol>
<xtla>5.072</xtla>
<xtlb>5.550</xtlb>
<xtlc>5.023</xtlc>
<xtlal>90.00</xtlal>
<xtlbe>118.63</xtlbe>
<xtlga>116.93</xtlga>
<xtlcovera>0.990</xtlcovera>
<xtlaoverb>0.914</xtlaoverb>
<xtlcoverb>0.905</xtlcoverb>
<redcell_a>5.023</redcell_a>
<redcell_b>5.072</redcell_b>
<redcell_c>5.550</redcell_c>
<redcell_al>116.93</redcell_al>
<redcell_be>90.00</redcell_be>
<redcell_ga>118.63</redcell_ga>
<xtlz>2.00</xtlz>
<ss>F(18) = 13.5(0.0311, 43)</ss>
<xtlmolwt>153.88</xtlmolwt>
<quality_mark>Indexed</quality_mark>
<lambda>1.5418</lambda>
<patrad>CuKα</patrad>
<source>Visual</source>
<temperature>1273.0</temperature>
<pressure>4.50000000000</pressure>
<spgr_label>Space Group</spgr_label>
<color>Dark brown</color>
<pearson>a?10.00</pearson>
<entry_date>09/01/1974</entry_date>
<weight_percent>Mn35.70 O31.19 V33.11</weight_percent>
<atomic_percent>Mn20.00 O60.00 V20.00</atomic_percent>
<sg_sym_ops/>
<idp_column>IDP</idp_column>
<adp_column>ADP</adp_column>
<ani_temp_facs/>
<subfile_indicator>Inorganic</subfile_indicator>
<references>
<reference_group>
<type>Primary Reference</type>
<reference>Syono et al. J. Phys. Chem. Solids 1971, 32, 243.</reference>
</reference_group>
</references>
<database_comments>General Comments: At higher pressure triclinic ''Mn V O3'' (Form I) transforms to orthorhombic ''Mn V O3'' (Form II). Physical property: Qp = -430 K Peff = 8.0 mB Tc = 70 K r300k = 1.0 x 104 W cm r300k = 2.4 x 104 W cm. Pressure of Datacollection: Pattern taken at 45 kbar. Temperature of Data Collection: 1273 K. Warning: Lines with abs(delta 2Theta)&gt;0.06 DEG. Unit Cell Data Source: Powder Diffraction.</database_comments>
</pdf_data>
<graphs>
<wave_length>Cu Kα1 1.54056 Å</wave_length>
<chart_name>PDF Card - 00-024-1260.jpg</chart_name>
<stick_series type="Mn V O3 - 00-024-1260 (Stick, Fixed Slit Intensity)">
<intensity>
<theta>23.328</theta>
<da>3.810</da>
<intensity>10</intensity>
<h>1</h>
<k>0</k>
<l>0</l>
<F/>
</intensity>
<intensity>
<theta>23.966</theta>
<da>3.710</da>
<intensity>40</intensity>
<h>-1</h>
<k>-1</k>
<l>1</l>
<F/>
</intensity>
<intensity>
<theta>31.959</theta>
<da>2.798</da>
<intensity>50</intensity>
<h>0</h>
<k>-1</k>
<l>1</l>
<F/>
</intensity>
<intensity>
<theta>32.496</theta>
<da>2.753</da>
<intensity>100</intensity>
<h>1</h>
<k>2</k>
<l>0</l>
<F/>
</intensity>
<intensity>
<theta>34.826</theta>
<da>2.574</da>
<intensity>50</intensity>
<h>1</h>
<k>1</k>
<l>1</l>
<F/>
</intensity>
<intensity>
<theta>35.451</theta>
<da>2.530</da>
<intensity>40</intensity>
<h>-2</h>
<k>-1</k>
<l>1</l>
<F/>
</intensity>
<intensity>
<theta>35.714</theta>
<da>2.512</da>
<intensity>30</intensity>
<h>-1</h>
<k>0</k>
<l>2</l>
<F/>
</intensity>
<intensity>
<theta>37.850</theta>
<da>2.375</da>
<intensity>15</intensity>
<h>0</h>
<k>2</k>
<l>0</l>
<F/>
</intensity>
<intensity>
<theta>40.114</theta>
<da>2.246</da>
<intensity>10</intensity>
<h>-2</h>
<k>0</k>
<l>1</l>
<F/>
</intensity>
<intensity>
<theta>40.471</theta>
<da>2.227</da>
<intensity>20</intensity>
<h>-2</h>
<k>-2</k>
<l>1</l>
<F/>
</intensity>
<intensity>
<theta>41.583</theta>
<da>2.170</da>
<intensity>10</intensity>
<h>0</h>
<k>1</k>
<l>2</l>
<F/>
</intensity>
<intensity>
<theta>47.621</theta>
<da>1.908</da>
<intensity>20</intensity>
<h>2</h>
<k>0</k>
<l>0</l>
<F/>
</intensity>
<intensity>
<theta>48.817</theta>
<da>1.864</da>
<intensity>10</intensity>
<h>0</h>
<k>-2</k>
<l>1</l>
<F/>
</intensity>
<intensity>
<theta>49.098</theta>
<da>1.854</da>
<intensity>30</intensity>
<h>-2</h>
<k>-2</k>
<l>2</l>
<F/>
</intensity>
<intensity>
<theta>51.626</theta>
<da>1.769</da>
<intensity>10</intensity>
<h>1</h>
<k>-1</k>
<l>1</l>
<F/>
</intensity>
<intensity>
<theta>52.357</theta>
<da>1.746</da>
<intensity>20</intensity>
<h>-2</h>
<k>1</k>
<l>1</l>
<F/>
</intensity>
<intensity>
<theta>52.714</theta>
<da>1.735</da>
<intensity>10</intensity>
<h>-1</h>
<k>-2</k>
<l>2</l>
<F/>
</intensity>
<intensity>
<theta>53.210</theta>
<da>1.720</da>
<intensity>40</intensity>
<h>-2</h>
<k>-3</k>
<l>1</l>
<F/>
</intensity>
</stick_series>
</graphs>
</pdfcard>
