Repository: ComputationalMaterials-WestLake-Univ/phasemapy

# Automated Phase Mapping of XRD (AutoMapper)

The AutoMapper is an unsupervised solver to tackle the phase mapping challenge in high-throughput X-ray diffraction datasets. Besides leveraging robust fitting abilities of machine learning algorithms,it is integrated various material information, including first-principles calculated thermodynamic data, crystallography, X-ray diffraction, and texture.

Its main functionalities:

- correctly identify the number, identity, fraction, peak shift and texture of present phases.

File: scripts_V_Nb_Mn_O/data/icdd/PDF Card - 00-027-0940.xml
<?xml version="1.0" encoding="UTF-8" standalone="no"?>
<?xml-stylesheet type="text/xsl" href="pdfcard.xsl"?><pdfcard>
<pdf_data ApplicationName="PDF-4+ 2020" ApplicationVersion="4.20.0.1" CurrentYear="2019">
<pdf_number>00-027-0940</pdf_number>
<chemical_formula>V3 O7</chemical_formula>
<empirical_formula>O7 V3</empirical_formula>
<chemical_name>Vanadium Oxide</chemical_name>
<xstal_system>Monoclinic</xstal_system>
<xtldx>3.585</xtldx>
<dm>3.61</dm>
<rep_struc>V3 O7</rep_struc>
<rep_struc_alpha_order>O7 V3</rep_struc_alpha_order>
<lpf_rep_struc>V3 O7,mS120,15</lpf_rep_struc>
<lpf_rep_struc_alpha_order>O7 V3,mS120,15</lpf_rep_struc_alpha_order>
<pressure_temperature>Ambient</pressure_temperature>
<status>Primary</status>
<cell_a>21.921</cell_a>
<cell_b>3.679</cell_b>
<cell_c>18.341</cell_c>
<cell_beta>95.61</cell_beta>
<z>12.00</z>
<cell_vol>1472.07</cell_vol>
<cell_mv>122.67</cell_mv>
<authcovera>0.837</authcovera>
<authaoverb>5.958</authaoverb>
<authcoverb>4.985</authcoverb>
<xtlvol>1472.07</xtlvol>
<redcellvol>736.03</redcellvol>
<xtla>21.921</xtla>
<xtlb>3.679</xtlb>
<xtlc>18.341</xtlc>
<xtlal>90.00</xtlal>
<xtlbe>95.61</xtlbe>
<xtlga>90.00</xtlga>
<xtlcovera>0.837</xtlcovera>
<xtlaoverb>5.958</xtlaoverb>
<xtlcoverb>4.985</xtlcoverb>
<redcell_a>3.679</redcell_a>
<redcell_b>11.114</redcell_b>
<redcell_c>18.341</redcell_c>
<redcell_al>95.53</redcell_al>
<redcell_be>90.00</redcell_be>
<redcell_ga>99.53</redcell_ga>
<xtlz>12.00</xtlz>
<ss>F(30) = 24.4(0.0102, 121)</ss>
<xtlsg>C2/c (15)</xtlsg>
<xtlmolwt>264.82</xtlmolwt>
<quality_mark>Indexed</quality_mark>
<lambda>1.5405</lambda>
<patrad>CuKα1</patrad>
<source>Visual</source>
<instrument>Guinier</instrument>
<temperature>298.0</temperature>
<aspectn>15A</aspectn>
<spgr_label>Space Group</spgr_label>
<spgr>C2/c (15)</spgr>
<pearson>mC120.00</pearson>
<entry_date>09/01/1977</entry_date>
<weight_percent>O42.29 V57.71</weight_percent>
<atomic_percent>O70.00 V30.00</atomic_percent>
<structure_info>Atomic parameters are cross-referenced from PDF entry 04-007-0598</structure_info>
<tf_type>B</tf_type>
<sg_sym_ops>
<sg_sym_op>
<seq>1</seq>
<operator>x,y,z</operator>
</sg_sym_op>
<sg_sym_op>
<seq>2</seq>
<operator>-x,-y,-z</operator>
</sg_sym_op>
<sg_sym_op>
<seq>3</seq>
<operator>-x,y,-z+1/2</operator>
</sg_sym_op>
<sg_sym_op>
<seq>4</seq>
<operator>x,-y,z+1/2</operator>
</sg_sym_op>
</sg_sym_ops>
<idp_column>Biso</idp_column>
<adp_column>Bani</adp_column>
<atomic_coords>
<atomic_coord>
<atom>V</atom>
<num>1</num>
<wyckoff>4e</wyckoff>
<symmetry>2</symmetry>
<x>0.0</x>
<y>0.81087</y>
<z>0.75</z>
<sof>1.0</sof>
<idp>0.80331</idp>
<aet>6-a</aet>
</atomic_coord>
<atomic_coord>
<atom>V</atom>
<num>2</num>
<wyckoff>8f</wyckoff>
<symmetry>1</symmetry>
<x>0.19549</x>
<y>0.82011</y>
<z>0.9414</z>
<sof>1.0</sof>
<idp>0.39788</idp>
<aet>6-a</aet>
</atomic_coord>
<atomic_coord>
<atom>V</atom>
<num>3</num>
<wyckoff>8f</wyckoff>
<symmetry>1</symmetry>
<x>0.03054</x>
<y>0.74814</y>
<z>0.94466</z>
<sof>1.0</sof>
<idp>0.4235</idp>
<aet>5-a</aet>
</atomic_coord>
<atomic_coord>
<atom>V</atom>
<num>4</num>
<wyckoff>8f</wyckoff>
<symmetry>1</symmetry>
<x>0.16289</x>
<y>0.74506</y>
<z>0.75467</z>
<sof>1.0</sof>
<idp>0.40865</idp>
<aet>5-a</aet>
</atomic_coord>
<atomic_coord>
<atom>V</atom>
<num>5</num>
<wyckoff>8f</wyckoff>
<symmetry>1</symmetry>
<x>0.32839</x>
<y>0.74538</y>
<z>0.87378</z>
<sof>1.0</sof>
<idp>0.48033</idp>
<aet>5-a</aet>
</atomic_coord>
<atomic_coord>
<atom>O</atom>
<num>6</num>
<wyckoff>4e</wyckoff>
<symmetry>2</symmetry>
<x>0.0</x>
<y>0.2507</y>
<z>0.75</z>
<sof>1.0</sof>
<idp>1.07469</idp>
<aet>2#b</aet>
</atomic_coord>
<atomic_coord>
<atom>O</atom>
<num>7</num>
<wyckoff>8f</wyckoff>
<symmetry>1</symmetry>
<x>0.19225</x>
<y>0.2588</y>
<z>0.93942</z>
<sof>1.0</sof>
<idp>0.81762</idp>
<aet>2#a</aet>
</atomic_coord>
<atomic_coord>
<atom>O</atom>
<num>8</num>
<wyckoff>8f</wyckoff>
<symmetry>1</symmetry>
<x>0.02324</x>
<y>0.2502</y>
<z>0.97363</z>
<sof>1.0</sof>
<idp>0.75282</idp>
<aet>3#a</aet>
</atomic_coord>
<atomic_coord>
<atom>O</atom>
<num>9</num>
<wyckoff>8f</wyckoff>
<symmetry>1</symmetry>
<x>0.32613</x>
<y>0.7456</y>
<z>0.7674</z>
<sof>1.0</sof>
<idp>0.83551</idp>
<aet>3#a</aet>
</atomic_coord>
<atomic_coord>
<atom>O</atom>
<num>10</num>
<wyckoff>8f</wyckoff>
<symmetry>1</symmetry>
<x>0.31591</x>
<y>0.2463</y>
<z>0.84644</z>
<sof>1.0</sof>
<idp>0.70444</idp>
<aet>3#a</aet>
</atomic_coord>
<atomic_coord>
<atom>O</atom>
<num>11</num>
<wyckoff>8f</wyckoff>
<symmetry>1</symmetry>
<x>0.20443</x>
<y>0.7473</y>
<z>0.83572</z>
<sof>1.0</sof>
<idp>0.8348</idp>
<aet>2#a</aet>
</atomic_coord>
<atomic_coord>
<atom>O</atom>
<num>12</num>
<wyckoff>8f</wyckoff>
<symmetry>1</symmetry>
<x>-0.00324</x>
<y>0.7516</y>
<z>0.85923</z>
<sof>1.0</sof>
<idp>0.85601</idp>
<aet>2#a</aet>
</atomic_coord>
<atomic_coord>
<atom>O</atom>
<num>13</num>
<wyckoff>8f</wyckoff>
<symmetry>1</symmetry>
<x>0.39756</x>
<y>0.7436</y>
<z>0.90628</z>
<sof>1.0</sof>
<idp>1.23019</idp>
<aet>1#a</aet>
</atomic_coord>
<atomic_coord>
<atom>O</atom>
<num>14</num>
<wyckoff>8f</wyckoff>
<symmetry>1</symmetry>
<x>0.08991</x>
<y>0.7491</y>
<z>0.76677</z>
<sof>1.0</sof>
<idp>1.15834</idp>
<aet>2#a</aet>
</atomic_coord>
<atomic_coord>
<atom>O</atom>
<num>15</num>
<wyckoff>8f</wyckoff>
<symmetry>1</symmetry>
<x>0.10538</x>
<y>0.7557</y>
<z>0.93727</z>
<sof>1.0</sof>
<idp>0.96657</idp>
<aet>2#a</aet>
</atomic_coord>
<atomic_coord>
<atom>O</atom>
<num>16</num>
<wyckoff>8f</wyckoff>
<symmetry>1</symmetry>
<x>0.28669</x>
<y>0.7522</y>
<z>0.95186</z>
<sof>1.0</sof>
<idp>0.54003</idp>
<aet>3#a</aet>
</atomic_coord>
</atomic_coords>
<ani_temp_facs>
<ani_temp_fac>
<atom>V</atom>
<num>1</num>
<adp11>0.475939</adp11>
<adp22>0.939334</adp22>
<adp33>0.989953</adp33>
<adp12>0.0</adp12>
<adp13>0.0477854</adp13>
<adp23>0.0</adp23>
</ani_temp_fac>
<ani_temp_fac>
<atom>V</atom>
<num>2</num>
<adp11>0.361714</adp11>
<adp22>0.203567</adp22>
<adp33>0.62824</adp33>
<adp12>0.00963135</adp12>
<adp13>0.0477854</adp13>
<adp23>0.00805842</adp23>
</ani_temp_fac>
<ani_temp_fac>
<atom>V</atom>
<num>3</num>
<adp11>0.323639</adp11>
<adp22>0.296147</adp22>
<adp33>0.666315</adp33>
<adp12>-0.0128418</adp12>
<adp13>0.127428</adp13>
<adp23>-0.00805842</adp23>
</ani_temp_fac>
<ani_temp_fac>
<atom>V</atom>
<num>4</num>
<adp11>0.456901</adp11>
<adp22>0.296689</adp22>
<adp33>0.475939</adp33>
<adp12>-0.00963135</adp12>
<adp13>0.0637139</adp13>
<adp23>-0.00537228</adp23>
</ani_temp_fac>
<ani_temp_fac>
<atom>V</atom>
<num>5</num>
<adp11>0.552089</adp11>
<adp22>0.338377</adp22>
<adp33>0.571127</adp33>
<adp12>0.00963135</adp12>
<adp13>0.159285</adp13>
<adp23>0.0107446</adp23>
</ani_temp_fac>
<ani_temp_fac>
<atom>O</atom>
<num>6</num>
<adp11>1.40878</adp11>
<adp22>0.53274</adp22>
<adp33>1.27552</adp33>
<adp12>0.0</adp12>
<adp13>0.0955708</adp13>
<adp23>0.0</adp23>
</ani_temp_fac>
<ani_temp_fac>
<atom>O</atom>
<num>7</num>
<adp11>0.913803</adp11>
<adp22>0.255001</adp22>
<adp33>1.27552</adp33>
<adp12>-0.093103</adp12>
<adp13>0.0637139</adp13>
<adp23>0.0510366</adp23>
</ani_temp_fac>
<ani_temp_fac>
<atom>O</atom>
<num>8</num>
<adp11>0.761502</adp11>
<adp22>0.174873</adp22>
<adp33>1.3707</adp33>
<adp12>-0.0738403</adp12>
<adp13>0.350426</adp13>
<adp23>-0.0429782</adp23>
</ani_temp_fac>
<ani_temp_fac>
<atom>O</atom>
<num>9</num>
<adp11>1.56108</adp11>
<adp22>0.26637</adp22>
<adp33>0.70439</adp33>
<adp12>0.121997</adp12>
<adp13>0.238927</adp13>
<adp23>0.0349198</adp23>
</ani_temp_fac>
<ani_temp_fac>
<atom>O</atom>
<num>10</num>
<adp11>1.04707</adp11>
<adp22>0.208981</adp22>
<adp33>0.913803</adp33>
<adp12>0.0706299</adp12>
<adp13>0.382283</adp13>
<adp23>0.0268614</adp23>
</ani_temp_fac>
<ani_temp_fac>
<atom>O</atom>
<num>11</num>
<adp11>0.894765</adp11>
<adp22>0.739556</adp22>
<adp33>0.837653</adp33>
<adp12>0.0128418</adp12>
<adp13>-0.0796423</adp13>
<adp23>0.136993</adp23>
</ani_temp_fac>
<ani_temp_fac>
<atom>O</atom>
<num>12</num>
<adp11>0.647277</adp11>
<adp22>0.828346</adp22>
<adp33>1.08514</adp33>
<adp12>-0.250415</adp12>
<adp13>0.0477854</adp13>
<adp23>-0.0134307</adp23>
</ani_temp_fac>
<ani_temp_fac>
<atom>O</atom>
<num>13</num>
<adp11>0.609202</adp11>
<adp22>1.42876</adp22>
<adp33>1.63723</adp33>
<adp12>0.0481567</adp12>
<adp13>0.0318569</adp13>
<adp23>-0.0429782</adp23>
</ani_temp_fac>
<ani_temp_fac>
<atom>O</atom>
<num>14</num>
<adp11>0.494977</adp11>
<adp22>1.21599</adp22>
<adp33>1.77049</adp33>
<adp12>-0.00963135</adp12>
<adp13>0.143356</adp13>
<adp23>-0.110132</adp23>
</ani_temp_fac>
<ani_temp_fac>
<atom>O</atom>
<num>15</num>
<adp11>0.361714</adp11>
<adp22>0.608537</adp22>
<adp33>1.94183</adp33>
<adp12>-0.0224731</adp12>
<adp13>0.175213</adp13>
<adp23>0.0590951</adp23>
</ani_temp_fac>
<ani_temp_fac>
<atom>O</atom>
<num>16</num>
<adp11>0.342676</adp11>
<adp22>0.69083</adp22>
<adp33>0.590164</adp33>
<adp12>-0.125208</adp12>
<adp13>0.0637139</adp13>
<adp23>0.244439</adp23>
</ani_temp_fac>
</ani_temp_facs>
<ac_space_group>C12/c1 (15)</ac_space_group>
<ac_unit_cell_a>21.921(3)</ac_unit_cell_a>
<ac_unit_cell_b>3.679(1)</ac_unit_cell_b>
<ac_unit_cell_c>18.341(2)</ac_unit_cell_c>
<ac_unit_cell_alpha>90</ac_unit_cell_alpha>
<ac_unit_cell_beta>95.61(1)</ac_unit_cell_beta>
<ac_unit_cell_gamma>90</ac_unit_cell_gamma>
<subfile_indicator>Inorganic, Metal &amp; Alloy</subfile_indicator>
<cross_ref_pdf_numbers>00-020-1378 (Deleted), 04-001-9096 (Alternate), 04-007-0598 (Primary)</cross_ref_pdf_numbers>
<references>
<reference_group>
<type>Primary Reference</type>
<reference>Walterson, K. et al. Acta Crystallogr., Sect. B: Struct. Crystallogr. Cryst. Chem. 1974, 30, 2644.</reference>
</reference_group>
<reference_group>
<type>Crystal Structure</type>
<reference>Crystal Structure Source: LPF.</reference>
</reference_group>
</references>
<database_comments>Additional Patterns: To replace 00-020-1378. See PDF 01-071-0454. Warning: Lower quality mark was set by the editor. Unit Cell Data Source: Powder Diffraction.</database_comments>
<crystal_properties>Centrosymmetric</crystal_properties>
</pdf_data>
<graphs>
<wave_length>Cu Kα1 1.54056 Å</wave_length>
<chart_name>PDF Card - 00-027-0940.jpg</chart_name>
<stick_series type="V3 O7 - 00-027-0940 (Stick, Fixed Slit Intensity)">
<intensity>
<theta>8.105</theta>
<da>10.9000</da>
<intensity>10</intensity>
<h>2</h>
<k>0</k>
<l>0</l>
<F/>
</intensity>
<intensity>
<theta>16.247</theta>
<da>5.4510</da>
<intensity>10</intensity>
<h>4</h>
<k>0</k>
<l>0</l>
<F/>
</intensity>
<intensity>
<theta>19.463</theta>
<da>4.5570</da>
<intensity>20</intensity>
<h>0</h>
<k>0</k>
<l>4</l>
<F/>
</intensity>
<intensity>
<theta>19.765</theta>
<da>4.4880</da>
<intensity>40</intensity>
<h>4</h>
<k>0</k>
<l>2</l>
<F/>
</intensity>
<intensity>
<theta>21.824</theta>
<da>4.0690</da>
<intensity>60</intensity>
<h>2</h>
<k>0</k>
<l>4</l>
<F/>
</intensity>
<intensity>
<theta>24.448</theta>
<da>3.6380</da>
<intensity>60</intensity>
<h>6</h>
<k>0</k>
<l>0</l>
<F/>
</intensity>
<intensity>
<theta>24.935</theta>
<da>3.5680</da>
<intensity>100</intensity>
<h>-1</h>
<k>1</k>
<l>1</l>
<F/>
</intensity>
<intensity>
<theta>25.435</theta>
<da>3.4990</da>
<intensity>40</intensity>
<h>-6</h>
<k>0</k>
<l>2</l>
<F/>
</intensity>
<intensity>
<theta>29.336</theta>
<da>3.0420</da>
<intensity>60</intensity>
<h>0</h>
<k>0</k>
<l>6</l>
<F/>
</intensity>
<intensity>
<theta>29.675</theta>
<da>3.0080</da>
<intensity>60</intensity>
<h>-2</h>
<k>0</k>
<l>6</l>
<F/>
</intensity>
<intensity>
<theta>30.325</theta>
<da>2.9450</da>
<intensity>60</intensity>
<h>-3</h>
<k>1</k>
<l>3</l>
<F/>
</intensity>
<intensity>
<theta>31.260</theta>
<da>2.8590</da>
<intensity>40</intensity>
<h>2</h>
<k>0</k>
<l>6</l>
<F/>
</intensity>
<intensity>
<theta>31.509</theta>
<da>2.8370</da>
<intensity>40</intensity>
<h>3</h>
<k>1</k>
<l>3</l>
<F/>
</intensity>
<intensity>
<theta>32.951</theta>
<da>2.7160</da>
<intensity>10</intensity>
<h>6</h>
<k>0</k>
<l>4</l>
<F/>
</intensity>
<intensity>
<theta>34.236</theta>
<da>2.6170</da>
<intensity>10</intensity>
<h>-5</h>
<k>1</k>
<l>3</l>
<F/>
</intensity>
<intensity>
<theta>34.535</theta>
<da>2.5950</da>
<intensity>20</intensity>
<h>-1</h>
<k>1</k>
<l>5</l>
<F/>
</intensity>
<intensity>
<theta>35.136</theta>
<da>2.5520</da>
<intensity>80</intensity>
<h>1</h>
<k>1</k>
<l>5</l>
<F/>
</intensity>
<intensity>
<theta>35.950</theta>
<da>2.4960</da>
<intensity>10</intensity>
<h>-3</h>
<k>1</k>
<l>5</l>
<F/>
</intensity>
<intensity>
<theta>36.572</theta>
<da>2.4550</da>
<intensity>60</intensity>
<h>-6</h>
<k>0</k>
<l>6</l>
<F/>
</intensity>
<intensity>
<theta>37.743</theta>
<da>2.3815</da>
<intensity>10</intensity>
<h>-7</h>
<k>1</k>
<l>1</l>
<F/>
</intensity>
<intensity>
<theta>41.338</theta>
<da>2.1823</da>
<intensity>40</intensity>
<h>-4</h>
<k>0</k>
<l>8</l>
<F/>
</intensity>
<intensity>
<theta>42.268</theta>
<da>2.1364</da>
<intensity>10</intensity>
<h>-8</h>
<k>0</k>
<l>6</l>
<F/>
</intensity>
<intensity>
<theta>42.985</theta>
<da>2.1024</da>
<intensity>10</intensity>
<h>1</h>
<k>1</k>
<l>7</l>
<F/>
</intensity>
<intensity>
<theta>43.301</theta>
<da>2.0878</da>
<intensity>10</intensity>
<h>-3</h>
<k>1</k>
<l>7</l>
<F/>
</intensity>
<intensity>
<theta>43.582</theta>
<da>2.0750</da>
<intensity>10</intensity>
<h>10</h>
<k>0</k>
<l>2</l>
<F/>
</intensity>
<intensity>
<theta>44.757</theta>
<da>2.0232</da>
<intensity>10</intensity>
<h>-6</h>
<k>0</k>
<l>8</l>
<F/>
</intensity>
<intensity>
<theta>47.102</theta>
<da>1.9278</da>
<intensity>10</intensity>
<h>7</h>
<k>1</k>
<l>5</l>
<F/>
</intensity>
<intensity>
<theta>49.132</theta>
<da>1.8528</da>
<intensity>20</intensity>
<h>6</h>
<k>0</k>
<l>8</l>
<F/>
</intensity>
<intensity>
<theta>49.502</theta>
<da>1.8398</da>
<intensity>100</intensity>
<h>0</h>
<k>2</k>
<l>0</l>
<F/>
</intensity>
<intensity>
<theta>49.928</theta>
<da>1.8251</da>
<intensity>80</intensity>
<h>0</h>
<k>0</k>
<l>10</l>
<F/>
</intensity>
<intensity>
<theta>51.169</theta>
<da>1.7837</da>
<intensity>60</intensity>
<h>-4</h>
<k>0</k>
<l>10</l>
<F/>
</intensity>
<intensity>
<theta>52.203</theta>
<da>1.7508</da>
<intensity>20</intensity>
<h>12</h>
<k>0</k>
<l>2</l>
<F/>
</intensity>
<intensity>
<theta>53.801</theta>
<da>1.7025</da>
<intensity>20</intensity>
<h>4</h>
<k>2</k>
<l>2</l>
<F/>
</intensity>
<intensity>
<theta>54.000</theta>
<da>1.6967</da>
<intensity>20</intensity>
<h>-5</h>
<k>1</k>
<l>9</l>
<F/>
</intensity>
<intensity>
<theta>54.732</theta>
<da>1.6757</da>
<intensity>20</intensity>
<h>2</h>
<k>2</k>
<l>4</l>
<F/>
</intensity>
<intensity>
<theta>55.983</theta>
<da>1.6412</da>
<intensity>60</intensity>
<h>-6</h>
<k>2</k>
<l>1</l>
<F/>
</intensity>
<intensity>
<theta>56.477</theta>
<da>1.6280</da>
<intensity>10</intensity>
<h>-6</h>
<k>2</k>
<l>2</l>
<F/>
</intensity>
</stick_series>
</graphs>
</pdfcard>

File: scripts_V_Nb_Mn_O/data/icdd/PDF Card - 00-027-1003.xml
<?xml version="1.0" encoding="UTF-8" standalone="no"?>
<?xml-stylesheet type="text/xsl" href="pdfcard.xsl"?><pdfcard>
<pdf_data ApplicationName="PDF-4+ 2020" ApplicationVersion="4.20.0.1" CurrentYear="2019">
<pdf_number>00-027-1003</pdf_number>
<chemical_formula>Nb2 O5</chemical_formula>
<empirical_formula>Nb2 O5</empirical_formula>
<chemical_name>Niobium Oxide</chemical_name>
<xstal_system>Orthorhombic</xstal_system>
<xtldx>7.567</xtldx>
<rep_struc>Nb8.4 O21</rep_struc>
<rep_struc_alpha_order>Nb8.4 O21</rep_struc_alpha_order>
<lpf_rep_struc>Nb8.4 O21,oP86,55</lpf_rep_struc>
<lpf_rep_struc_alpha_order>Nb8.4 O21,oP86,55</lpf_rep_struc_alpha_order>
<pressure_temperature>Ambient</pressure_temperature>
<status>Primary</status>
<cell_a>6.168</cell_a>
<cell_b>29.312</cell_b>
<cell_c>3.936</cell_c>
<z>12.20</z>
<cell_vol>711.61</cell_vol>
<cell_mv>58.33</cell_mv>
<authcovera>0.638</authcovera>
<authaoverb>0.210</authaoverb>
<authcoverb>0.134</authcoverb>
<xtlvol>711.61</xtlvol>
<redcellvol>711.61</redcellvol>
<xtla>6.168</xtla>
<xtlb>29.312</xtlb>
<xtlc>3.936</xtlc>
<xtlal>90.00</xtlal>
<xtlbe>90.00</xtlbe>
<xtlga>90.00</xtlga>
<xtlcovera>0.638</xtlcovera>
<xtlaoverb>0.210</xtlaoverb>
<xtlcoverb>0.134</xtlcoverb>
<redcell_a>3.936</redcell_a>
<redcell_b>6.168</redcell_b>
<redcell_c>29.312</redcell_c>
<redcell_al>90.00</redcell_al>
<redcell_be>90.00</redcell_be>
<redcell_ga>90.00</redcell_ga>
<xtlz>12.20</xtlz>
<ss>F(30) = 19.0(0.0119, 132)</ss>
<xtlsg>Pbam (55)</xtlsg>
<xtlmolwt>265.81</xtlmolwt>
<quality_mark>Indexed</quality_mark>
<filttyp>Ni Beta</filttyp>
<lambda>1.5418</lambda>
<patrad>CuKα</patrad>
<source>Diffractometer - Peak</source>
<temperature>298.0</temperature>
<aspectn>55A</aspectn>
<spgr_label>Space Group</spgr_label>
<spgr>Pbam (55)</spgr>
<pearson>oP85.40</pearson>
<entry_date>09/01/1977</entry_date>
<weight_percent>Nb69.90 O30.10</weight_percent>
<atomic_percent>Nb28.57 O71.43</atomic_percent>
<sg_sym_ops/>
<idp_column>IDP</idp_column>
<adp_column>ADP</adp_column>
<ani_temp_facs/>
<subfile_indicator>Battery Material, Inorganic, Metal &amp; Alloy</subfile_indicator>
<cross_ref_pdf_numbers>00-007-0061 (Deleted), 04-007-0752 (Primary)</cross_ref_pdf_numbers>
<references>
<reference_group>
<type>Primary Reference</type>
<reference>Waring et al. J. Res. Natl. Bur. Stand., Sect. A 1973, 77, 705.</reference>
</reference_group>
<reference_group>
<type>Unit Cell</type>
<reference>Waring et al. Private Communication 1973.</reference>
</reference_group>
</references>
<database_comments>Additional Patterns: To replace 00-007-0061. General Comments: Low temperature phase. Sample Preparation: Specimen heated to 700 C at 108,500 psi for 168 hours in a sealed Pt tube and quenched. Warning: Not enough reflections above the intensity cut off to meet higher quality mark criteria. Unit Cell Data Source: Powder Diffraction.</database_comments>
<crystal_properties>Centrosymmetric</crystal_properties>
</pdf_data>
<graphs>
<wave_length>Cu Kα1 1.54056 Å</wave_length>
<chart_name>PDF Card - 00-027-1003.jpg</chart_name>
<stick_series type="Nb2 O5 - 00-027-1003 (Stick, Fixed Slit Intensity)">
<intensity>
<theta>16.971</theta>
<da>5.220</da>
<intensity>5</intensity>
<h>1</h>
<k>3</k>
<l>0</l>
<F/>
</intensity>
<intensity>
<theta>18.126</theta>
<da>4.890</da>
<intensity>1</intensity>
<h>0</h>
<k>6</k>
<l>0</l>
<F/>
</intensity>
<intensity>
<theta>22.606</theta>
<da>3.930</da>
<intensity>90</intensity>
<h>0</h>
<k>0</k>
<l>1</l>
<F/>
</intensity>
<intensity>
<theta>28.309</theta>
<da>3.150</da>
<intensity>100</intensity>
<h>1</h>
<k>8</k>
<l>0</l>
<F/>
</intensity>
<intensity>
<theta>28.870</theta>
<da>3.090</da>
<intensity>45</intensity>
<h>2</h>
<k>0</k>
<l>0</l>
<F/>
</intensity>
<intensity>
<theta>29.062</theta>
<da>3.070</da>
<intensity>15</intensity>
<h>2</h>
<k>1</k>
<l>0</l>
<F/>
</intensity>
<intensity>
<theta>32.778</theta>
<da>2.730</da>
<intensity>5</intensity>
<h>2</h>
<k>5</k>
<l>0</l>
<F/>
</intensity>
<intensity>
<theta>34.357</theta>
<da>2.608</da>
<intensity>3</intensity>
<h>2</h>
<k>6</k>
<l>0</l>
<F/>
</intensity>
<intensity>
<theta>34.466</theta>
<da>2.600</da>
<intensity>1</intensity>
<h>1</h>
<k>7</k>
<l>1</l>
<F/>
</intensity>
<intensity>
<theta>36.495</theta>
<da>2.460</da>
<intensity>50</intensity>
<h>1</h>
<k>8</k>
<l>1</l>
<F/>
</intensity>
<intensity>
<theta>36.993</theta>
<da>2.428</da>
<intensity>20</intensity>
<h>2</h>
<k>0</k>
<l>1</l>
<F/>
</intensity>
<intensity>
<theta>37.120</theta>
<da>2.420</da>
<intensity>10</intensity>
<h>2</h>
<k>1</k>
<l>1</l>
<F/>
</intensity>
<intensity>
<theta>42.506</theta>
<da>2.125</da>
<intensity>3</intensity>
<h>2</h>
<k>10</k>
<l>0</l>
<F/>
</intensity>
<intensity>
<theta>42.653</theta>
<da>2.118</da>
<intensity>4</intensity>
<h>1</h>
<k>13</k>
<l>0</l>
<F/>
</intensity>
<intensity>
<theta>44.902</theta>
<da>2.017</da>
<intensity>6</intensity>
<h>2</h>
<k>11</k>
<l>0</l>
<F/>
</intensity>
<intensity>
<theta>44.996</theta>
<da>2.013</da>
<intensity>6</intensity>
<h>3</h>
<k>3</k>
<l>0</l>
<F/>
</intensity>
<intensity>
<theta>45.715</theta>
<da>1.983</da>
<intensity>1</intensity>
<h>1</h>
<k>14</k>
<l>0</l>
<F/>
</intensity>
<intensity>
<theta>46.059</theta>
<da>1.969</da>
<intensity>25</intensity>
<h>0</h>
<k>0</k>
<l>2</l>
<F/>
</intensity>
<intensity>
<theta>48.789</theta>
<da>1.865</da>
<intensity>6</intensity>
<h>1</h>
<k>13</k>
<l>1</l>
<F/>
</intensity>
<intensity>
<theta>49.727</theta>
<da>1.832</da>
<intensity>16</intensity>
<h>0</h>
<k>16</k>
<l>0</l>
<F/>
</intensity>
<intensity>
<theta>50.433</theta>
<da>1.808</da>
<intensity>1</intensity>
<h>3</h>
<k>2</k>
<l>1</l>
<F/>
</intensity>
<intensity>
<theta>50.885</theta>
<da>1.793</da>
<intensity>25</intensity>
<h>3</h>
<k>8</k>
<l>0</l>
<F/>
</intensity>
<intensity>
<theta>54.971</theta>
<da>1.669</da>
<intensity>25</intensity>
<h>1</h>
<k>8</k>
<l>2</l>
<F/>
</intensity>
<intensity>
<theta>55.294</theta>
<da>1.660</da>
<intensity>20</intensity>
<h>1</h>
<k>17</k>
<l>0</l>
<F/>
</intensity>
<intensity>
<theta>55.330</theta>
<da>1.659</da>
<intensity>20</intensity>
<h>2</h>
<k>0</k>
<l>2</l>
<F/>
</intensity>
<intensity>
<theta>55.622</theta>
<da>1.651</da>
<intensity>3</intensity>
<h>2</h>
<k>15</k>
<l>0</l>
<F/>
</intensity>
<intensity>
<theta>56.326</theta>
<da>1.632</da>
<intensity>15</intensity>
<h>3</h>
<k>8</k>
<l>1</l>
<F/>
</intensity>
<intensity>
<theta>58.559</theta>
<da>1.575</da>
<intensity>10</intensity>
<h>2</h>
<k>16</k>
<l>0</l>
<F/>
</intensity>
<intensity>
<theta>59.938</theta>
<da>1.542</da>
<intensity>4</intensity>
<h>4</h>
<k>0</k>
<l>0</l>
<F/>
</intensity>
<intensity>
<theta>60.024</theta>
<da>1.540</da>
<intensity>4</intensity>
<h>4</h>
<k>1</k>
<l>0</l>
<F/>
</intensity>
<intensity>
<theta>60.897</theta>
<da>1.520</da>
<intensity>3</intensity>
<h>3</h>
<k>13</k>
<l>0</l>
<F/>
</intensity>
<intensity>
<theta>62.212</theta>
<da>1.491</da>
<intensity>1</intensity>
<h>4</h>
<k>5</k>
<l>0</l>
<F/>
</intensity>
<intensity>
<theta>63.588</theta>
<da>1.462</da>
<intensity>9</intensity>
<h>1</h>
<k>18</k>
<l>1</l>
<F/>
</intensity>
<intensity>
<theta>64.929</theta>
<da>1.435</da>
<intensity>4</intensity>
<h>4</h>
<k>0</k>
<l>1</l>
<F/>
</intensity>
<intensity>
<theta>66.386</theta>
<da>1.407</da>
<intensity>3</intensity>
<h>3</h>
<k>3</k>
<l>2</l>
<F/>
</intensity>
<intensity>
<theta>70.116</theta>
<da>1.341</da>
<intensity>5</intensity>
<h>0</h>
<k>16</k>
<l>2</l>
<F/>
</intensity>
<intensity>
<theta>71.028</theta>
<da>1.326</da>
<intensity>8</intensity>
<h>3</h>
<k>8</k>
<l>2</l>
<F/>
</intensity>
</stick_series>
</graphs>
</pdfcard>

File: scripts_V_Nb_Mn_O/data/icdd/PDF Card - 00-027-1311.xml
<?xml version="1.0" encoding="UTF-8" standalone="no"?>
<?xml-stylesheet type="text/xsl" href="pdfcard.xsl"?><pdfcard>
<pdf_data ApplicationName="PDF-4+ 2020" ApplicationVersion="4.20.0.1" CurrentYear="2019">
<pdf_number>00-027-1311</pdf_number>
<chemical_formula>Nb2 O5</chemical_formula>
<empirical_formula>Nb2 O5</empirical_formula>
<chemical_name>Niobium Oxide</chemical_name>
<xstal_system>Monoclinic</xstal_system>
<xtldx>4.497</xtldx>
<rep_struc>Nb2 O5</rep_struc>
<rep_struc_alpha_order>Nb2 O5</rep_struc_alpha_order>
<lpf_rep_struc>Nb2 O5,mS112,12</lpf_rep_struc>
<lpf_rep_struc_alpha_order>Nb2 O5,mS112,12</lpf_rep_struc_alpha_order>
<pressure_temperature>Ambient</pressure_temperature>
<status>Primary</status>
<cell_a>28.53</cell_a>
<cell_b>3.827</cell_b>
<cell_c>17.58</cell_c>
<cell_beta>125.1</cell_beta>
<z>16.00</z>
<cell_vol>1570.41</cell_vol>
<cell_mv>98.15</cell_mv>
<authcovera>0.616</authcovera>
<authaoverb>7.455</authaoverb>
<authcoverb>4.594</authcoverb>
<xtlvol>1570.41</xtlvol>
<redcellvol>785.20</redcellvol>
<xtla>23.371</xtla>
<xtlb>3.827</xtlb>
<xtlc>17.580</xtlc>
<xtlal>90.00</xtlal>
<xtlbe>92.88</xtlbe>
<xtlga>90.00</xtlga>
<xtlcovera>0.752</xtlcovera>
<xtlaoverb>6.107</xtlaoverb>
<xtlcoverb>4.594</xtlcoverb>
<redcell_a>3.827</redcell_a>
<redcell_b>14.393</redcell_b>
<redcell_c>15.093</redcell_c>
<redcell_al>73.15</redcell_al>
<redcell_be>82.72</redcell_be>
<redcell_ga>82.36</redcell_ga>
<xtlz>16.00</xtlz>
<ss>F(22) = 14.8(0.0186, 80)</ss>
<xtlsg>I2/m (12)</xtlsg>
<xtlmolwt>265.81</xtlmolwt>
<quality_mark>Indexed</quality_mark>
<lambda>1.5406</lambda>
<patrad>CuKα1</patrad>
<temperature>298.0</temperature>
<aspectn>12</aspectn>
<spgr_label>Space Group</spgr_label>
<spgr>C2/m (12)</spgr>
<pearson>mC112.00</pearson>
<entry_date>09/01/1977</entry_date>
<weight_percent>Nb69.90 O30.10</weight_percent>
<atomic_percent>Nb28.57 O71.43</atomic_percent>
<sg_sym_ops/>
<idp_column>IDP</idp_column>
<adp_column>ADP</adp_column>
<ani_temp_facs/>
<subfile_indicator>Inorganic, Metal &amp; Alloy</subfile_indicator>
<references>
<reference_group>
<type>Primary Reference</type>
<reference>Norin, Nolander. Acta Chem. Scand. 1971, 25, 741.</reference>
</reference_group>
</references>
<database_comments>Warning: Lower quality mark was set by the editor. Unit Cell Data Source: Powder Diffraction.</database_comments>
<crystal_properties>Centrosymmetric</crystal_properties>
</pdf_data>
<graphs>
<wave_length>Cu Kα1 1.54056 Å</wave_length>
<chart_name>PDF Card - 00-027-1311.jpg</chart_name>
<stick_series type="Nb2 O5 - 00-027-1311 (Stick, Fixed Slit Intensity)">
<intensity>
<theta>6.133</theta>
<da>14.400</da>
<intensity>20</intensity>
<h>0</h>
<k>0</k>
<l>1</l>
<F/>
</intensity>
<intensity>
<theta>6.446</theta>
<da>13.700</da>
<intensity>10</intensity>
<h>-2</h>
<k>0</k>
<l>1</l>
<F/>
</intensity>
<intensity>
<theta>12.300</theta>
<da>7.190</da>
<intensity>20</intensity>
<h>0</h>
<k>0</k>
<l>2</l>
<F/>
</intensity>
<intensity>
<theta>12.708</theta>
<da>6.960</da>
<intensity>10</intensity>
<h>-4</h>
<k>0</k>
<l>1</l>
<F/>
</intensity>
<intensity>
<theta>18.508</theta>
<da>4.790</da>
<intensity>20</intensity>
<h>0</h>
<k>0</k>
<l>3</l>
<F/>
</intensity>
<intensity>
<theta>18.665</theta>
<da>4.750</da>
<intensity>40</intensity>
<h>-6</h>
<k>0</k>
<l>2</l>
<F/>
</intensity>
<intensity>
<theta>23.579</theta>
<da>3.770</da>
<intensity>100</intensity>
<h>1</h>
<k>1</k>
<l>0</l>
<F/>
</intensity>
<intensity>
<theta>23.771</theta>
<da>3.740</da>
<intensity>10</intensity>
<h>-1</h>
<k>1</k>
<l>1</l>
<F/>
</intensity>
<intensity>
<theta>24.780</theta>
<da>3.590</da>
<intensity>80</intensity>
<h>0</h>
<k>0</k>
<l>4</l>
<F/>
</intensity>
<intensity>
<theta>24.921</theta>
<da>3.570</da>
<intensity>40</intensity>
<h>1</h>
<k>1</k>
<l>1</l>
<F/>
</intensity>
<intensity>
<theta>24.992</theta>
<da>3.560</da>
<intensity>80</intensity>
<h>-8</h>
<k>0</k>
<l>3</l>
<F/>
</intensity>
<intensity>
<theta>25.502</theta>
<da>3.490</da>
<intensity>20</intensity>
<h>-8</h>
<k>0</k>
<l>2</l>
<F/>
</intensity>
<intensity>
<theta>27.681</theta>
<da>3.220</da>
<intensity>10</intensity>
<h>1</h>
<k>1</k>
<l>2</l>
<F/>
</intensity>
<intensity>
<theta>28.036</theta>
<da>3.180</da>
<intensity>40</intensity>
<h>-5</h>
<k>1</k>
<l>2</l>
<F/>
</intensity>
<intensity>
<theta>31.081</theta>
<da>2.875</da>
<intensity>20</intensity>
<h>-3</h>
<k>1</k>
<l>4</l>
<F/>
</intensity>
<intensity>
<theta>31.452</theta>
<da>2.842</da>
<intensity>20</intensity>
<h>-10</h>
<k>0</k>
<l>4</l>
<F/>
</intensity>
<intensity>
<theta>32.231</theta>
<da>2.775</da>
<intensity>100</intensity>
<h>-7</h>
<k>1</k>
<l>3</l>
<F/>
</intensity>
<intensity>
<theta>32.728</theta>
<da>2.734</da>
<intensity>80</intensity>
<h>-1</h>
<k>1</k>
<l>4</l>
<F/>
</intensity>
<intensity>
<theta>33.407</theta>
<da>2.680</da>
<intensity>20</intensity>
<h>-7</h>
<k>1</k>
<l>1</l>
<F/>
</intensity>
<intensity>
<theta>33.433</theta>
<da>2.678</da>
<intensity>20</intensity>
<h>-7</h>
<k>1</k>
<l>4</l>
<F/>
</intensity>
<intensity>
<theta>34.659</theta>
<da>2.586</da>
<intensity>40</intensity>
<h>-5</h>
<k>1</k>
<l>5</l>
<F/>
</intensity>
<intensity>
<theta>35.758</theta>
<da>2.509</da>
<intensity>40</intensity>
<h>-6</h>
<k>0</k>
<l>7</l>
<F/>
</intensity>
</stick_series>
</graphs>
</pdfcard>

File: scripts_V_Nb_Mn_O/data/icdd/PDF Card - 00-030-0820.xml
<?xml version="1.0" encoding="UTF-8" standalone="no"?>
<?xml-stylesheet type="text/xsl" href="pdfcard.xsl"?><pdfcard>
<pdf_data ApplicationName="PDF-4+ 2020" ApplicationVersion="4.20.0.1" CurrentYear="2019">
<pdf_number>00-030-0820</pdf_number>
<chemical_formula>Mn O2</chemical_formula>
<empirical_formula>Mn O2</empirical_formula>
<chemical_name>Manganese Oxide</chemical_name>
<mineral_name>Akhtenskite, syn</mineral_name>
<common_name>ε-Mn O2</common_name>
<xstal_system>Hexagonal</xstal_system>
<xtldx>4.778</xtldx>
<dm>4</dm>
<rep_struc>Ni As</rep_struc>
<rep_struc_alpha_order>As Ni</rep_struc_alpha_order>
<lpf_rep_struc>Ni As,hP4,194</lpf_rep_struc>
<lpf_rep_struc_alpha_order>As Ni,hP4,194</lpf_rep_struc_alpha_order>
<pressure_temperature>Ambient</pressure_temperature>
<status>Primary</status>
<cell_a>2.8</cell_a>
<cell_c>4.45</cell_c>
<z>1.00</z>
<cell_vol>30.21</cell_vol>
<cell_mv>30.21</cell_mv>
<authcovera>1.589</authcovera>
<xtlvol>30.21</xtlvol>
<redcellvol>30.21</redcellvol>
<xtla>2.800</xtla>
<xtlb>2.800</xtlb>
<xtlc>4.450</xtlc>
<xtlal>90.00</xtlal>
<xtlbe>90.00</xtlbe>
<xtlga>120.00</xtlga>
<xtlcovera>1.589</xtlcovera>
<xtlaoverb>1.000</xtlaoverb>
<xtlcoverb>1.589</xtlcoverb>
<redcell_a>2.800</redcell_a>
<redcell_b>2.800</redcell_b>
<redcell_c>4.450</redcell_c>
<redcell_al>90.00</redcell_al>
<redcell_be>90.00</redcell_be>
<redcell_ga>120.00</redcell_ga>
<xtlz>1.00</xtlz>
<ss>F(15) = 61.7(0.0143, 17)</ss>
<xtlsg>P63/mmc (194)</xtlsg>
<xtlmolwt>86.94</xtlmolwt>
<quality_mark>Indexed</quality_mark>
<diameter>114.60</diameter>
<iic>1.69</iic>
<lambda>0.7093</lambda>
<patrad>MoKα1</patrad>
<source>Densiometer</source>
<instrument>Guinier</instrument>
<temperature>298.0</temperature>
<aspectn>194</aspectn>
<spgr_label>Space Group</spgr_label>
<spgr>P63/mmc (194)</spgr>
<color>Black</color>
<pearson>hP3.00</pearson>
<entry_date>09/01/1980</entry_date>
<last_mod_date>09/01/2004</last_mod_date>
<last_modifications>Quality</last_modifications>
<weight_percent>Mn63.19 O36.81</weight_percent>
<atomic_percent>Mn33.33 O66.67</atomic_percent>
<sg_sym_ops/>
<idp_column>IDP</idp_column>
<adp_column>ADP</adp_column>
<ani_temp_facs/>
<subfile_indicator>Battery Material, Forensic, Inorganic, Metal &amp; Alloy, Mineral Related (Mineral, Synthetic)</subfile_indicator>
<references>
<reference_group>
<type>Primary Reference</type>
<reference>Visser, J., Technisch Physische Dienst, Delft, The Netherlands. ICDD Grant-in-Aid 1979.</reference>
</reference_group>
<reference_group>
<type>Unit Cell</type>
<reference>de Wolff, P. Chimia 1978, 32, 257.</reference>
</reference_group>
</references>
<database_comments>General Comments: All reflections broadened, broadening increases with l. The reflection at d=4.22 is weak and very broad. It is caused by a partial order in the Mn-distribution. For full explanation see: de Wolff, P., Chimia, 32 257 (1978); where the difference between Dcalc and Dexp is also explained. Warning: One or more lines are unindexed. Unit Cell Data Source: Powder Diffraction.</database_comments>
<crystal_properties>Centrosymmetric</crystal_properties>
<phase>ε</phase>
</pdf_data>
<graphs>
<wave_length>Cu Kα1 1.54056 Å</wave_length>
<chart_name>PDF Card - 00-030-0820.jpg</chart_name>
<stick_series type="Mn O2 - 00-030-0820 (Stick, Fixed Slit Intensity)">
<intensity>
<theta>21.034</theta>
<da>4.220</da>
<intensity>1</intensity>
<h/>
<k/>
<l/>
<F/>
</intensity>
<intensity>
<theta>37.120</theta>
<da>2.420</da>
<intensity>65</intensity>
<h>1</h>
<k>0</k>
<l>0</l>
<F/>
</intensity>
<intensity>
<theta>40.605</theta>
<da>2.220</da>
<intensity>2</intensity>
<h>0</h>
<k>0</k>
<l>2</l>
<F/>
</intensity>
<intensity>
<theta>42.401</theta>
<da>2.130</da>
<intensity>35</intensity>
<h>1</h>
<k>0</k>
<l>1</l>
<F/>
</intensity>
<intensity>
<theta>56.027</theta>
<da>1.640</da>
<intensity>100</intensity>
<h>1</h>
<k>0</k>
<l>2</l>
<F/>
</intensity>
<intensity>
<theta>66.761</theta>
<da>1.400</da>
<intensity>40</intensity>
<h>1</h>
<k>1</k>
<l>0</l>
<F/>
</intensity>
<intensity>
<theta>75.022</theta>
<da>1.265</da>
<intensity>2</intensity>
<h>1</h>
<k>0</k>
<l>3</l>
<F/>
</intensity>
<intensity>
<theta>78.921</theta>
<da>1.212</da>
<intensity>5</intensity>
<h>2</h>
<k>0</k>
<l>0</l>
<F/>
</intensity>
<intensity>
<theta>81.087</theta>
<da>1.185</da>
<intensity>4</intensity>
<h>1</h>
<k>1</k>
<l>2</l>
<F/>
</intensity>
<intensity>
<theta>82.350</theta>
<da>1.170</da>
<intensity>1</intensity>
<h>2</h>
<k>0</k>
<l>1</l>
<F/>
</intensity>
<intensity>
<theta>87.589</theta>
<da>1.113</da>
<intensity>2</intensity>
<h>0</h>
<k>0</k>
<l>4</l>
<F/>
</intensity>
<intensity>
<theta>92.650</theta>
<da>1.065</da>
<intensity>12</intensity>
<h>2</h>
<k>0</k>
<l>2</l>
<F/>
</intensity>
<intensity>
<theta>99.264</theta>
<da>1.011</da>
<intensity>3</intensity>
<h>1</h>
<k>0</k>
<l>4</l>
<F/>
</intensity>
<intensity>
<theta>114.474</theta>
<da>0.916</da>
<intensity>3</intensity>
<h>2</h>
<k>1</k>
<l>0</l>
<F/>
</intensity>
<intensity>
<theta>124.346</theta>
<da>0.871</da>
<intensity>2</intensity>
<h>1</h>
<k>1</k>
<l>4</l>
<F/>
</intensity>
<intensity>
<theta>130.851</theta>
<da>0.847</da>
<intensity>6</intensity>
<h>2</h>
<k>1</k>
<l>2</l>
<F/>
</intensity>
</stick_series>
</graphs>
</pdfcard>

File: scripts_V_Nb_Mn_O/data/icdd/PDF Card - 00-030-0871.xml
<?xml version="1.0" encoding="UTF-8" standalone="no"?>
<?xml-stylesheet type="text/xsl" href="pdfcard.xsl"?><pdfcard>
<pdf_data ApplicationName="PDF-4+ 2020" ApplicationVersion="4.20.0.1" CurrentYear="2019">
<pdf_number>00-030-0871</pdf_number>
<chemical_formula>Nb O2.49</chemical_formula>
<empirical_formula>Nb O2.49</empirical_formula>
<chemical_name>Niobium Oxide</chemical_name>
<xstal_system>Monoclinic</xstal_system>
<xtldx>4.545</xtldx>
<rep_struc>Nb2 O5</rep_struc>
<rep_struc_alpha_order>Nb2 O5</rep_struc_alpha_order>
<lpf_rep_struc>Nb2 O5,mP98,3</lpf_rep_struc>
<lpf_rep_struc_alpha_order>Nb2 O5,mP98,3</lpf_rep_struc_alpha_order>
<pressure_temperature>Ambient</pressure_temperature>
<status>Primary</status>
<cell_a>21.153</cell_a>
<cell_b>3.8233</cell_b>
<cell_c>19.356</cell_c>
<cell_beta>119.83</cell_beta>
<z>28.00</z>
<cell_vol>1357.99</cell_vol>
<cell_mv>48.50</cell_mv>
<authcovera>0.915</authcovera>
<authaoverb>5.533</authaoverb>
<authcoverb>5.063</authcoverb>
<xtlvol>1357.99</xtlvol>
<redcellvol>1357.99</redcellvol>
<xtla>20.366</xtla>
<xtlb>3.823</xtlb>
<xtlc>19.356</xtlc>
<xtlal>90.00</xtlal>
<xtlbe>115.71</xtlbe>
<xtlga>90.00</xtlga>
<xtlcovera>0.950</xtlcovera>
<xtlaoverb>5.327</xtlaoverb>
<xtlcoverb>5.063</xtlcoverb>
<redcell_a>3.823</redcell_a>
<redcell_b>19.356</redcell_b>
<redcell_c>20.366</redcell_c>
<redcell_al>115.71</redcell_al>
<redcell_be>90.00</redcell_be>
<redcell_ga>90.00</redcell_ga>
<xtlz>28.00</xtlz>
<ss>F(30) = 4.4(0.0361, 189)</ss>
<xtlsg>P2 (3)</xtlsg>
<xtlmolwt>132.74</xtlmolwt>
<quality_mark>Indexed</quality_mark>
<filttyp>Ni Beta</filttyp>
<lambda>1.5418</lambda>
<patrad>CuKα</patrad>
<source>Diffractometer - Peak</source>
<temperature>298.0</temperature>
<aspectn>10</aspectn>
<spgr_label>Space Group</spgr_label>
<spgr>P2 (3)</spgr>
<pearson>mP97.72</pearson>
<entry_date>09/01/1980</entry_date>
<weight_percent>Nb69.99 O30.01</weight_percent>
<atomic_percent>Nb28.65 O71.35</atomic_percent>
<sg_sym_ops/>
<idp_column>IDP</idp_column>
<adp_column>ADP</adp_column>
<ani_temp_facs/>
<subfile_indicator>Inorganic, Metal &amp; Alloy</subfile_indicator>
<references>
<reference_group>
<type>Primary Reference</type>
<reference>Burdeze et al. Inorg. Mater. (Engl. Transl.) 1969, 5, 1666.</reference>
</reference_group>
</references>
<database_comments>General Comments: Space group and indexing assigned by editor on basis of similarity to ''Nb2 O5''. Warning: Lines with abs(delta 2Theta)&gt;0.06 DEG. Unit Cell Data Source: Powder Diffraction.</database_comments>
<crystal_properties>Non-centrosymmetric - Enantiomorphic, Optical Activity, Pyro / Piezo (p), Piezo (2nd Harm.)</crystal_properties>
</pdf_data>
<graphs>
<wave_length>Cu Kα1 1.54056 Å</wave_length>
<chart_name>PDF Card - 00-030-0871.jpg</chart_name>
<stick_series type="Nb O2.49 - 00-030-0871 (Stick, Fixed Slit Intensity)">
<intensity>
<theta>10.485</theta>
<da>8.430</da>
<intensity>3</intensity>
<h>0</h>
<k>0</k>
<l>2</l>
<F/>
</intensity>
<intensity>
<theta>14.024</theta>
<da>6.310</da>
<intensity>6</intensity>
<h>-1</h>
<k>0</k>
<l>3</l>
<F/>
</intensity>
<intensity>
<theta>15.841</theta>
<da>5.590</da>
<intensity>2</intensity>
<h>0</h>
<k>0</k>
<l>3</l>
<F/>
</intensity>
<intensity>
<theta>16.745</theta>
<da>5.290</da>
<intensity>2</intensity>
<h>-4</h>
<k>0</k>
<l>2</l>
<F/>
</intensity>
<intensity>
<theta>17.271</theta>
<da>5.130</da>
<intensity>25</intensity>
<h>-4</h>
<k>0</k>
<l>1</l>
<F/>
</intensity>
<intensity>
<theta>19.153</theta>
<da>4.630</da>
<intensity>20</intensity>
<h>-1</h>
<k>0</k>
<l>4</l>
<F/>
</intensity>
<intensity>
<theta>23.143</theta>
<da>3.840</da>
<intensity>2</intensity>
<h>-2</h>
<k>0</k>
<l>5</l>
<F/>
</intensity>
<intensity>
<theta>23.707</theta>
<da>3.750</da>
<intensity>80</intensity>
<h>1</h>
<k>1</k>
<l>0</l>
<F/>
</intensity>
<intensity>
<theta>24.366</theta>
<da>3.650</da>
<intensity>100</intensity>
<h>-1</h>
<k>0</k>
<l>5</l>
<F/>
</intensity>
<intensity>
<theta>25.063</theta>
<da>3.550</da>
<intensity>100</intensity>
<h>-1</h>
<k>1</k>
<l>2</l>
<F/>
</intensity>
<intensity>
<theta>25.502</theta>
<da>3.490</da>
<intensity>4</intensity>
<h>-5</h>
<k>0</k>
<l>5</l>
<F/>
</intensity>
<intensity>
<theta>26.110</theta>
<da>3.410</da>
<intensity>2</intensity>
<h>-6</h>
<k>0</k>
<l>4</l>
<F/>
</intensity>
<intensity>
<theta>26.586</theta>
<da>3.350</da>
<intensity>20</intensity>
<h>-3</h>
<k>1</k>
<l>1</l>
<F/>
</intensity>
<intensity>
<theta>26.831</theta>
<da>3.320</da>
<intensity>3</intensity>
<h>-6</h>
<k>0</k>
<l>1</l>
<F/>
</intensity>
<intensity>
<theta>28.217</theta>
<da>3.160</da>
<intensity>7</intensity>
<h>0</h>
<k>1</k>
<l>3</l>
<F/>
</intensity>
<intensity>
<theta>28.870</theta>
<da>3.090</da>
<intensity>3</intensity>
<h>-5</h>
<k>0</k>
<l>6</l>
<F/>
</intensity>
<intensity>
<theta>29.756</theta>
<da>3.000</da>
<intensity>3</intensity>
<h>-2</h>
<k>1</k>
<l>4</l>
<F/>
</intensity>
<intensity>
<theta>31.577</theta>
<da>2.831</da>
<intensity>35</intensity>
<h>-5</h>
<k>1</k>
<l>2</l>
<F/>
</intensity>
<intensity>
<theta>32.124</theta>
<da>2.784</da>
<intensity>25</intensity>
<h>3</h>
<k>1</k>
<l>2</l>
<F/>
</intensity>
<intensity>
<theta>33.039</theta>
<da>2.709</da>
<intensity>25</intensity>
<h>-2</h>
<k>1</k>
<l>5</l>
<F/>
</intensity>
<intensity>
<theta>33.089</theta>
<da>2.705</da>
<intensity>20</intensity>
<h>-7</h>
<k>0</k>
<l>6</l>
<F/>
</intensity>
<intensity>
<theta>33.995</theta>
<da>2.635</da>
<intensity>2</intensity>
<h>-1</h>
<k>1</k>
<l>5</l>
<F/>
</intensity>
<intensity>
<theta>35.008</theta>
<da>2.561</da>
<intensity>4</intensity>
<h>-8</h>
<k>0</k>
<l>2</l>
<F/>
</intensity>
<intensity>
<theta>35.207</theta>
<da>2.547</da>
<intensity>25</intensity>
<h>-1</h>
<k>0</k>
<l>7</l>
<F/>
</intensity>
<intensity>
<theta>35.466</theta>
<da>2.529</da>
<intensity>7</intensity>
<h>3</h>
<k>1</k>
<l>3</l>
<F/>
</intensity>
<intensity>
<theta>35.921</theta>
<da>2.498</da>
<intensity>18</intensity>
<h>6</h>
<k>0</k>
<l>2</l>
<F/>
</intensity>
<intensity>
<theta>36.618</theta>
<da>2.452</da>
<intensity>3</intensity>
<h>-4</h>
<k>1</k>
<l>6</l>
<F/>
</intensity>
<intensity>
<theta>38.421</theta>
<da>2.341</da>
<intensity>2</intensity>
<h>-7</h>
<k>1</k>
<l>2</l>
<F/>
</intensity>
<intensity>
<theta>38.817</theta>
<da>2.318</da>
<intensity>20</intensity>
<h>4</h>
<k>1</k>
<l>3</l>
<F/>
</intensity>
<intensity>
<theta>40.415</theta>
<da>2.230</da>
<intensity>2</intensity>
<h>-3</h>
<k>1</k>
<l>7</l>
<F/>
</intensity>
<intensity>
<theta>42.717</theta>
<da>2.115</da>
<intensity>2</intensity>
<h>5</h>
<k>1</k>
<l>3</l>
<F/>
</intensity>
<intensity>
<theta>43.516</theta>
<da>2.078</da>
<intensity>20</intensity>
<h>-8</h>
<k>1</k>
<l>6</l>
<F/>
</intensity>
<intensity>
<theta>44.323</theta>
<da>2.042</da>
<intensity>25</intensity>
<h>-4</h>
<k>1</k>
<l>8</l>
<F/>
</intensity>
<intensity>
<theta>45.353</theta>
<da>1.998</da>
<intensity>2</intensity>
<h>-8</h>
<k>1</k>
<l>7</l>
<F/>
</intensity>
<intensity>
<theta>47.410</theta>
<da>1.916</da>
<intensity>18</intensity>
<h>-1</h>
<k>1</k>
<l>8</l>
<F/>
</intensity>
<intensity>
<theta>49.989</theta>
<da>1.823</da>
<intensity>10</intensity>
<h>-10</h>
<k>1</k>
<l>3</l>
<F/>
</intensity>
</stick_series>
</graphs>
</pdfcard>
