Repository: ComputationalMaterials-WestLake-Univ/phasemapy

# Automated Phase Mapping of XRD (AutoMapper)

The AutoMapper is an unsupervised solver to tackle the phase mapping challenge in high-throughput X-ray diffraction datasets. Besides leveraging robust fitting abilities of machine learning algorithms,it is integrated various material information, including first-principles calculated thermodynamic data, crystallography, X-ray diffraction, and texture.

Its main functionalities:

- correctly identify the number, identity, fraction, peak shift and texture of present phases.

File: scripts_V_Nb_Mn_O/data/icdd/PDF Card - 00-035-0139.xml
<?xml version="1.0" encoding="UTF-8" standalone="no"?>
<?xml-stylesheet type="text/xsl" href="pdfcard.xsl"?><pdfcard>
<pdf_data ApplicationName="PDF-4+ 2020" ApplicationVersion="4.20.0.1" CurrentYear="2019">
<pdf_number>00-035-0139</pdf_number>
<chemical_formula>Mn ( V O3 )2</chemical_formula>
<empirical_formula>Mn O6 V2</empirical_formula>
<chemical_name>Manganese Vanadium Oxide</chemical_name>
<xstal_system>Monoclinic</xstal_system>
<xtldx>4.09</xtldx>
<rep_struc>U Ti2 O6</rep_struc>
<rep_struc_alpha_order>O6 Ti2 U</rep_struc_alpha_order>
<lpf_rep_struc>Th Ti2 O6,mS18,12</lpf_rep_struc>
<lpf_rep_struc_alpha_order>O6 Th Ti2,mS18,12</lpf_rep_struc_alpha_order>
<pressure_temperature>Ambient</pressure_temperature>
<status>Primary</status>
<cell_a>9.315(3)</cell_a>
<cell_b>3.536(1)</cell_b>
<cell_c>6.754(2)</cell_c>
<cell_beta>112.66(2)</cell_beta>
<z>2.00</z>
<cell_vol>205.29</cell_vol>
<cell_mv>102.64</cell_mv>
<authcovera>0.725</authcovera>
<authaoverb>2.634</authaoverb>
<authcoverb>1.910</authcoverb>
<xtlvol>205.29</xtlvol>
<redcellvol>102.64</redcellvol>
<xtla>9.160</xtla>
<xtlb>3.536</xtlb>
<xtlc>6.754</xtlc>
<xtlal>90.00</xtlal>
<xtlbe>110.22</xtlbe>
<xtlga>90.00</xtlga>
<xtlcovera>0.737</xtlcovera>
<xtlaoverb>2.590</xtlaoverb>
<xtlcoverb>1.910</xtlcoverb>
<redcell_a>3.536</redcell_a>
<redcell_b>4.982</redcell_b>
<redcell_c>6.754</redcell_c>
<redcell_al>111.11</redcell_al>
<redcell_be>90.00</redcell_be>
<redcell_ga>110.79</redcell_ga>
<xtlz>2.00</xtlz>
<ss>F(23) = 15.7(0.0458, 32)</ss>
<xtlsg>I2/m (12)</xtlsg>
<xtlmolwt>252.82</xtlmolwt>
<quality_mark>Indexed</quality_mark>
<lambda>1.5418</lambda>
<patrad>CuKα</patrad>
<internal_standard>Al</internal_standard>
<temperature>298.0</temperature>
<aspectn>12</aspectn>
<spgr_label>Space Group</spgr_label>
<spgr>C2/m (12)</spgr>
<pearson>mC18.00</pearson>
<entry_date>09/01/1985</entry_date>
<weight_percent>Mn21.73 O37.97 V40.30</weight_percent>
<atomic_percent>Mn11.11 O66.67 V22.22</atomic_percent>
<structure_info>Atomic parameters are cross-referenced from PDF entry 04-008-4129</structure_info>
<sg_sym_ops>
<sg_sym_op>
<seq>1</seq>
<operator>x,y,z</operator>
</sg_sym_op>
<sg_sym_op>
<seq>2</seq>
<operator>-x,-y,-z</operator>
</sg_sym_op>
<sg_sym_op>
<seq>3</seq>
<operator>x,-y,z</operator>
</sg_sym_op>
<sg_sym_op>
<seq>4</seq>
<operator>-x,y,-z</operator>
</sg_sym_op>
</sg_sym_ops>
<idp_column>IDP</idp_column>
<adp_column>ADP</adp_column>
<atomic_coords>
<atomic_coord>
<atom>O</atom>
<num>1</num>
<wyckoff>4i</wyckoff>
<symmetry>m</symmetry>
<x>0.02</x>
<y>0.0</y>
<z>0.185</z>
<sof>1.0</sof>
<aet>2#a</aet>
</atomic_coord>
<atomic_coord>
<atom>V</atom>
<num>2</num>
<wyckoff>4i</wyckoff>
<symmetry>m</symmetry>
<x>0.1764</x>
<y>0.0</y>
<z>0.1052</z>
<sof>1.0</sof>
<aet>6-a</aet>
</atomic_coord>
<atomic_coord>
<atom>O</atom>
<num>3</num>
<wyckoff>4i</wyckoff>
<symmetry>m</symmetry>
<x>0.34</x>
<y>0.0</y>
<z>0.385</z>
<sof>1.0</sof>
<aet>1#a</aet>
</atomic_coord>
<atomic_coord>
<atom>O</atom>
<num>4</num>
<wyckoff>4i</wyckoff>
<symmetry>m</symmetry>
<x>0.717</x>
<y>0.0</y>
<z>0.09</z>
<sof>1.0</sof>
<aet>3#a</aet>
</atomic_coord>
<atomic_coord>
<atom>Mn</atom>
<num>5</num>
<wyckoff>2c</wyckoff>
<symmetry>2/m</symmetry>
<x>0.0</x>
<y>0.0</y>
<z>0.5</z>
<sof>1.0</sof>
<aet>6-a</aet>
</atomic_coord>
</atomic_coords>
<ani_temp_facs/>
<ac_space_group>C12/m1 (12)</ac_space_group>
<ac_unit_cell_a>9.315</ac_unit_cell_a>
<ac_unit_cell_b>3.536</ac_unit_cell_b>
<ac_unit_cell_c>6.754</ac_unit_cell_c>
<ac_unit_cell_alpha>90</ac_unit_cell_alpha>
<ac_unit_cell_beta>112.66</ac_unit_cell_beta>
<ac_unit_cell_gamma>90</ac_unit_cell_gamma>
<subfile_indicator>Inorganic</subfile_indicator>
<cross_ref_pdf_numbers>00-045-1051 (Deleted), 04-005-5308 (Primary), 04-005-5625 (Alternate), 04-006-1210 (Alternate), 04-008-4129 (Alternate), 04-008-6953 (Alternate)</cross_ref_pdf_numbers>
<references>
<reference_group>
<type>Primary Reference</type>
<reference>Kozlowski, R. et al. J. Solid State Chem. 1980, 35, 1.</reference>
</reference_group>
<reference_group>
<type>Crystal Structure</type>
<reference>Crystal Structure Source: LPF.</reference>
</reference_group>
</references>
<database_comments>Additional Patterns: To replace 00-045-1051. Sample Preparation: Made by solid-state reaction between ''Mn2 O3'' and ''V2 O5''. Warning: Lines with abs(delta 2Theta)&gt;0.06 DEG.</database_comments>
<crystal_properties>Centrosymmetric</crystal_properties>
</pdf_data>
<graphs>
<wave_length>Cu Kα1 1.54056 Å</wave_length>
<chart_name>PDF Card - 00-035-0139.jpg</chart_name>
<stick_series type="Mn ( V O3 )2 - 00-035-0139 (Stick, Fixed Slit Intensity)">
<intensity>
<theta>14.159</theta>
<da>6.250</da>
<intensity>8</intensity>
<h>0</h>
<k>0</k>
<l>1</l>
<F/>
</intensity>
<intensity>
<theta>20.027</theta>
<da>4.430</da>
<intensity>20</intensity>
<h>2</h>
<k>0</k>
<l>-1</l>
<F/>
</intensity>
<intensity>
<theta>20.590</theta>
<da>4.310</da>
<intensity>9</intensity>
<h>2</h>
<k>0</k>
<l>0</l>
<F/>
</intensity>
<intensity>
<theta>27.165</theta>
<da>3.280</da>
<intensity>90</intensity>
<h>1</h>
<k>1</k>
<l>0</l>
<F/>
</intensity>
<intensity>
<theta>28.217</theta>
<da>3.160</da>
<intensity>100</intensity>
<h>2</h>
<k>0</k>
<l>-2</l>
<F/>
</intensity>
<intensity>
<theta>28.870</theta>
<da>3.090</da>
<intensity>30m</intensity>
<h>0</h>
<k>0</k>
<l>2</l>
<F/>
</intensity>
<intensity>
<theta>28.870</theta>
<da>3.090</da>
<intensity>30m</intensity>
<h>-1</h>
<k>1</k>
<l>1</l>
<F/>
</intensity>
<intensity>
<theta>29.355</theta>
<da>3.040</da>
<intensity>100</intensity>
<h>2</h>
<k>0</k>
<l>1</l>
<F/>
</intensity>
<intensity>
<theta>32.691</theta>
<da>2.737</da>
<intensity>70</intensity>
<h>1</h>
<k>1</k>
<l>1</l>
<F/>
</intensity>
<intensity>
<theta>36.774</theta>
<da>2.442</da>
<intensity>10</intensity>
<h>-1</h>
<k>1</k>
<l>2</l>
<F/>
</intensity>
<intensity>
<theta>38.627</theta>
<da>2.329</da>
<intensity>55m</intensity>
<h>-3</h>
<k>1</k>
<l>1</l>
<F/>
</intensity>
<intensity>
<theta>38.627</theta>
<da>2.329</da>
<intensity>55m</intensity>
<h>-4</h>
<k>0</k>
<l>1</l>
<F/>
</intensity>
<intensity>
<theta>40.471</theta>
<da>2.227</da>
<intensity>9</intensity>
<h>3</h>
<k>1</k>
<l>0</l>
<F/>
</intensity>
<intensity>
<theta>40.739</theta>
<da>2.213</da>
<intensity>15</intensity>
<h>-4</h>
<k>0</k>
<l>2</l>
<F/>
</intensity>
<intensity>
<theta>41.764</theta>
<da>2.161</da>
<intensity>13</intensity>
<h>2</h>
<k>0</k>
<l>2</l>
<F/>
</intensity>
<intensity>
<theta>41.947</theta>
<da>2.152</da>
<intensity>12</intensity>
<h>4</h>
<k>0</k>
<l>0</l>
<F/>
</intensity>
<intensity>
<theta>42.194</theta>
<da>2.140</da>
<intensity>11</intensity>
<h>-3</h>
<k>1</k>
<l>2</l>
<F/>
</intensity>
<intensity>
<theta>43.494</theta>
<da>2.079</da>
<intensity>30</intensity>
<h>0</h>
<k>0</k>
<l>3</l>
<F/>
</intensity>
<intensity>
<theta>47.331</theta>
<da>1.919</da>
<intensity>18</intensity>
<h>3</h>
<k>1</k>
<l>1</l>
<F/>
</intensity>
<intensity>
<theta>47.807</theta>
<da>1.901</da>
<intensity>20</intensity>
<h>-4</h>
<k>0</k>
<l>3</l>
<F/>
</intensity>
<intensity>
<theta>48.293</theta>
<da>1.883</da>
<intensity>25</intensity>
<h>-1</h>
<k>1</k>
<l>3</l>
<F/>
</intensity>
<intensity>
<theta>51.657</theta>
<da>1.768</da>
<intensity>40</intensity>
<h>0</h>
<k>2</k>
<l>0</l>
<F/>
</intensity>
<intensity>
<theta>54.301</theta>
<da>1.688</da>
<intensity>8</intensity>
<h>-2</h>
<k>0</k>
<l>4</l>
<F/>
</intensity>
<intensity>
<theta>55.695</theta>
<da>1.649</da>
<intensity>25</intensity>
<h>1</h>
<k>1</k>
<l>3</l>
<F/>
</intensity>
<intensity>
<theta>56.027</theta>
<da>1.640</da>
<intensity>1</intensity>
<h>2</h>
<k>0</k>
<l>3</l>
<F/>
</intensity>
</stick_series>
</graphs>
</pdfcard>

File: scripts_V_Nb_Mn_O/data/icdd/PDF Card - 00-038-0034.xml
<?xml version="1.0" encoding="UTF-8" standalone="no"?>
<?xml-stylesheet type="text/xsl" href="pdfcard.xsl"?><pdfcard>
<pdf_data ApplicationName="PDF-4+ 2020" ApplicationVersion="4.20.0.1" CurrentYear="2019">
<pdf_number>00-038-0034</pdf_number>
<chemical_formula>Mn2 V2 O7</chemical_formula>
<empirical_formula>Mn2 O7 V2</empirical_formula>
<chemical_name>Manganese Vanadium Oxide</chemical_name>
<xstal_system>Monoclinic</xstal_system>
<xtldx>3.802</xtldx>
<rep_struc>Sc2 Si2 O7</rep_struc>
<rep_struc_alpha_order>O7 Sc2 Si2</rep_struc_alpha_order>
<lpf_rep_struc>Sc2 [ Si2 O7 ],mS22,12</lpf_rep_struc>
<lpf_rep_struc_alpha_order>O7 Sc2 Si2,mS22,12</lpf_rep_struc_alpha_order>
<pressure_temperature>Ambient</pressure_temperature>
<status>Primary</status>
<cell_a>6.719(1)</cell_a>
<cell_b>8.719(1)</cell_b>
<cell_c>4.966(1)</cell_c>
<cell_beta>103.60(1)</cell_beta>
<z>2.00</z>
<cell_vol>282.77</cell_vol>
<cell_mv>141.38</cell_mv>
<authcovera>0.739</authcovera>
<authaoverb>0.771</authaoverb>
<authcoverb>0.570</authcoverb>
<xtlvol>282.77</xtlvol>
<redcellvol>141.38</redcellvol>
<xtla>6.719</xtla>
<xtlb>8.719</xtlb>
<xtlc>4.966</xtlc>
<xtlal>90.00</xtlal>
<xtlbe>103.60</xtlbe>
<xtlga>90.00</xtlga>
<xtlcovera>0.739</xtlcovera>
<xtlaoverb>0.771</xtlaoverb>
<xtlcoverb>0.570</xtlcoverb>
<redcell_a>4.966</redcell_a>
<redcell_b>5.504</redcell_b>
<redcell_c>5.504</redcell_c>
<redcell_al>104.76</redcell_al>
<redcell_be>98.25</redcell_be>
<redcell_ga>98.25</redcell_ga>
<xtlz>2.00</xtlz>
<ss>F(30) = 77.5(0.0114, 34)</ss>
<xtlsg>C2/m (12)</xtlsg>
<xtlmolwt>323.75</xtlmolwt>
<quality_mark>Star</quality_mark>
<lambda>2.2898</lambda>
<patrad>CrKα1</patrad>
<source>Densiometer</source>
<instrument>Guinier</instrument>
<internal_standard>KCl</internal_standard>
<temperature>295.0</temperature>
<aspectn>12</aspectn>
<spgr_label>Space Group</spgr_label>
<spgr>C2/m (12)</spgr>
<pearson>mC22.00</pearson>
<entry_date>09/01/1988</entry_date>
<weight_percent>Mn33.94 O34.59 V31.47</weight_percent>
<atomic_percent>Mn18.18 O63.64 V18.18</atomic_percent>
<structure_info>Atomic parameters are cross-referenced from PDF entry 04-005-5422</structure_info>
<sg_sym_ops>
<sg_sym_op>
<seq>1</seq>
<operator>x,y,z</operator>
</sg_sym_op>
<sg_sym_op>
<seq>2</seq>
<operator>-x,-y,-z</operator>
</sg_sym_op>
<sg_sym_op>
<seq>3</seq>
<operator>x,-y,z</operator>
</sg_sym_op>
<sg_sym_op>
<seq>4</seq>
<operator>-x,y,-z</operator>
</sg_sym_op>
</sg_sym_ops>
<idp_column>IDP</idp_column>
<adp_column>ADP</adp_column>
<atomic_coords>
<atomic_coord>
<atom>O</atom>
<num>1</num>
<wyckoff>8j</wyckoff>
<symmetry>1</symmetry>
<x>0.23532</x>
<y>0.15709</y>
<z>0.21424</z>
<sof>1.0</sof>
<aet>1#a</aet>
</atomic_coord>
<atomic_coord>
<atom>Mn</atom>
<num>2</num>
<wyckoff>4i</wyckoff>
<symmetry>m</symmetry>
<x>0.22319</x>
<y>0.0</y>
<z>0.40895</z>
<sof>1.0</sof>
<aet>4-a</aet>
</atomic_coord>
<atomic_coord>
<atom>O</atom>
<num>3</num>
<wyckoff>4i</wyckoff>
<symmetry>m</symmetry>
<x>0.60818</x>
<y>0.0</y>
<z>0.27876</z>
<sof>1.0</sof>
<aet>1#a</aet>
</atomic_coord>
<atomic_coord>
<atom>V</atom>
<num>4</num>
<wyckoff>4g</wyckoff>
<symmetry>2</symmetry>
<x>0.0</x>
<y>0.30881</y>
<z>0.0</z>
<sof>1.0</sof>
<aet>6-a</aet>
</atomic_coord>
<atomic_coord>
<atom>O</atom>
<num>5</num>
<wyckoff>2c</wyckoff>
<symmetry>2/m</symmetry>
<x>0.0</x>
<y>0.0</y>
<z>0.5</z>
<sof>1.0</sof>
<aet>2#b</aet>
</atomic_coord>
</atomic_coords>
<ani_temp_facs/>
<ac_space_group>C12/m1 (12)</ac_space_group>
<ac_unit_cell_a>6.705</ac_unit_cell_a>
<ac_unit_cell_b>8.716</ac_unit_cell_b>
<ac_unit_cell_c>4.968</ac_unit_cell_c>
<ac_unit_cell_alpha>90</ac_unit_cell_alpha>
<ac_unit_cell_beta>103.56</ac_unit_cell_beta>
<ac_unit_cell_gamma>90</ac_unit_cell_gamma>
<subfile_indicator>Inorganic</subfile_indicator>
<cross_ref_pdf_numbers>00-022-0436 (Deleted), 00-052-1266 (Primary), 04-005-5422 (Alternate), 04-005-5791 (Alternate)</cross_ref_pdf_numbers>
<references>
<reference_group>
<type>Primary Reference</type>
<reference>Nord, A. Neues Jahrb. Mineral., Monatsh. 1984, 1984, 283.</reference>
</reference_group>
<reference_group>
<type>Crystal Structure</type>
<reference>Crystal Structure Source: LPF.</reference>
</reference_group>
</references>
<database_comments>Additional Patterns: To replace 00-022-0436. Sample Preparation: Made by heating ''Mn O'' and ''V2 O5'' at 800 C for seven days. Temperature of Data Collection: 295 K.</database_comments>
<crystal_properties>Centrosymmetric</crystal_properties>
</pdf_data>
<graphs>
<wave_length>Cu Kα1 1.54056 Å</wave_length>
<chart_name>PDF Card - 00-038-0034.jpg</chart_name>
<stick_series type="Mn2 V2 O7 - 00-038-0034 (Stick, Fixed Slit Intensity)">
<intensity>
<theta>16.949</theta>
<da>5.227</da>
<intensity>40</intensity>
<h>1</h>
<k>1</k>
<l>0</l>
<F/>
</intensity>
<intensity>
<theta>18.369</theta>
<da>4.826</da>
<intensity>8</intensity>
<h>0</h>
<k>0</k>
<l>1</l>
<F/>
</intensity>
<intensity>
<theta>20.356</theta>
<da>4.359</da>
<intensity>6</intensity>
<h>0</h>
<k>2</k>
<l>0</l>
<F/>
</intensity>
<intensity>
<theta>22.583</theta>
<da>3.934</da>
<intensity>1</intensity>
<h>1</h>
<k>1</k>
<l>-1</l>
<F/>
</intensity>
<intensity>
<theta>27.386</theta>
<da>3.254</da>
<intensity>75</intensity>
<h>1</h>
<k>1</k>
<l>1</l>
<F/>
</intensity>
<intensity>
<theta>27.524</theta>
<da>3.238</da>
<intensity>100</intensity>
<h>0</h>
<k>2</k>
<l>1</l>
<F/>
</intensity>
<intensity>
<theta>29.159</theta>
<da>3.060</da>
<intensity>60</intensity>
<h>2</h>
<k>0</k>
<l>-1</l>
<F/>
</intensity>
<intensity>
<theta>33.731</theta>
<da>2.655</da>
<intensity>32</intensity>
<h>1</h>
<k>3</k>
<l>0</l>
<F/>
</intensity>
<intensity>
<theta>34.290</theta>
<da>2.613</da>
<intensity>30</intensity>
<h>2</h>
<k>2</k>
<l>0</l>
<F/>
</intensity>
<intensity>
<theta>36.649</theta>
<da>2.450</da>
<intensity>7</intensity>
<h>2</h>
<k>0</k>
<l>1</l>
<F/>
</intensity>
<intensity>
<theta>37.009</theta>
<da>2.427</da>
<intensity>3</intensity>
<h>1</h>
<k>3</k>
<l>-1</l>
<F/>
</intensity>
<intensity>
<theta>37.232</theta>
<da>2.413</da>
<intensity>4</intensity>
<h>0</h>
<k>0</k>
<l>2</l>
<F/>
</intensity>
<intensity>
<theta>37.983</theta>
<da>2.367</da>
<intensity>5</intensity>
<h>1</h>
<k>1</k>
<l>-2</l>
<F/>
</intensity>
<intensity>
<theta>40.264</theta>
<da>2.238</da>
<intensity>45</intensity>
<h>1</h>
<k>3</k>
<l>1</l>
<F/>
</intensity>
<intensity>
<theta>40.893</theta>
<da>2.205</da>
<intensity>15</intensity>
<h>2</h>
<k>0</k>
<l>-2</l>
<F/>
</intensity>
<intensity>
<theta>41.383</theta>
<da>2.180</da>
<intensity>8</intensity>
<h>0</h>
<k>4</k>
<l>0</l>
<F/>
</intensity>
<intensity>
<theta>42.276</theta>
<da>2.136</da>
<intensity>8</intensity>
<h>2</h>
<k>2</k>
<l>1</l>
<F/>
</intensity>
<intensity>
<theta>42.590</theta>
<da>2.121</da>
<intensity>45</intensity>
<h>3</h>
<k>1</k>
<l>-1</l>
<F/>
</intensity>
<intensity>
<theta>42.780</theta>
<da>2.112</da>
<intensity>9m</intensity>
<h>0</h>
<k>2</k>
<l>2</l>
<F/>
</intensity>
<intensity>
<theta>42.780</theta>
<da>2.112</da>
<intensity>9m</intensity>
<h>3</h>
<k>1</k>
<l>0</l>
<F/>
</intensity>
<intensity>
<theta>44.164</theta>
<da>2.049</da>
<intensity>4</intensity>
<h>1</h>
<k>1</k>
<l>2</l>
<F/>
</intensity>
<intensity>
<theta>45.618</theta>
<da>1.987</da>
<intensity>12</intensity>
<h>0</h>
<k>4</k>
<l>1</l>
<F/>
</intensity>
<intensity>
<theta>46.108</theta>
<da>1.967</da>
<intensity>45</intensity>
<h>2</h>
<k>2</k>
<l>-2</l>
<F/>
</intensity>
<intensity>
<theta>48.430</theta>
<da>1.878</da>
<intensity>5</intensity>
<h>1</h>
<k>3</k>
<l>-2</l>
<F/>
</intensity>
<intensity>
<theta>50.463</theta>
<da>1.807</da>
<intensity>4</intensity>
<h>3</h>
<k>1</k>
<l>-2</l>
<F/>
</intensity>
<intensity>
<theta>50.946</theta>
<da>1.791</da>
<intensity>4</intensity>
<h>3</h>
<k>1</k>
<l>1</l>
<F/>
</intensity>
<intensity>
<theta>51.438</theta>
<da>1.775</da>
<intensity>8</intensity>
<h>2</h>
<k>4</k>
<l>-1</l>
<F/>
</intensity>
<intensity>
<theta>52.100</theta>
<da>1.754</da>
<intensity>10</intensity>
<h>2</h>
<k>0</k>
<l>2</l>
<F/>
</intensity>
<intensity>
<theta>52.325</theta>
<da>1.747</da>
<intensity>10</intensity>
<h>3</h>
<k>3</k>
<l>-1</l>
<F/>
</intensity>
<intensity>
<theta>52.486</theta>
<da>1.742</da>
<intensity>15</intensity>
<h>3</h>
<k>3</k>
<l>0</l>
<F/>
</intensity>
<intensity>
<theta>53.648</theta>
<da>1.707</da>
<intensity>50</intensity>
<h>1</h>
<k>3</k>
<l>2</l>
<F/>
</intensity>
<intensity>
<theta>54.405</theta>
<da>1.685</da>
<intensity>12</intensity>
<h>1</h>
<k>5</k>
<l>0</l>
<F/>
</intensity>
</stick_series>
</graphs>
</pdfcard>

File: scripts_V_Nb_Mn_O/data/icdd/PDF Card - 00-038-0903.xml
<?xml version="1.0" encoding="UTF-8" standalone="no"?>
<?xml-stylesheet type="text/xsl" href="pdfcard.xsl"?><pdfcard>
<pdf_data ApplicationName="PDF-4+ 2020" ApplicationVersion="4.20.0.1" CurrentYear="2019">
<pdf_number>00-038-0903</pdf_number>
<chemical_formula>O2</chemical_formula>
<empirical_formula>O2</empirical_formula>
<anx>N</anx>
<chemical_name>Oxygen</chemical_name>
<common_name>δ-O2</common_name>
<xstal_system>Orthorhombic</xstal_system>
<xtldx>2.566</xtldx>
<rep_struc>O2</rep_struc>
<rep_struc_alpha_order>O2</rep_struc_alpha_order>
<lpf_rep_struc>[ O2 ],oF8,69</lpf_rep_struc>
<lpf_rep_struc_alpha_order>O2,oF8,69</lpf_rep_struc_alpha_order>
<pressure_temperature>Non-ambient Pressure</pressure_temperature>
<status>Primary</status>
<cell_a>4.217</cell_a>
<cell_b>2.949</cell_b>
<cell_c>6.661</cell_c>
<z>4.00</z>
<cell_vol>82.84</cell_vol>
<cell_mv>20.71</cell_mv>
<authcovera>1.580</authcovera>
<authaoverb>1.430</authaoverb>
<authcoverb>2.259</authcoverb>
<xtlvol>82.84</xtlvol>
<redcellvol>20.71</redcellvol>
<xtla>4.217</xtla>
<xtlb>6.661</xtlb>
<xtlc>2.949</xtlc>
<xtlal>90.00</xtlal>
<xtlbe>90.00</xtlbe>
<xtlga>90.00</xtlga>
<xtlcovera>0.699</xtlcovera>
<xtlaoverb>0.633</xtlaoverb>
<xtlcoverb>0.443</xtlcoverb>
<redcell_a>2.573</redcell_a>
<redcell_b>2.573</redcell_b>
<redcell_c>3.642</redcell_c>
<redcell_al>103.41</redcell_al>
<redcell_be>103.41</redcell_be>
<redcell_ga>110.07</redcell_ga>
<xtlz>4.00</xtlz>
<ss>F(4) = 18.6(0.0308, 7)</ss>
<xtlsg>Fmmm (69)</xtlsg>
<xtlmolwt>32.00</xtlmolwt>
<quality_mark>Indexed</quality_mark>
<lambda>1.5418</lambda>
<patrad>CuKα</patrad>
<temperature>298.0</temperature>
<pressure>10.20000000000</pressure>
<aspectn>69</aspectn>
<spgr_label>Space Group</spgr_label>
<spgr>Fmmm (69)</spgr>
<pearson>oF8.00</pearson>
<entry_date>09/01/1988</entry_date>
<weight_percent>O100.00</weight_percent>
<atomic_percent>O100.00</atomic_percent>
<structure_info>Atomic parameters are cross-referenced from PDF entry 04-009-8325</structure_info>
<sg_sym_ops>
<sg_sym_op>
<seq>1</seq>
<operator>x,y,z</operator>
</sg_sym_op>
<sg_sym_op>
<seq>2</seq>
<operator>-x,-y,-z</operator>
</sg_sym_op>
<sg_sym_op>
<seq>3</seq>
<operator>x,-y,-z</operator>
</sg_sym_op>
<sg_sym_op>
<seq>4</seq>
<operator>-x,y,z</operator>
</sg_sym_op>
<sg_sym_op>
<seq>5</seq>
<operator>-x,y,-z</operator>
</sg_sym_op>
<sg_sym_op>
<seq>6</seq>
<operator>x,-y,z</operator>
</sg_sym_op>
<sg_sym_op>
<seq>7</seq>
<operator>-x,-y,z</operator>
</sg_sym_op>
<sg_sym_op>
<seq>8</seq>
<operator>x,y,-z</operator>
</sg_sym_op>
</sg_sym_ops>
<idp_column>IDP</idp_column>
<adp_column>ADP</adp_column>
<atomic_coords>
<atomic_coord>
<atom>O</atom>
<num>1</num>
<wyckoff>8i</wyckoff>
<symmetry>mm2</symmetry>
<x>0.0</x>
<y>0.0</y>
<z>0.0871</z>
<sof>1.0</sof>
<aet>1#a</aet>
</atomic_coord>
</atomic_coords>
<ani_temp_facs/>
<ac_space_group>Fmmm (69)</ac_space_group>
<ac_unit_cell_a>4.2151(6)</ac_unit_cell_a>
<ac_unit_cell_b>2.9567(4)</ac_unit_cell_b>
<ac_unit_cell_c>6.6897(17)</ac_unit_cell_c>
<ac_unit_cell_alpha>90</ac_unit_cell_alpha>
<ac_unit_cell_beta>90</ac_unit_cell_beta>
<ac_unit_cell_gamma>90</ac_unit_cell_gamma>
<subfile_indicator>Inorganic, Metal &amp; Alloy, Pharmaceutical</subfile_indicator>
<cross_ref_pdf_numbers>04-009-8325 (Primary)</cross_ref_pdf_numbers>
<references>
<reference_group>
<type>Primary Reference</type>
<doi>10.1063/1.447495</doi>
<reference>Olinger, B., Mills, R., Roof, R. J. Chem. Phys. 1984, 81, 5068.</reference>
</reference_group>
<reference_group>
<type>Crystal Structure</type>
<reference>Crystal Structure Source: LPF.</reference>
</reference_group>
</references>
<database_comments>ANX: N. In Situ Condition: Sample was loaded in diamond anvil cell with NaF as pressure monitor. Pressure of Datacollection: 10.2 GPa. Temperature of Data Collection: 298 K. Warning: Lines with abs(delta 2Theta)&gt;0.06 DEG.</database_comments>
<crystal_properties>Centrosymmetric</crystal_properties>
<phase>δ</phase>
</pdf_data>
<graphs>
<wave_length>Cu Kα1 1.54056 Å</wave_length>
<chart_name>PDF Card - 00-038-0903.jpg</chart_name>
<stick_series type="O2 - 00-038-0903 (Stick, Fixed Slit Intensity)">
<intensity>
<theta>26.757</theta>
<da>3.329</da>
<intensity>20</intensity>
<h>0</h>
<k>0</k>
<l>2</l>
<F/>
</intensity>
<intensity>
<theta>39.563</theta>
<da>2.276</da>
<intensity>100</intensity>
<h>1</h>
<k>1</k>
<l>1</l>
<F/>
</intensity>
<intensity>
<theta>42.844</theta>
<da>2.109</da>
<intensity>20</intensity>
<h>2</h>
<k>0</k>
<l>0</l>
<F/>
</intensity>
<intensity>
<theta>63.011</theta>
<da>1.474</da>
<intensity>30</intensity>
<h>0</h>
<k>2</k>
<l>0</l>
<F/>
</intensity>
</stick_series>
</graphs>
</pdfcard>

File: scripts_V_Nb_Mn_O/data/icdd/PDF Card - 00-038-1181.xml
<?xml version="1.0" encoding="UTF-8" standalone="no"?>
<?xml-stylesheet type="text/xsl" href="pdfcard.xsl"?><pdfcard>
<pdf_data ApplicationName="PDF-4+ 2020" ApplicationVersion="4.20.0.1" CurrentYear="2019">
<pdf_number>00-038-1181</pdf_number>
<chemical_formula>V3 O5</chemical_formula>
<empirical_formula>O5 V3</empirical_formula>
<chemical_name>Vanadium Oxide</chemical_name>
<xstal_system>Monoclinic</xstal_system>
<xtldx>4.724</xtldx>
<rep_struc>V3 O5</rep_struc>
<rep_struc_alpha_order>O5 V3</rep_struc_alpha_order>
<lpf_rep_struc>V3 O5,mP32,13</lpf_rep_struc>
<lpf_rep_struc_alpha_order>O5 V3,mP32,13</lpf_rep_struc_alpha_order>
<pressure_temperature>Ambient</pressure_temperature>
<status>Primary</status>
<cell_a>9.857(1)</cell_a>
<cell_b>5.0403(5)</cell_b>
<cell_c>6.990(1)</cell_c>
<cell_beta>109.49(2)</cell_beta>
<z>4.00</z>
<cell_vol>327.38</cell_vol>
<cell_mv>81.84</cell_mv>
<authcovera>0.709</authcovera>
<authaoverb>1.956</authaoverb>
<authcoverb>1.387</authcoverb>
<xtlvol>327.38</xtlvol>
<redcellvol>327.38</redcellvol>
<xtla>9.857</xtla>
<xtlb>5.040</xtlb>
<xtlc>6.990</xtlc>
<xtlal>90.00</xtlal>
<xtlbe>109.49</xtlbe>
<xtlga>90.00</xtlga>
<xtlcovera>0.709</xtlcovera>
<xtlaoverb>1.956</xtlaoverb>
<xtlcoverb>1.387</xtlcoverb>
<redcell_a>5.040</redcell_a>
<redcell_b>6.990</redcell_b>
<redcell_c>9.857</redcell_c>
<redcell_al>109.49</redcell_al>
<redcell_be>90.00</redcell_be>
<redcell_ga>90.00</redcell_ga>
<xtlz>4.00</xtlz>
<ss>F(30) = 19.7(0.0090, 170)</ss>
<xtlsg>P2/c (13)</xtlsg>
<xtlmolwt>232.82</xtlmolwt>
<quality_mark>Star</quality_mark>
<filttyp>Ni Beta</filttyp>
<lambda>1.5405</lambda>
<patrad>CuKα1</patrad>
<source>Diffractometer - Peak</source>
<instrument>Diffractometer</instrument>
<internal_standard>Si</internal_standard>
<temperature>298.0</temperature>
<aspectn>13A</aspectn>
<spgr_label>Space Group</spgr_label>
<spgr>P2/c (13)</spgr>
<color>Brownish black</color>
<pearson>mP32.00</pearson>
<entry_date>09/01/1988</entry_date>
<weight_percent>O34.36 V65.64</weight_percent>
<atomic_percent>O62.50 V37.50</atomic_percent>
<structure_info>Atomic parameters are cross-referenced from PDF entry 04-002-3772</structure_info>
<sg_sym_ops>
<sg_sym_op>
<seq>1</seq>
<operator>x,y,z</operator>
</sg_sym_op>
<sg_sym_op>
<seq>2</seq>
<operator>-x,-y,-z</operator>
</sg_sym_op>
<sg_sym_op>
<seq>3</seq>
<operator>-x,y,-z+1/2</operator>
</sg_sym_op>
<sg_sym_op>
<seq>4</seq>
<operator>x,-y,z+1/2</operator>
</sg_sym_op>
</sg_sym_ops>
<idp_column>IDP</idp_column>
<adp_column>ADP</adp_column>
<atomic_coords>
<atomic_coord>
<atom>O</atom>
<num>1</num>
<wyckoff>4g</wyckoff>
<symmetry>1</symmetry>
<x>0.07895</x>
<y>0.65877</y>
<z>0.13658</z>
<sof>1.0</sof>
<aet>4-a</aet>
</atomic_coord>
<atomic_coord>
<atom>V</atom>
<num>2</num>
<wyckoff>4g</wyckoff>
<symmetry>1</symmetry>
<x>0.12911</x>
<y>0.49659</y>
<z>0.40864</z>
<sof>1.0</sof>
<aet>6-a</aet>
</atomic_coord>
<atomic_coord>
<atom>O</atom>
<num>3</num>
<wyckoff>4g</wyckoff>
<symmetry>1</symmetry>
<x>0.20017</x>
<y>0.14739</y>
<z>0.03809</z>
<sof>1.0</sof>
<aet>3#a</aet>
</atomic_coord>
<atomic_coord>
<atom>O</atom>
<num>4</num>
<wyckoff>4g</wyckoff>
<symmetry>1</symmetry>
<x>0.31332</x>
<y>0.34014</y>
<z>0.47371</z>
<sof>1.0</sof>
<aet>3#a</aet>
</atomic_coord>
<atomic_coord>
<atom>V</atom>
<num>5</num>
<wyckoff>4g</wyckoff>
<symmetry>1</symmetry>
<x>0.36784</x>
<y>0.00626</y>
<z>0.08927</z>
<sof>1.0</sof>
<aet>6-a</aet>
</atomic_coord>
<atomic_coord>
<atom>O</atom>
<num>6</num>
<wyckoff>4g</wyckoff>
<symmetry>1</symmetry>
<x>0.58201</x>
<y>0.15179</y>
<z>0.63923</z>
<sof>1.0</sof>
<aet>4-a</aet>
</atomic_coord>
<atomic_coord>
<atom>O</atom>
<num>7</num>
<wyckoff>2f</wyckoff>
<symmetry>2</symmetry>
<x>0.5</x>
<y>0.29721</y>
<z>0.25</z>
<sof>1.0</sof>
<aet>4-a</aet>
</atomic_coord>
<atomic_coord>
<atom>O</atom>
<num>8</num>
<wyckoff>2e</wyckoff>
<symmetry>2</symmetry>
<x>0.0</x>
<y>0.18517</y>
<z>0.25</z>
<sof>1.0</sof>
<aet>4-a</aet>
</atomic_coord>
<atomic_coord>
<atom>V</atom>
<num>9</num>
<wyckoff>2b</wyckoff>
<symmetry>-1</symmetry>
<x>0.5</x>
<y>0.5</y>
<z>0.0</z>
<sof>1.0</sof>
<aet>6-a</aet>
</atomic_coord>
<atomic_coord>
<atom>V</atom>
<num>10</num>
<wyckoff>2a</wyckoff>
<symmetry>-1</symmetry>
<x>0.0</x>
<y>0.0</y>
<z>0.0</z>
<sof>1.0</sof>
<aet>6-a</aet>
</atomic_coord>
</atomic_coords>
<ani_temp_facs/>
<ac_space_group>P12/c1 (13)</ac_space_group>
<ac_unit_cell_a>9.8575</ac_unit_cell_a>
<ac_unit_cell_b>5.042</ac_unit_cell_b>
<ac_unit_cell_c>6.99</ac_unit_cell_c>
<ac_unit_cell_alpha>90</ac_unit_cell_alpha>
<ac_unit_cell_beta>109.54</ac_unit_cell_beta>
<ac_unit_cell_gamma>90</ac_unit_cell_gamma>
<subfile_indicator>Common Phase, Forensic, Inorganic, Metal &amp; Alloy</subfile_indicator>
<cross_ref_pdf_numbers>00-030-1424 (Alternate), 04-002-3772 (Alternate), 04-004-5435 (Alternate), 04-004-7808 (Alternate), 04-007-0359 (Primary), 04-007-8348 (Alternate), 04-007-9307 (Alternate)</cross_ref_pdf_numbers>
<references>
<reference_group>
<type>Primary Reference</type>
<reference>Spilker, J., Glinnemann, J., Hahn, Th., Inst. fur Kristallographie, Aachen, Germany. ICDD Grant-in-Aid 1987.</reference>
</reference_group>
<reference_group>
<type>Crystal Structure</type>
<reference>Crystal Structure Source: LPF.</reference>
</reference_group>
<reference_group>
<type>Unit Cell</type>
<reference>Asbrink, S. Acta Crystallogr., Sect. B: Struct. Crystallogr. Cryst. Chem. 1980, 36, 1332.</reference>
</reference_group>
</references>
<database_comments>Additional Patterns: To replace 00-030-1424. See PDF 01-072-0977. General Comments: To confirm the ''V3 O5''-composition an analogous experiment has been done with a sample resulting in the phases ''V3 O5'' and ''V4 O7''. No significant variation of reflections has been observed. Sample Preparation: Powder prepared by heating ''V2 O5'' and V in evacuated silica tubes at 600 C for two days and at 1000 C for three days. Sample consists of ''V3 O5'' and ''V2 O3''.</database_comments>
<crystal_properties>Centrosymmetric</crystal_properties>
</pdf_data>
<graphs>
<wave_length>Cu Kα1 1.54056 Å</wave_length>
<chart_name>PDF Card - 00-038-1181.jpg</chart_name>
<stick_series type="V3 O5 - 00-038-1181 (Stick, Fixed Slit Intensity)">
<intensity>
<theta>19.083</theta>
<da>4.6470</da>
<intensity>50</intensity>
<h>2</h>
<k>0</k>
<l>0</l>
<F/>
</intensity>
<intensity>
<theta>20.022</theta>
<da>4.4310</da>
<intensity>20</intensity>
<h>1</h>
<k>1</k>
<l>0</l>
<F/>
</intensity>
<intensity>
<theta>27.030</theta>
<da>3.2960</da>
<intensity>70</intensity>
<h>0</h>
<k>0</k>
<l>2</l>
<F/>
</intensity>
<intensity>
<theta>27.446</theta>
<da>3.2470</da>
<intensity>4</intensity>
<h>-2</h>
<k>0</k>
<l>2</l>
<F/>
</intensity>
<intensity>
<theta>31.137</theta>
<da>2.8700</da>
<intensity>70</intensity>
<h>-1</h>
<k>1</k>
<l>2</l>
<F/>
</intensity>
<intensity>
<theta>33.955</theta>
<da>2.6380</da>
<intensity>100</intensity>
<h>-3</h>
<k>1</k>
<l>0</l>
<F/>
</intensity>
<intensity>
<theta>35.597</theta>
<da>2.5200</da>
<intensity>55</intensity>
<h>0</h>
<k>2</k>
<l>0</l>
<F/>
</intensity>
<intensity>
<theta>36.449</theta>
<da>2.4630</da>
<intensity>10</intensity>
<h>1</h>
<k>1</k>
<l>2</l>
<F/>
</intensity>
<intensity>
<theta>37.088</theta>
<da>2.4220</da>
<intensity>50</intensity>
<h>-3</h>
<k>1</k>
<l>2</l>
<F/>
</intensity>
<intensity>
<theta>38.370</theta>
<da>2.3440</da>
<intensity>10</intensity>
<h>2</h>
<k>0</k>
<l>2</l>
<F/>
</intensity>
<intensity>
<theta>38.696</theta>
<da>2.3250</da>
<intensity>4</intensity>
<h>4</h>
<k>0</k>
<l>0</l>
<F/>
</intensity>
<intensity>
<theta>40.614</theta>
<da>2.2195</da>
<intensity>40</intensity>
<h>1</h>
<k>2</k>
<l>1</l>
<F/>
</intensity>
<intensity>
<theta>40.725</theta>
<da>2.2137</da>
<intensity>30</intensity>
<h>-4</h>
<k>1</k>
<l>1</l>
<F/>
</intensity>
<intensity>
<theta>43.123</theta>
<da>2.0960</da>
<intensity>20</intensity>
<h>-2</h>
<k>1</k>
<l>3</l>
<F/>
</intensity>
<intensity>
<theta>45.269</theta>
<da>2.0015</da>
<intensity>30</intensity>
<h>0</h>
<k>2</k>
<l>2</l>
<F/>
</intensity>
<intensity>
<theta>45.473</theta>
<da>1.9930</da>
<intensity>4</intensity>
<h>-2</h>
<k>2</k>
<l>2</l>
<F/>
</intensity>
<intensity>
<theta>52.428</theta>
<da>1.7438</da>
<intensity>45</intensity>
<h>-5</h>
<k>1</k>
<l>0</l>
<F/>
</intensity>
<intensity>
<theta>53.337</theta>
<da>1.7162</da>
<intensity>50</intensity>
<h>2</h>
<k>2</k>
<l>2</l>
<F/>
</intensity>
<intensity>
<theta>56.357</theta>
<da>1.6312</da>
<intensity>50</intensity>
<h>-1</h>
<k>1</k>
<l>4</l>
<F/>
</intensity>
<intensity>
<theta>56.553</theta>
<da>1.6260</da>
<intensity>35</intensity>
<h>-6</h>
<k>0</k>
<l>2</l>
<F/>
</intensity>
<intensity>
<theta>59.657</theta>
<da>1.5486</da>
<intensity>4</intensity>
<h>6</h>
<k>0</k>
<l>0</l>
<F/>
</intensity>
<intensity>
<theta>61.155</theta>
<da>1.5142</da>
<intensity>10</intensity>
<h>-1</h>
<k>3</k>
<l>2</l>
<F/>
</intensity>
<intensity>
<theta>62.882</theta>
<da>1.4767</da>
<intensity>20</intensity>
<h>-3</h>
<k>3</k>
<l>0</l>
<F/>
</intensity>
<intensity>
<theta>64.481</theta>
<da>1.4439</da>
<intensity>4</intensity>
<h>1</h>
<k>3</k>
<l>2</l>
<F/>
</intensity>
<intensity>
<theta>64.909</theta>
<da>1.4354</da>
<intensity>30</intensity>
<h>-3</h>
<k>3</k>
<l>2</l>
<F/>
</intensity>
<intensity>
<theta>66.163</theta>
<da>1.4112</da>
<intensity>10</intensity>
<h>2</h>
<k>0</k>
<l>4</l>
<F/>
</intensity>
<intensity>
<theta>67.787</theta>
<da>1.3813</da>
<intensity>8</intensity>
<h>-6</h>
<k>0</k>
<l>4</l>
<F/>
</intensity>
<intensity>
<theta>68.207</theta>
<da>1.3738</da>
<intensity>15</intensity>
<h>5</h>
<k>1</k>
<l>2</l>
<F/>
</intensity>
<intensity>
<theta>68.645</theta>
<da>1.3661</da>
<intensity>20</intensity>
<h>-6</h>
<k>2</k>
<l>2</l>
<F/>
</intensity>
<intensity>
<theta>75.372</theta>
<da>1.2600</da>
<intensity>8</intensity>
<h>0</h>
<k>4</k>
<l>0</l>
<F/>
</intensity>
<intensity>
<theta>77.442</theta>
<da>1.2314</da>
<intensity>8</intensity>
<h>2</h>
<k>2</k>
<l>4</l>
<F/>
</intensity>
<intensity>
<theta>81.763</theta>
<da>1.1769</da>
<intensity>4</intensity>
<h>0</h>
<k>4</k>
<l>2</l>
<F/>
</intensity>
<intensity>
<theta>83.094</theta>
<da>1.1614</da>
<intensity>4</intensity>
<h>8</h>
<k>0</k>
<l>0</l>
<F/>
</intensity>
<intensity>
<theta>90.141</theta>
<da>1.0880</da>
<intensity>4</intensity>
<h>5</h>
<k>3</k>
<l>2</l>
<F/>
</intensity>
<intensity>
<theta>92.090</theta>
<da>1.0700</da>
<intensity>4</intensity>
<h>-9</h>
<k>1</k>
<l>2</l>
<F/>
</intensity>
<intensity>
<theta>93.805</theta>
<da>1.0549</da>
<intensity>16</intensity>
<h>-8</h>
<k>2</k>
<l>0</l>
<F/>
</intensity>
<intensity>
<theta>94.591</theta>
<da>1.0482</da>
<intensity>6</intensity>
<h>-4</h>
<k>2</k>
<l>6</l>
<F/>
</intensity>
</stick_series>
</graphs>
</pdfcard>

File: scripts_V_Nb_Mn_O/data/icdd/PDF Card - 00-040-0165.xml
<?xml version="1.0" encoding="UTF-8" standalone="no"?>
<?xml-stylesheet type="text/xsl" href="pdfcard.xsl"?><pdfcard>
<pdf_data ApplicationName="PDF-4+ 2020" ApplicationVersion="4.20.0.1" CurrentYear="2019">
<pdf_number>00-040-0165</pdf_number>
<chemical_formula>Mn V2 O6</chemical_formula>
<empirical_formula>Mn O6 V2</empirical_formula>
<chemical_name>Manganese Vanadium Oxide</chemical_name>
<xstal_system>Monoclinic</xstal_system>
<rep_struc_alpha_order>Ca O6 V2</rep_struc_alpha_order>
<pressure_temperature>Non-ambient Temperature</pressure_temperature>
<status>Primary</status>
<cell_a>9.783(3)</cell_a>
<cell_b>3.598(1)</cell_b>
<cell_c>6.908(2)</cell_c>
<cell_beta>102.73(1)</cell_beta>
<cell_vol>237.18</cell_vol>
<authcovera>0.706</authcovera>
<authaoverb>2.719</authaoverb>
<authcoverb>1.920</authcoverb>
<xtlvol>237.18</xtlvol>
<redcellvol>118.59</redcellvol>
<xtla>9.783</xtla>
<xtlb>3.598</xtlb>
<xtlc>6.908</xtlc>
<xtlal>90.00</xtlal>
<xtlbe>102.73</xtlbe>
<xtlga>90.00</xtlga>
<xtlcovera>0.706</xtlcovera>
<xtlaoverb>2.719</xtlaoverb>
<xtlcoverb>1.920</xtlcoverb>
<redcell_a>3.598</redcell_a>
<redcell_b>5.212</redcell_b>
<redcell_c>6.908</redcell_c>
<redcell_al>101.94</redcell_al>
<redcell_be>90.00</redcell_be>
<redcell_ga>110.19</redcell_ga>
<ss>F(24) = 36.6(0.0173, 38)</ss>
<xtlsg>C2/m (12)</xtlsg>
<xtlmolwt>252.82</xtlmolwt>
<quality_mark>Indexed</quality_mark>
<lambda>1.5418</lambda>
<patrad>CuKα</patrad>
<source>Visual</source>
<instrument>Diffractometer</instrument>
<temperature>873.0</temperature>
<aspectn>12</aspectn>
<spgr_label>Space Group</spgr_label>
<spgr>C2/m (12)</spgr>
<pearson>mC?</pearson>
<entry_date>09/01/1990</entry_date>
<weight_percent>Mn21.73 O37.97 V40.30</weight_percent>
<atomic_percent>Mn11.11 O66.67 V22.22</atomic_percent>
<structure_info>Atomic parameters are cross-referenced from PDF entry 04-006-9188</structure_info>
<sg_sym_ops>
<sg_sym_op>
<seq>1</seq>
<operator>x,y,z</operator>
</sg_sym_op>
<sg_sym_op>
<seq>2</seq>
<operator>-x,-y,-z</operator>
</sg_sym_op>
<sg_sym_op>
<seq>3</seq>
<operator>x,-y,z</operator>
</sg_sym_op>
<sg_sym_op>
<seq>4</seq>
<operator>-x,y,-z</operator>
</sg_sym_op>
</sg_sym_ops>
<idp_column>IDP</idp_column>
<adp_column>ADP</adp_column>
<atomic_coords>
<atomic_coord>
<atom>O</atom>
<num>1</num>
<wyckoff>4i</wyckoff>
<symmetry>m</symmetry>
<x>0.1434</x>
<y>0.0</y>
<z>0.1182</z>
<sof>1.0</sof>
<aet>1#a</aet>
</atomic_coord>
<atomic_coord>
<atom>O</atom>
<num>2</num>
<wyckoff>4i</wyckoff>
<symmetry>m</symmetry>
<x>0.2535</x>
<y>0.0</y>
<z>0.6066</z>
<sof>1.0</sof>
<aet>3#a</aet>
</atomic_coord>
<atomic_coord>
<atom>V</atom>
<num>3</num>
<wyckoff>4i</wyckoff>
<symmetry>m</symmetry>
<x>0.2658</x>
<y>0.0</y>
<z>0.3309</z>
<sof>1.0</sof>
<aet>5-c</aet>
</atomic_coord>
<atomic_coord>
<atom>O</atom>
<num>4</num>
<wyckoff>4i</wyckoff>
<symmetry>m</symmetry>
<x>0.4126</x>
<y>0.0</y>
<z>0.2781</z>
<sof>1.0</sof>
<aet>1#a</aet>
</atomic_coord>
<atomic_coord>
<atom>Mn</atom>
<num>5</num>
<wyckoff>2b</wyckoff>
<symmetry>2/m</symmetry>
<x>0.0</x>
<y>0.5</y>
<z>0.0</z>
<sof>1.0</sof>
<aet>6-a</aet>
</atomic_coord>
</atomic_coords>
<ani_temp_facs/>
<ac_space_group>C12/m1 (12)</ac_space_group>
<ac_unit_cell_a>9.783</ac_unit_cell_a>
<ac_unit_cell_b>3.598</ac_unit_cell_b>
<ac_unit_cell_c>6.908</ac_unit_cell_c>
<ac_unit_cell_alpha>90</ac_unit_cell_alpha>
<ac_unit_cell_beta>102.73</ac_unit_cell_beta>
<ac_unit_cell_gamma>90</ac_unit_cell_gamma>
<subfile_indicator>Inorganic</subfile_indicator>
<cross_ref_pdf_numbers>00-036-0167 (Deleted), 04-006-9188 (Alternate)</cross_ref_pdf_numbers>
<references>
<reference_group>
<type>Primary Reference</type>
<reference>Mocala, K., Ziolkowski, J. J. Solid State Chem. 1987, 69, 299.</reference>
</reference_group>
<reference_group>
<type>Crystal Structure</type>
<reference>Crystal Structure Source: LPF.</reference>
</reference_group>
</references>
<database_comments>Additional Patterns: To replace 00-036-0167. Temperature of Data Collection: 873 K. Warning: Lines with abs(delta 2Theta)&gt;0.06 DEG.</database_comments>
<crystal_properties>Centrosymmetric</crystal_properties>
</pdf_data>
<graphs>
<wave_length>Cu Kα1 1.54056 Å</wave_length>
<chart_name>PDF Card - 00-040-0165.jpg</chart_name>
<stick_series type="Mn V2 O6 - 00-040-0165 (Stick, Fixed Slit Intensity)">
<intensity>
<theta>13.164</theta>
<da>6.720</da>
<intensity>20</intensity>
<h>0</h>
<k>0</k>
<l>1</l>
<F/>
</intensity>
<intensity>
<theta>18.586</theta>
<da>4.770</da>
<intensity>50</intensity>
<h>2</h>
<k>0</k>
<l>0</l>
<F/>
</intensity>
<intensity>
<theta>20.286</theta>
<da>4.374</da>
<intensity>75</intensity>
<h>2</h>
<k>0</k>
<l>-1</l>
<F/>
</intensity>
<intensity>
<theta>25.107</theta>
<da>3.544</da>
<intensity>100</intensity>
<h>2</h>
<k>0</k>
<l>1</l>
<F/>
</intensity>
<intensity>
<theta>26.458</theta>
<da>3.366</da>
<intensity>50m</intensity>
<h>0</h>
<k>0</k>
<l>2</l>
<F/>
</intensity>
<intensity>
<theta>26.458</theta>
<da>3.366</da>
<intensity>50m</intensity>
<h>1</h>
<k>1</k>
<l>0</l>
<F/>
</intensity>
<intensity>
<theta>28.690</theta>
<da>3.109</da>
<intensity>50</intensity>
<h>1</h>
<k>1</k>
<l>-1</l>
<F/>
</intensity>
<intensity>
<theta>28.832</theta>
<da>3.094</da>
<intensity>75</intensity>
<h>2</h>
<k>0</k>
<l>-2</l>
<F/>
</intensity>
<intensity>
<theta>30.580</theta>
<da>2.921</da>
<intensity>75</intensity>
<h>1</h>
<k>1</k>
<l>1</l>
<F/>
</intensity>
<intensity>
<theta>35.802</theta>
<da>2.506</da>
<intensity>10</intensity>
<h>2</h>
<k>0</k>
<l>2</l>
<F/>
</intensity>
<intensity>
<theta>37.072</theta>
<da>2.423</da>
<intensity>10</intensity>
<h>4</h>
<k>0</k>
<l>-1</l>
<F/>
</intensity>
<intensity>
<theta>37.685</theta>
<da>2.385</da>
<intensity>50</intensity>
<h>4</h>
<k>0</k>
<l>0</l>
<F/>
</intensity>
<intensity>
<theta>37.883</theta>
<da>2.373</da>
<intensity>50</intensity>
<h>3</h>
<k>1</k>
<l>-1</l>
<F/>
</intensity>
<intensity>
<theta>40.114</theta>
<da>2.246</da>
<intensity>50</intensity>
<h>0</h>
<k>0</k>
<l>3</l>
<F/>
</intensity>
<intensity>
<theta>42.214</theta>
<da>2.139</da>
<intensity>50</intensity>
<h>3</h>
<k>1</k>
<l>1</l>
<F/>
</intensity>
<intensity>
<theta>46.814</theta>
<da>1.939</da>
<intensity>50</intensity>
<h>1</h>
<k>1</k>
<l>-3</l>
<F/>
</intensity>
<intensity>
<theta>48.402</theta>
<da>1.879</da>
<intensity>20</intensity>
<h>2</h>
<k>0</k>
<l>3</l>
<F/>
</intensity>
<intensity>
<theta>49.183</theta>
<da>1.851</da>
<intensity>50</intensity>
<h>4</h>
<k>0</k>
<l>-3</l>
<F/>
</intensity>
<intensity>
<theta>50.403</theta>
<da>1.809</da>
<intensity>50m</intensity>
<h>1</h>
<k>1</k>
<l>3</l>
<F/>
</intensity>
<intensity>
<theta>50.403</theta>
<da>1.809</da>
<intensity>50m</intensity>
<h>3</h>
<k>1</k>
<l>2</l>
<F/>
</intensity>
<intensity>
<theta>50.703</theta>
<da>1.799</da>
<intensity>50</intensity>
<h>0</h>
<k>2</k>
<l>0</l>
<F/>
</intensity>
<intensity>
<theta>51.501</theta>
<da>1.773</da>
<intensity>10</intensity>
<h>4</h>
<k>0</k>
<l>2</l>
<F/>
</intensity>
<intensity>
<theta>53.512</theta>
<da>1.711</da>
<intensity>20</intensity>
<h>2</h>
<k>0</k>
<l>-4</l>
<F/>
</intensity>
<intensity>
<theta>54.405</theta>
<da>1.685</da>
<intensity>10m</intensity>
<h>0</h>
<k>0</k>
<l>4</l>
<F/>
</intensity>
<intensity>
<theta>54.405</theta>
<da>1.685</da>
<intensity>10m</intensity>
<h>5</h>
<k>1</k>
<l>0</l>
<F/>
</intensity>
<intensity>
<theta>55.150</theta>
<da>1.664</da>
<intensity>10</intensity>
<h>2</h>
<k>2</k>
<l>-1</l>
<F/>
</intensity>
<intensity>
<theta>55.990</theta>
<da>1.641</da>
<intensity>20</intensity>
<h>5</h>
<k>1</k>
<l>-2</l>
<F/>
</intensity>
</stick_series>
</graphs>
</pdfcard>
