Repository: ComputationalMaterials-WestLake-Univ/phasemapy

# Automated Phase Mapping of XRD (AutoMapper)

The AutoMapper is an unsupervised solver to tackle the phase mapping challenge in high-throughput X-ray diffraction datasets. Besides leveraging robust fitting abilities of machine learning algorithms,it is integrated various material information, including first-principles calculated thermodynamic data, crystallography, X-ray diffraction, and texture.

Its main functionalities:

- correctly identify the number, identity, fraction, peak shift and texture of present phases.

File: scripts_V_Nb_Mn_O/data/icdd/PDF Card - 00-041-1426.xml
<?xml version="1.0" encoding="UTF-8" standalone="no"?>
<?xml-stylesheet type="text/xsl" href="pdfcard.xsl"?><pdfcard>
<pdf_data ApplicationName="PDF-4+ 2020" ApplicationVersion="4.20.0.1" CurrentYear="2019">
<pdf_number>00-041-1426</pdf_number>
<chemical_formula>V2 O5</chemical_formula>
<empirical_formula>O5 V2</empirical_formula>
<chemical_name>Vanadium Oxide</chemical_name>
<mineral_name>Shcherbinaite, syn</mineral_name>
<xstal_system>Orthorhombic</xstal_system>
<xtldx>3.364</xtldx>
<dm>3.32</dm>
<rep_struc>V2 O5</rep_struc>
<rep_struc_alpha_order>O5 V2</rep_struc_alpha_order>
<lpf_rep_struc>V2 O5,oP14,59</lpf_rep_struc>
<lpf_rep_struc_alpha_order>O5 V2,oP14,59</lpf_rep_struc_alpha_order>
<pressure_temperature>Ambient</pressure_temperature>
<status>Primary</status>
<cell_a>11.516(4)</cell_a>
<cell_b>3.5656(4)</cell_b>
<cell_c>4.3727(4)</cell_c>
<z>2.00</z>
<cell_vol>179.55</cell_vol>
<cell_mv>89.78</cell_mv>
<authcovera>0.380</authcovera>
<authaoverb>3.230</authaoverb>
<authcoverb>1.226</authcoverb>
<xtlvol>179.55</xtlvol>
<redcellvol>179.55</redcellvol>
<xtla>4.373</xtla>
<xtlb>11.516</xtlb>
<xtlc>3.566</xtlc>
<xtlal>90.00</xtlal>
<xtlbe>90.00</xtlbe>
<xtlga>90.00</xtlga>
<xtlcovera>0.815</xtlcovera>
<xtlaoverb>0.380</xtlaoverb>
<xtlcoverb>0.310</xtlcoverb>
<redcell_a>3.566</redcell_a>
<redcell_b>4.373</redcell_b>
<redcell_c>11.516</redcell_c>
<redcell_al>90.00</redcell_al>
<redcell_be>90.00</redcell_be>
<redcell_ga>90.00</redcell_ga>
<xtlz>2.00</xtlz>
<ss>F(30) = 92.0(0.0096, 34)</ss>
<xtlsg>Pnmm (59)</xtlsg>
<xtlmolwt>181.88</xtlmolwt>
<quality_mark>Star</quality_mark>
<lower>15.00</lower>
<filttyp>Graph Mono</filttyp>
<iic>1.6</iic>
<lambda>1.5418</lambda>
<patrad>CuKα</patrad>
<source>Diffractometer - Peak</source>
<instrument>Diffractometer</instrument>
<temperature>298.0</temperature>
<aspectn>59A</aspectn>
<spgr_label>Space Group</spgr_label>
<spgr>Pmmn (59)</spgr>
<color>Dark orange</color>
<pearson>oP14.00</pearson>
<optical_data_beta>=2.25 calc</optical_data_beta>
<entry_date>09/01/1991</entry_date>
<weight_percent>O43.98 V56.02</weight_percent>
<atomic_percent>O71.43 V28.57</atomic_percent>
<structure_info>Atomic parameters are cross-referenced from PDF entry 04-007-0398</structure_info>
<tf_type>B</tf_type>
<origin>O2</origin>
<sg_sym_ops>
<sg_sym_op>
<seq>1</seq>
<operator>x,y,z</operator>
</sg_sym_op>
<sg_sym_op>
<seq>2</seq>
<operator>-x,-y,-z</operator>
</sg_sym_op>
<sg_sym_op>
<seq>3</seq>
<operator>-x+1/2,y,z</operator>
</sg_sym_op>
<sg_sym_op>
<seq>4</seq>
<operator>x+1/2,-y,-z</operator>
</sg_sym_op>
<sg_sym_op>
<seq>5</seq>
<operator>x,-y+1/2,z</operator>
</sg_sym_op>
<sg_sym_op>
<seq>6</seq>
<operator>-x,y+1/2,-z</operator>
</sg_sym_op>
<sg_sym_op>
<seq>7</seq>
<operator>-x+1/2,-y+1/2,z</operator>
</sg_sym_op>
<sg_sym_op>
<seq>8</seq>
<operator>x+1/2,y+1/2,-z</operator>
</sg_sym_op>
</sg_sym_ops>
<idp_column>Biso</idp_column>
<adp_column>Bani</adp_column>
<atomic_coords>
<atomic_coord>
<atom>V</atom>
<num>1</num>
<wyckoff>4f</wyckoff>
<symmetry>.m.</symmetry>
<x>0.10118</x>
<y>0.25</y>
<z>0.8917</z>
<sof>1.0</sof>
<idp>0.54</idp>
<aet>5-a</aet>
</atomic_coord>
<atomic_coord>
<atom>O</atom>
<num>2</num>
<wyckoff>4f</wyckoff>
<symmetry>.m.</symmetry>
<x>0.1043</x>
<y>0.25</y>
<z>0.531</z>
<sof>1.0</sof>
<idp>1.21</idp>
<aet>1#a</aet>
</atomic_coord>
<atomic_coord>
<atom>O</atom>
<num>3</num>
<wyckoff>4f</wyckoff>
<symmetry>.m.</symmetry>
<x>-0.0689</x>
<y>0.25</y>
<z>0.003</z>
<sof>1.0</sof>
<idp>0.79</idp>
<aet>3#a</aet>
</atomic_coord>
<atomic_coord>
<atom>O</atom>
<num>4</num>
<wyckoff>2a</wyckoff>
<symmetry>mm2</symmetry>
<x>0.25</x>
<y>0.25</y>
<z>0.001</z>
<sof>1.0</sof>
<idp>0.9</idp>
<aet>2#a</aet>
</atomic_coord>
</atomic_coords>
<ani_temp_facs/>
<ac_space_group>Pmmn (59)</ac_space_group>
<ac_unit_cell_a>11.512(3)</ac_unit_cell_a>
<ac_unit_cell_b>3.564(1)</ac_unit_cell_b>
<ac_unit_cell_c>4.368(1)</ac_unit_cell_c>
<ac_unit_cell_alpha>90</ac_unit_cell_alpha>
<ac_unit_cell_beta>90</ac_unit_cell_beta>
<ac_unit_cell_gamma>90</ac_unit_cell_gamma>
<subfile_indicator>Battery Material, Common Phase, Educational Pattern, Forensic, Inorganic, Metal &amp; Alloy, Mineral Related (Mineral, Synthetic)</subfile_indicator>
<cross_ref_pdf_numbers>00-009-0387 (Alternate), 04-002-2453 (Alternate), 04-003-1780 (Alternate), 04-004-8623 (Alternate), 04-005-4335 (Alternate), 04-005-5922 (Alternate), 04-006-5671 (Alternate), 04-007-0398 (Primary), 04-007-6060 (Alternate), 04-007-8350 (Alternate), 04-008-4034 (Alternate), 04-008-4073 (Alternate), 04-008-4555 (Alternate), 04-008-7123 (Alternate), 04-008-8273 (Alternate)</cross_ref_pdf_numbers>
<references>
<reference_group>
<type>Primary Reference</type>
<reference>Schulz, D., Larson, F, McCarthy, G., North Dakota State Univ., Fargo, ND, USA. ICDD Grant-in-Aid 1988.</reference>
</reference_group>
<reference_group>
<type>Crystal Structure</type>
<reference>Crystal Structure Source: LPF.</reference>
</reference_group>
<reference_group>
<type>Optical Data</type>
<reference>Hughes, J., Finger, L. Am. Mineral. 1983, 68, 1220.</reference>
</reference_group>
<reference_group>
<type>Unit Cell</type>
<reference>Enjalbert, R., Galy, J. Acta Crystallogr., Sect. C: Cryst. Struct. Commun. 1986, 42, 1467.</reference>
</reference_group>
</references>
<database_comments>Additional Patterns: To replace 00-009-0387 and validated by calculated pattern. See PDF 01-077-2418 and 01-072-0433. Optical Data Specimen location: Optical data on specimen from Izalco Volcano, El Salvador. Sample Preparation: Sample obtained from J.T. Baker Chemical Co. Unit Cell Data Source: Powder Diffraction.</database_comments>
<crystal_properties>Centrosymmetric</crystal_properties>
<phase>α</phase>
</pdf_data>
<graphs>
<wave_length>Cu Kα1 1.54056 Å</wave_length>
<chart_name>PDF Card - 00-041-1426.jpg</chart_name>
<stick_series type="V2 O5 - 00-041-1426 (Stick, Fixed Slit Intensity)">
<intensity>
<theta>15.349</theta>
<da>5.7680</da>
<intensity>33</intensity>
<h>2</h>
<k>0</k>
<l>0</l>
<F/>
</intensity>
<intensity>
<theta>20.262</theta>
<da>4.3790</da>
<intensity>100</intensity>
<h>0</h>
<k>0</k>
<l>1</l>
<F/>
</intensity>
<intensity>
<theta>21.711</theta>
<da>4.0900</da>
<intensity>27</intensity>
<h>1</h>
<k>0</k>
<l>1</l>
<F/>
</intensity>
<intensity>
<theta>25.561</theta>
<da>3.4820</da>
<intensity>4</intensity>
<h>2</h>
<k>0</k>
<l>1</l>
<F/>
</intensity>
<intensity>
<theta>26.126</theta>
<da>3.4080</da>
<intensity>75</intensity>
<h>1</h>
<k>1</k>
<l>0</l>
<F/>
</intensity>
<intensity>
<theta>31.004</theta>
<da>2.8820</da>
<intensity>52m</intensity>
<h>3</h>
<k>0</k>
<l>1</l>
<F/>
</intensity>
<intensity>
<theta>31.004</theta>
<da>2.8820</da>
<intensity>52m</intensity>
<h>4</h>
<k>0</k>
<l>0</l>
<F/>
</intensity>
<intensity>
<theta>32.363</theta>
<da>2.7640</da>
<intensity>23</intensity>
<h>0</h>
<k>1</k>
<l>1</l>
<F/>
</intensity>
<intensity>
<theta>33.293</theta>
<da>2.6889</da>
<intensity>7</intensity>
<h>1</h>
<k>1</k>
<l>1</l>
<F/>
</intensity>
<intensity>
<theta>34.281</theta>
<da>2.6136</da>
<intensity>25</intensity>
<h>3</h>
<k>1</k>
<l>0</l>
<F/>
</intensity>
<intensity>
<theta>36.021</theta>
<da>2.4913</da>
<intensity>3</intensity>
<h>2</h>
<k>1</k>
<l>1</l>
<F/>
</intensity>
<intensity>
<theta>37.370</theta>
<da>2.4044</da>
<intensity>2</intensity>
<h>4</h>
<k>0</k>
<l>1</l>
<F/>
</intensity>
<intensity>
<theta>40.178</theta>
<da>2.2426</da>
<intensity>1</intensity>
<h>3</h>
<k>1</k>
<l>1</l>
<F/>
</intensity>
<intensity>
<theta>41.257</theta>
<da>2.1864</da>
<intensity>11</intensity>
<h>0</h>
<k>0</k>
<l>2</l>
<F/>
</intensity>
<intensity>
<theta>42.015</theta>
<da>2.1487</da>
<intensity>5</intensity>
<h>1</h>
<k>0</k>
<l>2</l>
<F/>
</intensity>
<intensity>
<theta>44.273</theta>
<da>2.0442</da>
<intensity>3</intensity>
<h>2</h>
<k>0</k>
<l>2</l>
<F/>
</intensity>
<intensity>
<theta>44.419</theta>
<da>2.0378</da>
<intensity>&lt;1</intensity>
<h>5</h>
<k>0</k>
<l>1</l>
<F/>
</intensity>
<intensity>
<theta>45.451</theta>
<da>1.9939</da>
<intensity>10</intensity>
<h>4</h>
<k>1</k>
<l>1</l>
<F/>
</intensity>
<intensity>
<theta>47.321</theta>
<da>1.9194</da>
<intensity>14</intensity>
<h>6</h>
<k>0</k>
<l>0</l>
<F/>
</intensity>
<intensity>
<theta>47.839</theta>
<da>1.8998</da>
<intensity>8</intensity>
<h>3</h>
<k>0</k>
<l>2</l>
<F/>
</intensity>
<intensity>
<theta>48.828</theta>
<da>1.8636</da>
<intensity>8</intensity>
<h>0</h>
<k>1</k>
<l>2</l>
<F/>
</intensity>
<intensity>
<theta>49.499</theta>
<da>1.8399</da>
<intensity>2</intensity>
<h>1</h>
<k>1</k>
<l>2</l>
<F/>
</intensity>
<intensity>
<theta>51.209</theta>
<da>1.7824</da>
<intensity>16</intensity>
<h>0</h>
<k>2</k>
<l>0</l>
<F/>
</intensity>
<intensity>
<theta>51.491</theta>
<da>1.7733</da>
<intensity>3</intensity>
<h>2</h>
<k>1</k>
<l>2</l>
<F/>
</intensity>
<intensity>
<theta>51.619</theta>
<da>1.7692</da>
<intensity>2</intensity>
<h>5</h>
<k>1</k>
<l>1</l>
<F/>
</intensity>
<intensity>
<theta>52.008</theta>
<da>1.7569</da>
<intensity>7</intensity>
<h>6</h>
<k>0</k>
<l>1</l>
<F/>
</intensity>
<intensity>
<theta>52.509</theta>
<da>1.7413</da>
<intensity>1</intensity>
<h>4</h>
<k>0</k>
<l>2</l>
<F/>
</intensity>
<intensity>
<theta>53.777</theta>
<da>1.7032</da>
<intensity>2</intensity>
<h>2</h>
<k>2</k>
<l>0</l>
<F/>
</intensity>
<intensity>
<theta>55.640</theta>
<da>1.6505</da>
<intensity>6</intensity>
<h>0</h>
<k>2</k>
<l>1</l>
<F/>
</intensity>
<intensity>
<theta>56.248</theta>
<da>1.6341</da>
<intensity>2</intensity>
<h>1</h>
<k>2</k>
<l>1</l>
<F/>
</intensity>
<intensity>
<theta>58.077</theta>
<da>1.5869</da>
<intensity>1</intensity>
<h>2</h>
<k>2</k>
<l>1</l>
<F/>
</intensity>
<intensity>
<theta>58.129</theta>
<da>1.5856</da>
<intensity>1</intensity>
<h>5</h>
<k>0</k>
<l>2</l>
<F/>
</intensity>
<intensity>
<theta>58.497</theta>
<da>1.5765</da>
<intensity>3</intensity>
<h>6</h>
<k>1</k>
<l>1</l>
<F/>
</intensity>
<intensity>
<theta>58.990</theta>
<da>1.5645</da>
<intensity>6</intensity>
<h>4</h>
<k>1</k>
<l>2</l>
<F/>
</intensity>
<intensity>
<theta>60.037</theta>
<da>1.5397</da>
<intensity>3</intensity>
<h>7</h>
<k>0</k>
<l>1</l>
<F/>
</intensity>
<intensity>
<theta>61.070</theta>
<da>1.5161</da>
<intensity>8m</intensity>
<h>3</h>
<k>2</k>
<l>1</l>
<F/>
</intensity>
<intensity>
<theta>61.070</theta>
<da>1.5161</da>
<intensity>8m</intensity>
<h>4</h>
<k>2</k>
<l>0</l>
<F/>
</intensity>
<intensity>
<theta>62.077</theta>
<da>1.4939</da>
<intensity>9</intensity>
<h>7</h>
<k>1</k>
<l>0</l>
<F/>
</intensity>
<intensity>
<theta>63.803</theta>
<da>1.4576</da>
<intensity>&lt;1</intensity>
<h>0</h>
<k>0</k>
<l>3</l>
<F/>
</intensity>
<intensity>
<theta>64.236</theta>
<da>1.4488</da>
<intensity>2</intensity>
<h>5</h>
<k>1</k>
<l>2</l>
<F/>
</intensity>
<intensity>
<theta>64.376</theta>
<da>1.4460</da>
<intensity>3</intensity>
<h>1</h>
<k>0</k>
<l>3</l>
<F/>
</intensity>
<intensity>
<theta>64.556</theta>
<da>1.4424</da>
<intensity>3</intensity>
<h>6</h>
<k>0</k>
<l>2</l>
<F/>
</intensity>
<intensity>
<theta>64.707</theta>
<da>1.4394</da>
<intensity>2</intensity>
<h>8</h>
<k>0</k>
<l>0</l>
<F/>
</intensity>
<intensity>
<theta>65.077</theta>
<da>1.4321</da>
<intensity>1</intensity>
<h>4</h>
<k>2</k>
<l>1</l>
<F/>
</intensity>
<intensity>
<theta>66.047</theta>
<da>1.4134</da>
<intensity>3m</intensity>
<h>2</h>
<k>0</k>
<l>3</l>
<F/>
</intensity>
<intensity>
<theta>66.047</theta>
<da>1.4134</da>
<intensity>3m</intensity>
<h>7</h>
<k>1</k>
<l>1</l>
<F/>
</intensity>
<intensity>
<theta>67.770</theta>
<da>1.3816</da>
<intensity>2</intensity>
<h>0</h>
<k>2</k>
<l>2</l>
<F/>
</intensity>
<intensity>
<theta>68.321</theta>
<da>1.3718</da>
<intensity>2</intensity>
<h>1</h>
<k>2</k>
<l>2</l>
<F/>
</intensity>
<intensity>
<theta>68.577</theta>
<da>1.3673</da>
<intensity>1</intensity>
<h>8</h>
<k>0</k>
<l>1</l>
<F/>
</intensity>
<intensity>
<theta>68.846</theta>
<da>1.3626</da>
<intensity>2</intensity>
<h>3</h>
<k>0</k>
<l>3</l>
<F/>
</intensity>
<intensity>
<theta>69.628</theta>
<da>1.3492</da>
<intensity>3</intensity>
<h>0</h>
<k>1</k>
<l>3</l>
<F/>
</intensity>
<intensity>
<theta>69.967</theta>
<da>1.3435</da>
<intensity>1</intensity>
<h>2</h>
<k>2</k>
<l>2</l>
<F/>
</intensity>
<intensity>
<theta>70.122</theta>
<da>1.3409</da>
<intensity>1m</intensity>
<h>1</h>
<k>1</k>
<l>3</l>
<F/>
</intensity>
<intensity>
<theta>70.122</theta>
<da>1.3409</da>
<intensity>1m</intensity>
<h>5</h>
<k>2</k>
<l>1</l>
<F/>
</intensity>
<intensity>
<theta>70.345</theta>
<da>1.3372</da>
<intensity>3</intensity>
<h>6</h>
<k>1</k>
<l>2</l>
<F/>
</intensity>
<intensity>
<theta>71.739</theta>
<da>1.3146</da>
<intensity>2</intensity>
<h>7</h>
<k>0</k>
<l>2</l>
<F/>
</intensity>
<intensity>
<theta>71.796</theta>
<da>1.3137</da>
<intensity>2</intensity>
<h>2</h>
<k>1</k>
<l>3</l>
<F/>
</intensity>
<intensity>
<theta>72.267</theta>
<da>1.3063</da>
<intensity>5</intensity>
<h>6</h>
<k>2</k>
<l>0</l>
<F/>
</intensity>
<intensity>
<theta>72.660</theta>
<da>1.3002</da>
<intensity>4</intensity>
<h>3</h>
<k>2</k>
<l>2</l>
<F/>
</intensity>
<intensity>
<theta>72.660</theta>
<da>1.3002</da>
<intensity>4m</intensity>
<h>4</h>
<k>0</k>
<l>3</l>
<F/>
</intensity>
<intensity>
<theta>74.498</theta>
<da>1.2726</da>
<intensity>3</intensity>
<h>3</h>
<k>1</k>
<l>3</l>
<F/>
</intensity>
<intensity>
<theta>75.967</theta>
<da>1.2516</da>
<intensity>3</intensity>
<h>6</h>
<k>2</k>
<l>1</l>
<F/>
</intensity>
<intensity>
<theta>76.399</theta>
<da>1.2456</da>
<intensity>1</intensity>
<h>4</h>
<k>2</k>
<l>2</l>
<F/>
</intensity>
<intensity>
<theta>77.301</theta>
<da>1.2333</da>
<intensity>1</intensity>
<h>7</h>
<k>1</k>
<l>2</l>
<F/>
</intensity>
<intensity>
<theta>77.428</theta>
<da>1.2316</da>
<intensity>1</intensity>
<h>5</h>
<k>0</k>
<l>3</l>
<F/>
</intensity>
<intensity>
<theta>77.697</theta>
<da>1.2280</da>
<intensity>1</intensity>
<h>9</h>
<k>0</k>
<l>1</l>
<F/>
</intensity>
<intensity>
<theta>78.174</theta>
<da>1.2217</da>
<intensity>2</intensity>
<h>4</h>
<k>1</k>
<l>3</l>
<F/>
</intensity>
</stick_series>
</graphs>
</pdfcard>

File: scripts_V_Nb_Mn_O/data/icdd/PDF Card - 00-043-1042.xml
<?xml version="1.0" encoding="UTF-8" standalone="no"?>
<?xml-stylesheet type="text/xsl" href="pdfcard.xsl"?><pdfcard>
<pdf_data ApplicationName="PDF-4+ 2020" ApplicationVersion="4.20.0.1" CurrentYear="2019">
<pdf_number>00-043-1042</pdf_number>
<chemical_formula>Nb2 O5</chemical_formula>
<empirical_formula>Nb2 O5</empirical_formula>
<chemical_name>Niobium Oxide</chemical_name>
<xstal_system>Monoclinic</xstal_system>
<xtldx>4.53</xtldx>
<rep_struc>Nb2 O5</rep_struc>
<rep_struc_alpha_order>Nb2 O5</rep_struc_alpha_order>
<lpf_rep_struc>Nb2 O5,mS14,12</lpf_rep_struc>
<lpf_rep_struc_alpha_order>Nb2 O5,mS14,12</lpf_rep_struc_alpha_order>
<pressure_temperature>Ambient</pressure_temperature>
<status>Primary</status>
<cell_a>3.983</cell_a>
<cell_b>3.826</cell_b>
<cell_c>12.79</cell_c>
<cell_beta>90.75</cell_beta>
<z>2.00</z>
<cell_vol>194.89</cell_vol>
<cell_mv>97.44</cell_mv>
<authcovera>3.211</authcovera>
<authaoverb>1.041</authaoverb>
<authcoverb>3.343</authcoverb>
<xtlvol>194.89</xtlvol>
<redcellvol>97.44</redcellvol>
<xtla>12.790</xtla>
<xtlb>3.826</xtlb>
<xtlc>3.983</xtlc>
<xtlal>90.00</xtlal>
<xtlbe>90.75</xtlbe>
<xtlga>90.00</xtlga>
<xtlcovera>0.311</xtlcovera>
<xtlaoverb>3.343</xtlaoverb>
<xtlcoverb>1.041</xtlcoverb>
<redcell_a>3.826</redcell_a>
<redcell_b>3.983</redcell_b>
<redcell_c>6.675</redcell_c>
<redcell_al>90.72</redcell_al>
<redcell_be>106.65</redcell_be>
<redcell_ga>90.00</redcell_ga>
<xtlz>2.00</xtlz>
<ss>F(30) = 264.7(0.0037, 31)</ss>
<xtlsg>C2/m (12)</xtlsg>
<xtlmolwt>265.81</xtlmolwt>
<quality_mark>Calculated</quality_mark>
<lower>15.00</lower>
<iic>2.99</iic>
<lambda>1.5406</lambda>
<patrad>CuKα1</patrad>
<source>Calculated - Peak</source>
<instrument>Calculated</instrument>
<temperature>298.0</temperature>
<aspectn>12B</aspectn>
<spgr_label>Space Group</spgr_label>
<spgr>A2/m (12)</spgr>
<pearson>mC14.00</pearson>
<entry_date>09/01/1993</entry_date>
<weight_percent>Nb69.90 O30.10</weight_percent>
<atomic_percent>Nb28.57 O71.43</atomic_percent>
<structure_info>Atomic parameters are cross-referenced from PDF entry 04-007-0495</structure_info>
<sg_sym_ops>
<sg_sym_op>
<seq>1</seq>
<operator>x,y,z</operator>
</sg_sym_op>
<sg_sym_op>
<seq>2</seq>
<operator>-x,-y,-z</operator>
</sg_sym_op>
<sg_sym_op>
<seq>3</seq>
<operator>x,-y,z</operator>
</sg_sym_op>
<sg_sym_op>
<seq>4</seq>
<operator>-x,y,-z</operator>
</sg_sym_op>
</sg_sym_ops>
<idp_column>IDP</idp_column>
<adp_column>ADP</adp_column>
<atomic_coords>
<atomic_coord>
<atom>Nb</atom>
<num>1</num>
<wyckoff>4i</wyckoff>
<symmetry>m</symmetry>
<x>0.07</x>
<y>0.0</y>
<z>0.146</z>
<sof>1.0</sof>
<aet>6-a</aet>
</atomic_coord>
<atomic_coord>
<atom>O</atom>
<num>2</num>
<wyckoff>2a</wyckoff>
<symmetry>2/m</symmetry>
<x>0.0</x>
<y>0.0</y>
<z>0.0</z>
<sof>1.0</sof>
<aet>2#b</aet>
</atomic_coord>
<atomic_coord>
<atom>O</atom>
<num>3</num>
<wyckoff>4i</wyckoff>
<symmetry>m</symmetry>
<x>0.0</x>
<y>0.0</y>
<z>0.68</z>
<sof>1.0</sof>
<aet>3#a</aet>
</atomic_coord>
<atomic_coord>
<atom>O</atom>
<num>4</num>
<wyckoff>4i</wyckoff>
<symmetry>m</symmetry>
<x>0.5</x>
<y>0.0</y>
<z>0.16</z>
<sof>1.0</sof>
<aet>2#a</aet>
</atomic_coord>
</atomic_coords>
<ani_temp_facs/>
<ac_space_group>A12/m1 (12)</ac_space_group>
<ac_unit_cell_a>3.983(4)</ac_unit_cell_a>
<ac_unit_cell_b>3.826(4)</ac_unit_cell_b>
<ac_unit_cell_c>12.79(1)</ac_unit_cell_c>
<ac_unit_cell_alpha>90</ac_unit_cell_alpha>
<ac_unit_cell_beta>90.75(5)</ac_unit_cell_beta>
<ac_unit_cell_gamma>90</ac_unit_cell_gamma>
<subfile_indicator>Inorganic, Metal &amp; Alloy</subfile_indicator>
<cross_ref_pdf_numbers>00-022-1196 (Primary), 04-007-0495 (Primary)</cross_ref_pdf_numbers>
<references>
<reference_group>
<type>Primary Reference</type>
<reference>Grier, D., McCarthy, G., North Dakota State University, Fargo, North Dakota, USA. ICDD Grant-in-Aid 1991.</reference>
</reference_group>
<reference_group>
<type>Atomic Coordinates</type>
<reference>Gruehn, R. J. Less-Common Met. 1966, 11, 119.</reference>
</reference_group>
<reference_group>
<type>Crystal Structure</type>
<reference>Crystal Structure Source: LPF.</reference>
</reference_group>
</references>
<database_comments>Additional Patterns: To replace 01-071-0312. General Comments: Calculation of diffractometer peak intensities done with MICRO-POWD v. 2.2 (D. Smith and K. Smith) using default instrument broadening function (NBS Table), diffracted beam monochromator polarization correction, and atomic scattering factors corrected for anomalous dispersion. Cell parameters from 22-1196. Atomic positions from Gruehn, R., J. Less-Common Met., 11 119 (1966): Nb in 4i with x=0.07, z=0.146; O(1) in 4i with x=0.0, z=0.68; O(2) in 4i with x=0.5, z=0.16; O(3) in 2a. Isotropic thermal parameters also from Gruehn: B=5.0 for each atom. Intensity threshold for &lt;1=0.1%.</database_comments>
<crystal_properties>Centrosymmetric</crystal_properties>
</pdf_data>
<graphs>
<wave_length>Cu Kα1 1.54056 Å</wave_length>
<chart_name>PDF Card - 00-043-1042.jpg</chart_name>
<stick_series type="Nb2 O5 - 00-043-1042 (Stick, Fixed Slit Intensity)">
<intensity>
<theta>13.838</theta>
<da>6.3940</da>
<intensity>50</intensity>
<h>0</h>
<k>0</k>
<l>2</l>
<F/>
</intensity>
<intensity>
<theta>22.302</theta>
<da>3.9830</da>
<intensity>100</intensity>
<h>1</h>
<k>0</k>
<l>0</l>
<F/>
</intensity>
<intensity>
<theta>24.265</theta>
<da>3.6650</da>
<intensity>81</intensity>
<h>0</h>
<k>1</k>
<l>1</l>
<F/>
</intensity>
<intensity>
<theta>26.181</theta>
<da>3.4010</da>
<intensity>4</intensity>
<h>1</h>
<k>0</k>
<l>-2</l>
<F/>
</intensity>
<intensity>
<theta>26.498</theta>
<da>3.3610</da>
<intensity>21</intensity>
<h>1</h>
<k>0</k>
<l>2</l>
<F/>
</intensity>
<intensity>
<theta>27.884</theta>
<da>3.1970</da>
<intensity>42</intensity>
<h>0</h>
<k>0</k>
<l>4</l>
<F/>
</intensity>
<intensity>
<theta>31.395</theta>
<da>2.8470</da>
<intensity>47</intensity>
<h>0</h>
<k>1</k>
<l>3</l>
<F/>
</intensity>
<intensity>
<theta>33.127</theta>
<da>2.7020</da>
<intensity>36</intensity>
<h>1</h>
<k>1</k>
<l>-1</l>
<F/>
</intensity>
<intensity>
<theta>33.254</theta>
<da>2.6920</da>
<intensity>1</intensity>
<h>1</h>
<k>1</k>
<l>1</l>
<F/>
</intensity>
<intensity>
<theta>35.758</theta>
<da>2.5090</da>
<intensity>14</intensity>
<h>1</h>
<k>0</k>
<l>-4</l>
<F/>
</intensity>
<intensity>
<theta>36.236</theta>
<da>2.4770</da>
<intensity>4</intensity>
<h>1</h>
<k>0</k>
<l>4</l>
<F/>
</intensity>
<intensity>
<theta>38.678</theta>
<da>2.3260</da>
<intensity>2</intensity>
<h>1</h>
<k>1</k>
<l>-3</l>
<F/>
</intensity>
<intensity>
<theta>39.010</theta>
<da>2.3070</da>
<intensity>10</intensity>
<h>1</h>
<k>1</k>
<l>3</l>
<F/>
</intensity>
<intensity>
<theta>42.380</theta>
<da>2.1310</da>
<intensity>13</intensity>
<h>0</h>
<k>0</k>
<l>6</l>
<F/>
</intensity>
<intensity>
<theta>42.485</theta>
<da>2.1260</da>
<intensity>&lt;1</intensity>
<h>0</h>
<k>1</k>
<l>5</l>
<F/>
</intensity>
<intensity>
<theta>45.514</theta>
<da>1.9913</da>
<intensity>9</intensity>
<h>2</h>
<k>0</k>
<l>0</l>
<F/>
</intensity>
<intensity>
<theta>47.489</theta>
<da>1.9130</da>
<intensity>13</intensity>
<h>0</h>
<k>2</k>
<l>0</l>
<F/>
</intensity>
<intensity>
<theta>47.610</theta>
<da>1.9084</da>
<intensity>10</intensity>
<h>2</h>
<k>0</k>
<l>-2</l>
<F/>
</intensity>
<intensity>
<theta>47.989</theta>
<da>1.8942</da>
<intensity>7</intensity>
<h>2</h>
<k>0</k>
<l>2</l>
<F/>
</intensity>
<intensity>
<theta>48.114</theta>
<da>1.8896</da>
<intensity>6</intensity>
<h>1</h>
<k>0</k>
<l>-6</l>
<F/>
</intensity>
<intensity>
<theta>48.257</theta>
<da>1.8843</da>
<intensity>7</intensity>
<h>1</h>
<k>1</k>
<l>-5</l>
<F/>
</intensity>
<intensity>
<theta>48.700</theta>
<da>1.8682</da>
<intensity>7m</intensity>
<h>1</h>
<k>0</k>
<l>6</l>
<F/>
</intensity>
<intensity>
<theta>48.700</theta>
<da>1.8682</da>
<intensity>7m</intensity>
<h>1</h>
<k>1</k>
<l>5</l>
<F/>
</intensity>
<intensity>
<theta>49.707</theta>
<da>1.8327</da>
<intensity>1</intensity>
<h>0</h>
<k>2</k>
<l>2</l>
<F/>
</intensity>
<intensity>
<theta>52.148</theta>
<da>1.7525</da>
<intensity>10</intensity>
<h>2</h>
<k>1</k>
<l>-1</l>
<F/>
</intensity>
<intensity>
<theta>52.325</theta>
<da>1.7470</da>
<intensity>6</intensity>
<h>2</h>
<k>1</k>
<l>1</l>
<F/>
</intensity>
<intensity>
<theta>53.064</theta>
<da>1.7244</da>
<intensity>8</intensity>
<h>1</h>
<k>2</k>
<l>0</l>
<F/>
</intensity>
<intensity>
<theta>53.876</theta>
<da>1.7003</da>
<intensity>4</intensity>
<h>2</h>
<k>0</k>
<l>-4</l>
<F/>
</intensity>
<intensity>
<theta>54.567</theta>
<da>1.6804</da>
<intensity>&lt;1</intensity>
<h>2</h>
<k>0</k>
<l>4</l>
<F/>
</intensity>
<intensity>
<theta>55.032</theta>
<da>1.6673</da>
<intensity>&lt;1</intensity>
<h>1</h>
<k>2</k>
<l>-2</l>
<F/>
</intensity>
<intensity>
<theta>55.204</theta>
<da>1.6625</da>
<intensity>3</intensity>
<h>1</h>
<k>2</k>
<l>2</l>
<F/>
</intensity>
<intensity>
<theta>55.706</theta>
<da>1.6487</da>
<intensity>9</intensity>
<h>0</h>
<k>1</k>
<l>7</l>
<F/>
</intensity>
<intensity>
<theta>55.968</theta>
<da>1.6416</da>
<intensity>7</intensity>
<h>0</h>
<k>2</k>
<l>4</l>
<F/>
</intensity>
<intensity>
<theta>56.080</theta>
<da>1.6386</da>
<intensity>4</intensity>
<h>2</h>
<k>1</k>
<l>-3</l>
<F/>
</intensity>
<intensity>
<theta>56.583</theta>
<da>1.6252</da>
<intensity>4</intensity>
<h>2</h>
<k>1</k>
<l>3</l>
<F/>
</intensity>
<intensity>
<theta>57.612</theta>
<da>1.5986</da>
<intensity>&lt;1</intensity>
<h>0</h>
<k>0</k>
<l>8</l>
<F/>
</intensity>
<intensity>
<theta>60.470</theta>
<da>1.5297</da>
<intensity>4</intensity>
<h>1</h>
<k>1</k>
<l>-7</l>
<F/>
</intensity>
<intensity>
<theta>60.839</theta>
<da>1.5213</da>
<intensity>3</intensity>
<h>1</h>
<k>2</k>
<l>-4</l>
<F/>
</intensity>
<intensity>
<theta>61.030</theta>
<da>1.5170</da>
<intensity>4</intensity>
<h>1</h>
<k>1</k>
<l>7</l>
<F/>
</intensity>
<intensity>
<theta>61.160</theta>
<da>1.5141</da>
<intensity>2</intensity>
<h>1</h>
<k>2</k>
<l>4</l>
<F/>
</intensity>
<intensity>
<theta>62.244</theta>
<da>1.4903</da>
<intensity>1</intensity>
<h>1</h>
<k>0</k>
<l>-8</l>
<F/>
</intensity>
<intensity>
<theta>63.457</theta>
<da>1.4647</da>
<intensity>&lt;1</intensity>
<h>2</h>
<k>0</k>
<l>-6</l>
<F/>
</intensity>
<intensity>
<theta>63.617</theta>
<da>1.4614</da>
<intensity>2</intensity>
<h>2</h>
<k>1</k>
<l>-5</l>
<F/>
</intensity>
<intensity>
<theta>64.391</theta>
<da>1.4457</da>
<intensity>4m</intensity>
<h>2</h>
<k>0</k>
<l>6</l>
<F/>
</intensity>
<intensity>
<theta>64.391</theta>
<da>1.4457</da>
<intensity>4m</intensity>
<h>2</h>
<k>1</k>
<l>5</l>
<F/>
</intensity>
<intensity>
<theta>65.509</theta>
<da>1.4237</da>
<intensity>3</intensity>
<h>0</h>
<k>2</k>
<l>6</l>
<F/>
</intensity>
<intensity>
<theta>67.882</theta>
<da>1.3796</da>
<intensity>2</intensity>
<h>2</h>
<k>2</k>
<l>0</l>
<F/>
</intensity>
<intensity>
<theta>69.516</theta>
<da>1.3511</da>
<intensity>1</intensity>
<h>2</h>
<k>2</k>
<l>-2</l>
<F/>
</intensity>
<intensity>
<theta>69.818</theta>
<da>1.3460</da>
<intensity>2</intensity>
<h>2</h>
<k>2</k>
<l>2</l>
<F/>
</intensity>
<intensity>
<theta>69.919</theta>
<da>1.3443</da>
<intensity>&lt;1</intensity>
<h>1</h>
<k>2</k>
<l>-6</l>
<F/>
</intensity>
<intensity>
<theta>70.363</theta>
<da>1.3369</da>
<intensity>2</intensity>
<h>1</h>
<k>2</k>
<l>6</l>
<F/>
</intensity>
<intensity>
<theta>70.654</theta>
<da>1.3321</da>
<intensity>1</intensity>
<h>0</h>
<k>1</k>
<l>9</l>
<F/>
</intensity>
<intensity>
<theta>70.930</theta>
<da>1.3276</da>
<intensity>&lt;1</intensity>
<h>3</h>
<k>0</k>
<l>0</l>
<F/>
</intensity>
<intensity>
<theta>72.466</theta>
<da>1.3032</da>
<intensity>1</intensity>
<h>3</h>
<k>0</k>
<l>-2</l>
<F/>
</intensity>
<intensity>
<theta>72.900</theta>
<da>1.2965</da>
<intensity>1</intensity>
<h>3</h>
<k>0</k>
<l>2</l>
<F/>
</intensity>
<intensity>
<theta>74.069</theta>
<da>1.2789</da>
<intensity>1</intensity>
<h>0</h>
<k>0</k>
<l>10</l>
<F/>
</intensity>
<intensity>
<theta>74.178</theta>
<da>1.2773</da>
<intensity>1</intensity>
<h>2</h>
<k>1</k>
<l>-7</l>
<F/>
</intensity>
<intensity>
<theta>74.615</theta>
<da>1.2709</da>
<intensity>2</intensity>
<h>2</h>
<k>2</k>
<l>-4</l>
<F/>
</intensity>
<intensity>
<theta>74.745</theta>
<da>1.2690</da>
<intensity>1</intensity>
<h>0</h>
<k>3</k>
<l>1</l>
<F/>
</intensity>
<intensity>
<theta>74.814</theta>
<da>1.2680</da>
<intensity>1</intensity>
<h>1</h>
<k>1</k>
<l>-9</l>
<F/>
</intensity>
<intensity>
<theta>75.190</theta>
<da>1.2626</da>
<intensity>1m</intensity>
<h>2</h>
<k>1</k>
<l>7</l>
<F/>
</intensity>
<intensity>
<theta>75.190</theta>
<da>1.2626</da>
<intensity>1m</intensity>
<h>2</h>
<k>2</k>
<l>4</l>
<F/>
</intensity>
<intensity>
<theta>75.463</theta>
<da>1.2587</da>
<intensity>1</intensity>
<h>1</h>
<k>1</k>
<l>9</l>
<F/>
</intensity>
<intensity>
<theta>75.746</theta>
<da>1.2547</da>
<intensity>1</intensity>
<h>2</h>
<k>0</k>
<l>-8</l>
<F/>
</intensity>
<intensity>
<theta>76.103</theta>
<da>1.2497</da>
<intensity>1</intensity>
<h>3</h>
<k>1</k>
<l>-1</l>
<F/>
</intensity>
<intensity>
<theta>76.319</theta>
<da>1.2467</da>
<intensity>1</intensity>
<h>3</h>
<k>1</k>
<l>1</l>
<F/>
</intensity>
<intensity>
<theta>76.902</theta>
<da>1.2387</da>
<intensity>&lt;1</intensity>
<h>2</h>
<k>0</k>
<l>8</l>
<F/>
</intensity>
<intensity>
<theta>77.413</theta>
<da>1.2318</da>
<intensity>&lt;1</intensity>
<h>3</h>
<k>0</k>
<l>-4</l>
<F/>
</intensity>
<intensity>
<theta>77.795</theta>
<da>1.2267</da>
<intensity>&lt;1</intensity>
<h>0</h>
<k>2</k>
<l>8</l>
<F/>
</intensity>
<intensity>
<theta>78.151</theta>
<da>1.2220</da>
<intensity>1m</intensity>
<h>0</h>
<k>3</k>
<l>3</l>
<F/>
</intensity>
<intensity>
<theta>78.151</theta>
<da>1.2220</da>
<intensity>1m</intensity>
<h>1</h>
<k>0</k>
<l>-10</l>
<F/>
</intensity>
<intensity>
<theta>78.273</theta>
<da>1.2204</da>
<intensity>&lt;1</intensity>
<h>3</h>
<k>0</k>
<l>4</l>
<F/>
</intensity>
<intensity>
<theta>78.843</theta>
<da>1.2130</da>
<intensity>&lt;1</intensity>
<h>1</h>
<k>0</k>
<l>10</l>
<F/>
</intensity>
<intensity>
<theta>79.108</theta>
<da>1.2096</da>
<intensity>1</intensity>
<h>1</h>
<k>3</k>
<l>-1</l>
<F/>
</intensity>
<intensity>
<theta>79.288</theta>
<da>1.2073</da>
<intensity>1</intensity>
<h>3</h>
<k>1</k>
<l>-3</l>
<F/>
</intensity>
<intensity>
<theta>79.931</theta>
<da>1.1992</da>
<intensity>&lt;1</intensity>
<h>3</h>
<k>1</k>
<l>3</l>
<F/>
</intensity>
<intensity>
<theta>81.865</theta>
<da>1.1757</da>
<intensity>&lt;1</intensity>
<h>1</h>
<k>2</k>
<l>-8</l>
<F/>
</intensity>
<intensity>
<theta>82.410</theta>
<da>1.1693</da>
<intensity>&lt;1</intensity>
<h>1</h>
<k>3</k>
<l>-3</l>
<F/>
</intensity>
<intensity>
<theta>82.616</theta>
<da>1.1669</da>
<intensity>&lt;1</intensity>
<h>1</h>
<k>3</k>
<l>3</l>
<F/>
</intensity>
<intensity>
<theta>83.800</theta>
<da>1.1534</da>
<intensity>1</intensity>
<h>2</h>
<k>2</k>
<l>6</l>
<F/>
</intensity>
<intensity>
<theta>85.618</theta>
<da>1.1335</da>
<intensity>&lt;1</intensity>
<h>3</h>
<k>0</k>
<l>-6</l>
<F/>
</intensity>
<intensity>
<theta>85.797</theta>
<da>1.1316</da>
<intensity>1</intensity>
<h>3</h>
<k>1</k>
<l>-5</l>
<F/>
</intensity>
<intensity>
<theta>86.856</theta>
<da>1.1205</da>
<intensity>1m</intensity>
<h>3</h>
<k>0</k>
<l>6</l>
<F/>
</intensity>
<intensity>
<theta>86.856</theta>
<da>1.1205</da>
<intensity>1m</intensity>
<h>3</h>
<k>1</k>
<l>5</l>
<F/>
</intensity>
<intensity>
<theta>87.540</theta>
<da>1.1135</da>
<intensity>&lt;1</intensity>
<h>2</h>
<k>1</k>
<l>-9</l>
<F/>
</intensity>
<intensity>
<theta>87.649</theta>
<da>1.1124</da>
<intensity>&lt;1</intensity>
<h>0</h>
<k>1</k>
<l>11</l>
<F/>
</intensity>
<intensity>
<theta>88.793</theta>
<da>1.1010</da>
<intensity>&lt;1</intensity>
<h>2</h>
<k>1</k>
<l>9</l>
<F/>
</intensity>
<intensity>
<theta>89.007</theta>
<da>1.0989</da>
<intensity>&lt;1</intensity>
<h>1</h>
<k>3</k>
<l>-5</l>
<F/>
</intensity>
<intensity>
<theta>89.857</theta>
<da>1.0907</da>
<intensity>&lt;1</intensity>
<h>3</h>
<k>2</k>
<l>0</l>
<F/>
</intensity>
</stick_series>
</graphs>
</pdfcard>

File: scripts_V_Nb_Mn_O/data/icdd/PDF Card - 00-043-1043.xml
<?xml version="1.0" encoding="UTF-8" standalone="no"?>
<?xml-stylesheet type="text/xsl" href="pdfcard.xsl"?><pdfcard>
<pdf_data ApplicationName="PDF-4+ 2020" ApplicationVersion="4.20.0.1" CurrentYear="2019">
<pdf_number>00-043-1043</pdf_number>
<chemical_formula>Nb O2</chemical_formula>
<empirical_formula>Nb O2</empirical_formula>
<chemical_name>Niobium Oxide</chemical_name>
<xstal_system>Tetragonal</xstal_system>
<xtldx>5.916</xtldx>
<rep_struc>Nb O2</rep_struc>
<rep_struc_alpha_order>Nb O2</rep_struc_alpha_order>
<lpf_rep_struc>Nb O2,tI96,88</lpf_rep_struc>
<lpf_rep_struc_alpha_order>Nb O2,tI96,88</lpf_rep_struc_alpha_order>
<pressure_temperature>Ambient</pressure_temperature>
<status>Primary</status>
<cell_a>13.696</cell_a>
<cell_c>5.981</cell_c>
<z>32.00</z>
<cell_vol>1121.92</cell_vol>
<cell_mv>35.06</cell_mv>
<authcovera>0.437</authcovera>
<xtlvol>1121.92</xtlvol>
<redcellvol>560.96</redcellvol>
<xtla>13.696</xtla>
<xtlb>13.696</xtlb>
<xtlc>5.981</xtlc>
<xtlal>90.00</xtlal>
<xtlbe>90.00</xtlbe>
<xtlga>90.00</xtlga>
<xtlcovera>0.437</xtlcovera>
<xtlaoverb>1.000</xtlaoverb>
<xtlcoverb>0.437</xtlcoverb>
<redcell_a>5.981</redcell_a>
<redcell_b>10.136</redcell_b>
<redcell_c>10.136</redcell_c>
<redcell_al>85.01</redcell_al>
<redcell_be>72.84</redcell_be>
<redcell_ga>72.84</redcell_ga>
<xtlz>32.00</xtlz>
<ss>F(30) = 347.7(0.0024, 36)</ss>
<xtlsg>I41/a (88)</xtlsg>
<xtlmolwt>124.91</xtlmolwt>
<quality_mark>Calculated</quality_mark>
<lower>15.00</lower>
<iic>7.03</iic>
<lambda>1.5406</lambda>
<patrad>CuKα1</patrad>
<source>Calculated - Peak</source>
<instrument>Calculated</instrument>
<temperature>298.0</temperature>
<aspectn>88</aspectn>
<spgr_label>Space Group</spgr_label>
<spgr>I41/a (88)</spgr>
<pearson>tI96.00</pearson>
<entry_date>09/01/1993</entry_date>
<weight_percent>Nb74.38 O25.62</weight_percent>
<atomic_percent>Nb33.33 O66.67</atomic_percent>
<structure_info>Atomic parameters are cross-referenced from PDF entry 04-005-4298</structure_info>
<tf_type>B</tf_type>
<origin>O2</origin>
<sg_sym_ops>
<sg_sym_op>
<seq>1</seq>
<operator>x,y,z</operator>
</sg_sym_op>
<sg_sym_op>
<seq>2</seq>
<operator>-x,-y,-z</operator>
</sg_sym_op>
<sg_sym_op>
<seq>3</seq>
<operator>-x+1/2,-y,z+1/2</operator>
</sg_sym_op>
<sg_sym_op>
<seq>4</seq>
<operator>x+1/2,y,-z+1/2</operator>
</sg_sym_op>
<sg_sym_op>
<seq>5</seq>
<operator>-y+3/4,x+1/4,z+1/4</operator>
</sg_sym_op>
<sg_sym_op>
<seq>6</seq>
<operator>y+1/4,-x+3/4,-z+3/4</operator>
</sg_sym_op>
<sg_sym_op>
<seq>7</seq>
<operator>y+3/4,-x+3/4,z+3/4</operator>
</sg_sym_op>
<sg_sym_op>
<seq>8</seq>
<operator>-y+1/4,x+1/4,-z+1/4</operator>
</sg_sym_op>
</sg_sym_ops>
<idp_column>Biso</idp_column>
<adp_column>Bani</adp_column>
<atomic_coords>
<atomic_coord>
<atom>Nb</atom>
<num>1</num>
<wyckoff>16f</wyckoff>
<symmetry>1</symmetry>
<x>0.116</x>
<y>0.123</y>
<z>0.488</z>
<sof>1.0</sof>
<idp>0.55</idp>
<aet>6-a</aet>
</atomic_coord>
<atomic_coord>
<atom>Nb</atom>
<num>2</num>
<wyckoff>16f</wyckoff>
<symmetry>1</symmetry>
<x>0.133</x>
<y>0.124</y>
<z>0.031</z>
<sof>1.0</sof>
<idp>0.55</idp>
<aet>6-a</aet>
</atomic_coord>
<atomic_coord>
<atom>O</atom>
<num>3</num>
<wyckoff>16f</wyckoff>
<symmetry>1</symmetry>
<x>0.987</x>
<y>0.133</y>
<z>-0.005</z>
<sof>1.0</sof>
<idp>0.35</idp>
<aet>3#a</aet>
</atomic_coord>
<atomic_coord>
<atom>O</atom>
<num>4</num>
<wyckoff>16f</wyckoff>
<symmetry>1</symmetry>
<x>0.976</x>
<y>0.126</y>
<z>0.485</z>
<sof>1.0</sof>
<idp>0.35</idp>
<aet>3#a</aet>
</atomic_coord>
<atomic_coord>
<atom>O</atom>
<num>5</num>
<wyckoff>16f</wyckoff>
<symmetry>1</symmetry>
<x>0.274</x>
<y>0.119</y>
<z>0.987</z>
<sof>1.0</sof>
<idp>0.35</idp>
<aet>3#b</aet>
</atomic_coord>
<atomic_coord>
<atom>O</atom>
<num>6</num>
<wyckoff>16f</wyckoff>
<symmetry>1</symmetry>
<x>0.265</x>
<y>0.126</y>
<z>0.509</z>
<sof>1.0</sof>
<idp>0.35</idp>
<aet>3#a</aet>
</atomic_coord>
</atomic_coords>
<ani_temp_facs/>
<ac_space_group>I41/a (88)</ac_space_group>
<ac_unit_cell_a>13.696(1)</ac_unit_cell_a>
<ac_unit_cell_b>13.696(1)</ac_unit_cell_b>
<ac_unit_cell_c>5.981(1)</ac_unit_cell_c>
<ac_unit_cell_alpha>90</ac_unit_cell_alpha>
<ac_unit_cell_beta>90</ac_unit_cell_beta>
<ac_unit_cell_gamma>90</ac_unit_cell_gamma>
<subfile_indicator>Battery Material, Ceramic (Semiconductor), Common Phase, Inorganic, Metal &amp; Alloy</subfile_indicator>
<cross_ref_pdf_numbers>00-009-0235 (Primary), 04-001-1744 (Alternate), 04-002-6372 (Alternate), 04-003-2348 (Alternate), 04-004-9016 (Alternate), 04-005-4298 (Primary), 04-005-4690 (Alternate), 04-008-7745 (Alternate)</cross_ref_pdf_numbers>
<references>
<reference_group>
<type>Primary Reference</type>
<reference>Grier, D., McCarthy, G., North Dakota State University, Fargo, North Dakota, USA. ICDD Grant-in-Aid 1991.</reference>
</reference_group>
<reference_group>
<type>Atomic Coordinates</type>
<reference>Cheetham, A. Acta Crystallogr., Sect. B: Struct. Crystallogr. Cryst. Chem. 1976, 32, 1579.</reference>
</reference_group>
<reference_group>
<type>Crystal Structure</type>
<reference>Crystal Structure Source: LPF.</reference>
</reference_group>
</references>
<database_comments>Additional Patterns: See PDF 00-009-0235. General Comments: Calculation of diffractometer peak intensities done with MICRO-POWD v. 2.2 (D. Smith and K. Smith) using default instrument broadening function (NBS Table), diffracted beam monochromator polarization correction, and atomic scattering factors corrected for anomalous dispersion. Cell parameters from Cheetham, A., Acta Crystallogr., Sec. B, 32 1579 (1976). Atomic positions from same source: Nb(1) in 16f with x=0.116, y=0.123, z=0.488, Nb(2) in 16f with x=0.133, y=0.124, z=0.031, O(1) in 16f with x=0.987, y=0.133, z=-0.005, O(2) in 16f with x=0.976, y=0.126, z=0.485, O(3) in 16f with x=0.274, y=0.119, z=0.987, O(4) in 16f with x=0.265, y=0.126, z=0.509. Isotropic thermal parameters also from Cheetham: Nb(1), Nb(2), B=0.55; B=0.35 for each O atom. Intensity threshold for &lt;1=0.1%.</database_comments>
<crystal_properties>Centrosymmetric</crystal_properties>
</pdf_data>
<graphs>
<wave_length>Cu Kα1 1.54056 Å</wave_length>
<chart_name>PDF Card - 00-043-1043.jpg</chart_name>
<stick_series type="Nb O2 - 00-043-1043 (Stick, Fixed Slit Intensity)">
<intensity>
<theta>16.158</theta>
<da>5.4810</da>
<intensity>&lt;1</intensity>
<h>1</h>
<k>0</k>
<l>1</l>
<F/>
</intensity>
<intensity>
<theta>18.307</theta>
<da>4.8420</da>
<intensity>&lt;1</intensity>
<h>2</h>
<k>2</k>
<l>0</l>
<F/>
</intensity>
<intensity>
<theta>20.741</theta>
<da>4.2790</da>
<intensity>1</intensity>
<h>2</h>
<k>1</k>
<l>1</l>
<F/>
</intensity>
<intensity>
<theta>24.509</theta>
<da>3.6290</da>
<intensity>2</intensity>
<h>3</h>
<k>0</k>
<l>1</l>
<F/>
</intensity>
<intensity>
<theta>26.002</theta>
<da>3.4240</da>
<intensity>100</intensity>
<h>4</h>
<k>0</k>
<l>0</l>
<F/>
</intensity>
<intensity>
<theta>27.795</theta>
<da>3.2070</da>
<intensity>3</intensity>
<h>3</h>
<k>2</k>
<l>1</l>
<F/>
</intensity>
<intensity>
<theta>29.130</theta>
<da>3.0630</da>
<intensity>&lt;1</intensity>
<h>4</h>
<k>2</k>
<l>0</l>
<F/>
</intensity>
<intensity>
<theta>30.763</theta>
<da>2.9040</da>
<intensity>&lt;1</intensity>
<h>4</h>
<k>1</k>
<l>1</l>
<F/>
</intensity>
<intensity>
<theta>31.282</theta>
<da>2.8570</da>
<intensity>&lt;1</intensity>
<h>1</h>
<k>1</k>
<l>2</l>
<F/>
</intensity>
<intensity>
<theta>35.250</theta>
<da>2.5440</da>
<intensity>61</intensity>
<h>2</h>
<k>2</k>
<l>2</l>
<F/>
</intensity>
<intensity>
<theta>36.040</theta>
<da>2.4900</da>
<intensity>2</intensity>
<h>3</h>
<k>4</k>
<l>1</l>
<F/>
</intensity>
<intensity>
<theta>36.480</theta>
<da>2.4610</da>
<intensity>1</intensity>
<h>3</h>
<k>1</k>
<l>2</l>
<F/>
</intensity>
<intensity>
<theta>37.104</theta>
<da>2.4210</da>
<intensity>16</intensity>
<h>4</h>
<k>4</k>
<l>0</l>
<F/>
</intensity>
<intensity>
<theta>38.438</theta>
<da>2.3400</da>
<intensity>&lt;1</intensity>
<h>5</h>
<k>2</k>
<l>1</l>
<F/>
</intensity>
<intensity>
<theta>40.003</theta>
<da>2.2520</da>
<intensity>6</intensity>
<h>4</h>
<k>0</k>
<l>2</l>
<F/>
</intensity>
<intensity>
<theta>41.107</theta>
<da>2.1940</da>
<intensity>&lt;1</intensity>
<h>3</h>
<k>3</k>
<l>2</l>
<F/>
</intensity>
<intensity>
<theta>41.663</theta>
<da>2.1660</da>
<intensity>1</intensity>
<h>6</h>
<k>2</k>
<l>0</l>
<F/>
</intensity>
<intensity>
<theta>42.887</theta>
<da>2.1070</da>
<intensity>&lt;1</intensity>
<h>6</h>
<k>1</k>
<l>1</l>
<F/>
</intensity>
<intensity>
<theta>44.973</theta>
<da>2.0140</da>
<intensity>&lt;1</intensity>
<h>5</h>
<k>4</k>
<l>1</l>
<F/>
</intensity>
<intensity>
<theta>45.346</theta>
<da>1.9983</da>
<intensity>&lt;1</intensity>
<h>5</h>
<k>1</k>
<l>2</l>
<F/>
</intensity>
<intensity>
<theta>45.963</theta>
<da>1.9729</da>
<intensity>1</intensity>
<h>1</h>
<k>0</k>
<l>3</l>
<F/>
</intensity>
<intensity>
<theta>46.988</theta>
<da>1.9322</da>
<intensity>1</intensity>
<h>6</h>
<k>3</k>
<l>1</l>
<F/>
</intensity>
<intensity>
<theta>47.946</theta>
<da>1.8958</da>
<intensity>1</intensity>
<h>2</h>
<k>1</k>
<l>3</l>
<F/>
</intensity>
<intensity>
<theta>48.940</theta>
<da>1.8596</da>
<intensity>1</intensity>
<h>7</h>
<k>0</k>
<l>1</l>
<F/>
</intensity>
<intensity>
<theta>49.290</theta>
<da>1.8472</da>
<intensity>&lt;1</intensity>
<h>3</h>
<k>5</k>
<l>2</l>
<F/>
</intensity>
<intensity>
<theta>49.870</theta>
<da>1.8271</da>
<intensity>&lt;1</intensity>
<h>3</h>
<k>0</k>
<l>3</l>
<F/>
</intensity>
<intensity>
<theta>50.240</theta>
<da>1.8145</da>
<intensity>&lt;1</intensity>
<h>6</h>
<k>0</k>
<l>2</l>
<F/>
</intensity>
<intensity>
<theta>50.836</theta>
<da>1.7946</da>
<intensity>2</intensity>
<h>7</h>
<k>2</k>
<l>1</l>
<F/>
</intensity>
<intensity>
<theta>51.742</theta>
<da>1.7653</da>
<intensity>&lt;1</intensity>
<h>3</h>
<k>2</k>
<l>3</l>
<F/>
</intensity>
<intensity>
<theta>52.100</theta>
<da>1.7540</da>
<intensity>45</intensity>
<h>2</h>
<k>6</k>
<l>2</l>
<F/>
</intensity>
<intensity>
<theta>53.478</theta>
<da>1.7120</da>
<intensity>16</intensity>
<h>8</h>
<k>0</k>
<l>0</l>
<F/>
</intensity>
<intensity>
<theta>53.566</theta>
<da>1.7094</da>
<intensity>1</intensity>
<h>4</h>
<k>1</k>
<l>3</l>
<F/>
</intensity>
<intensity>
<theta>54.482</theta>
<da>1.6828</da>
<intensity>&lt;1</intensity>
<h>6</h>
<k>5</k>
<l>1</l>
<F/>
</intensity>
<intensity>
<theta>56.248</theta>
<da>1.6341</da>
<intensity>1</intensity>
<h>7</h>
<k>4</k>
<l>1</l>
<F/>
</intensity>
<intensity>
<theta>56.564</theta>
<da>1.6257</da>
<intensity>&lt;1</intensity>
<h>7</h>
<k>1</k>
<l>2</l>
<F/>
</intensity>
<intensity>
<theta>57.093</theta>
<da>1.6119</da>
<intensity>1</intensity>
<h>5</h>
<k>0</k>
<l>3</l>
<F/>
</intensity>
<intensity>
<theta>57.428</theta>
<da>1.6033</da>
<intensity>&lt;1</intensity>
<h>6</h>
<k>4</k>
<l>2</l>
<F/>
</intensity>
<intensity>
<theta>58.804</theta>
<da>1.5690</da>
<intensity>1</intensity>
<h>2</h>
<k>5</k>
<l>3</l>
<F/>
</intensity>
<intensity>
<theta>59.670</theta>
<da>1.5483</da>
<intensity>&lt;1</intensity>
<h>3</h>
<k>8</k>
<l>1</l>
<F/>
</intensity>
<intensity>
<theta>59.973</theta>
<da>1.5412</da>
<intensity>1</intensity>
<h>3</h>
<k>7</k>
<l>2</l>
<F/>
</intensity>
<intensity>
<theta>60.400</theta>
<da>1.5313</da>
<intensity>11</intensity>
<h>8</h>
<k>4</k>
<l>0</l>
<F/>
</intensity>
<intensity>
<theta>62.017</theta>
<da>1.4952</da>
<intensity>4</intensity>
<h>0</h>
<k>0</k>
<l>4</l>
<F/>
</intensity>
<intensity>
<theta>62.137</theta>
<da>1.4926</da>
<intensity>&lt;1</intensity>
<h>1</h>
<k>6</k>
<l>3</l>
<F/>
</intensity>
<intensity>
<theta>62.454</theta>
<da>1.4858</da>
<intensity>&lt;1</intensity>
<h>8</h>
<k>0</k>
<l>2</l>
<F/>
</intensity>
<intensity>
<theta>62.835</theta>
<da>1.4777</da>
<intensity>&lt;1</intensity>
<h>1</h>
<k>1</k>
<l>4</l>
<F/>
</intensity>
<intensity>
<theta>62.973</theta>
<da>1.4748</da>
<intensity>&lt;1</intensity>
<h>9</h>
<k>0</k>
<l>1</l>
<F/>
</intensity>
<intensity>
<theta>63.763</theta>
<da>1.4584</da>
<intensity>1</intensity>
<h>4</h>
<k>5</k>
<l>3</l>
<F/>
</intensity>
<intensity>
<theta>64.078</theta>
<da>1.4520</da>
<intensity>&lt;1</intensity>
<h>2</h>
<k>8</k>
<l>2</l>
<F/>
</intensity>
<intensity>
<theta>64.591</theta>
<da>1.4417</da>
<intensity>1</intensity>
<h>6</h>
<k>7</k>
<l>1</l>
<F/>
</intensity>
<intensity>
<theta>65.370</theta>
<da>1.4264</da>
<intensity>&lt;1</intensity>
<h>6</h>
<k>3</k>
<l>3</l>
<F/>
</intensity>
<intensity>
<theta>65.680</theta>
<da>1.4204</da>
<intensity>12</intensity>
<h>6</h>
<k>6</k>
<l>2</l>
<F/>
</intensity>
<intensity>
<theta>66.047</theta>
<da>1.4134</da>
<intensity>&lt;1</intensity>
<h>1</h>
<k>3</k>
<l>4</l>
<F/>
</intensity>
<intensity>
<theta>66.184</theta>
<da>1.4108</da>
<intensity>&lt;1</intensity>
<h>5</h>
<k>8</k>
<l>1</l>
<F/>
</intensity>
<intensity>
<theta>66.472</theta>
<da>1.4054</da>
<intensity>&lt;1</intensity>
<h>7</h>
<k>5</k>
<l>2</l>
<F/>
</intensity>
<intensity>
<theta>68.423</theta>
<da>1.3700</da>
<intensity>6m</intensity>
<h>4</h>
<k>0</k>
<l>4</l>
<F/>
</intensity>
<intensity>
<theta>68.423</theta>
<da>1.3700</da>
<intensity>6m</intensity>
<h>8</h>
<k>6</k>
<l>0</l>
<F/>
</intensity>
<intensity>
<theta>68.823</theta>
<da>1.3630</da>
<intensity>1</intensity>
<h>8</h>
<k>4</k>
<l>2</l>
<F/>
</intensity>
<intensity>
<theta>69.183</theta>
<da>1.3568</da>
<intensity>&lt;1</intensity>
<h>3</h>
<k>3</k>
<l>4</l>
<F/>
</intensity>
<intensity>
<theta>69.317</theta>
<da>1.3545</da>
<intensity>&lt;1</intensity>
<h>9</h>
<k>4</k>
<l>1</l>
<F/>
</intensity>
<intensity>
<theta>69.997</theta>
<da>1.3430</da>
<intensity>&lt;1</intensity>
<h>2</h>
<k>10</k>
<l>0</l>
<F/>
</intensity>
<intensity>
<theta>71.607</theta>
<da>1.3167</da>
<intensity>1</intensity>
<h>5</h>
<k>6</k>
<l>3</l>
<F/>
</intensity>
<intensity>
<theta>72.254</theta>
<da>1.3065</da>
<intensity>&lt;1</intensity>
<h>1</h>
<k>5</k>
<l>4</l>
<F/>
</intensity>
<intensity>
<theta>72.666</theta>
<da>1.3001</da>
<intensity>&lt;1</intensity>
<h>3</h>
<k>9</k>
<l>2</l>
<F/>
</intensity>
<intensity>
<theta>73.130</theta>
<da>1.2930</da>
<intensity>&lt;1</intensity>
<h>8</h>
<k>1</k>
<l>3</l>
<F/>
</intensity>
<intensity>
<theta>73.901</theta>
<da>1.2814</da>
<intensity>&lt;1</intensity>
<h>10</h>
<k>3</k>
<l>1</l>
<F/>
</intensity>
<intensity>
<theta>74.546</theta>
<da>1.2719</da>
<intensity>2m</intensity>
<h>4</h>
<k>4</k>
<l>4</l>
<F/>
</intensity>
<intensity>
<theta>74.546</theta>
<da>1.2719</da>
<intensity>2m</intensity>
<h>4</h>
<k>10</k>
<l>0</l>
<F/>
</intensity>
<intensity>
<theta>75.274</theta>
<da>1.2614</da>
<intensity>1</intensity>
<h>5</h>
<k>3</k>
<l>4</l>
<F/>
</intensity>
<intensity>
<theta>75.407</theta>
<da>1.2595</da>
<intensity>1</intensity>
<h>7</h>
<k>8</k>
<l>1</l>
<F/>
</intensity>
<intensity>
<theta>75.682</theta>
<da>1.2556</da>
<intensity>&lt;1</intensity>
<h>7</h>
<k>7</k>
<l>2</l>
<F/>
</intensity>
<intensity>
<theta>76.132</theta>
<da>1.2493</da>
<intensity>&lt;1</intensity>
<h>8</h>
<k>3</k>
<l>3</l>
<F/>
</intensity>
<intensity>
<theta>76.902</theta>
<da>1.2387</da>
<intensity>&lt;1</intensity>
<h>9</h>
<k>6</k>
<l>1</l>
<F/>
</intensity>
<intensity>
<theta>77.517</theta>
<da>1.2304</da>
<intensity>&lt;1</intensity>
<h>6</h>
<k>2</k>
<l>4</l>
<F/>
</intensity>
<intensity>
<theta>77.916</theta>
<da>1.2251</da>
<intensity>7</intensity>
<h>2</h>
<k>10</k>
<l>2</l>
<F/>
</intensity>
<intensity>
<theta>78.380</theta>
<da>1.2190</da>
<intensity>&lt;1</intensity>
<h>11</h>
<k>0</k>
<l>1</l>
<F/>
</intensity>
<intensity>
<theta>79.030</theta>
<da>1.2106</da>
<intensity>3</intensity>
<h>8</h>
<k>8</k>
<l>0</l>
<F/>
</intensity>
<intensity>
<theta>79.100</theta>
<da>1.2097</da>
<intensity>&lt;1</intensity>
<h>9</h>
<k>0</k>
<l>3</l>
<F/>
</intensity>
<intensity>
<theta>79.859</theta>
<da>1.2001</da>
<intensity>1</intensity>
<h>11</h>
<k>2</k>
<l>1</l>
<F/>
</intensity>
<intensity>
<theta>80.561</theta>
<da>1.1914</da>
<intensity>1m</intensity>
<h>1</h>
<k>0</k>
<l>5</l>
<F/>
</intensity>
<intensity>
<theta>80.561</theta>
<da>1.1914</da>
<intensity>1m</intensity>
<h>9</h>
<k>2</k>
<l>3</l>
<F/>
</intensity>
<intensity>
<theta>81.203</theta>
<da>1.1836</da>
<intensity>&lt;1</intensity>
<h>5</h>
<k>5</k>
<l>4</l>
<F/>
</intensity>
<intensity>
<theta>81.992</theta>
<da>1.1742</da>
<intensity>1m</intensity>
<h>2</h>
<k>1</k>
<l>5</l>
<F/>
</intensity>
<intensity>
<theta>81.992</theta>
<da>1.1742</da>
<intensity>1m</intensity>
<h>10</h>
<k>6</k>
<l>0</l>
<F/>
</intensity>
<intensity>
<theta>82.043</theta>
<da>1.1736</da>
<intensity>1</intensity>
<h>5</h>
<k>8</k>
<l>3</l>
<F/>
</intensity>
<intensity>
<theta>82.333</theta>
<da>1.1702</da>
<intensity>1</intensity>
<h>10</h>
<k>4</k>
<l>2</l>
<F/>
</intensity>
<intensity>
<theta>83.472</theta>
<da>1.1571</da>
<intensity>&lt;1</intensity>
<h>3</h>
<k>0</k>
<l>5</l>
<F/>
</intensity>
<intensity>
<theta>84.249</theta>
<da>1.1484</da>
<intensity>1</intensity>
<h>11</h>
<k>4</k>
<l>1</l>
<F/>
</intensity>
<intensity>
<theta>84.520</theta>
<da>1.1454</da>
<intensity>&lt;1</intensity>
<h>11</h>
<k>1</k>
<l>2</l>
<F/>
</intensity>
<intensity>
<theta>84.904</theta>
<da>1.1412</da>
<intensity>4m</intensity>
<h>3</h>
<k>2</k>
<l>5</l>
<F/>
</intensity>
<intensity>
<theta>84.904</theta>
<da>1.1412</da>
<intensity>4m</intensity>
<h>12</h>
<k>0</k>
<l>0</l>
<F/>
</intensity>
<intensity>
<theta>84.959</theta>
<da>1.1406</da>
<intensity>1</intensity>
<h>4</h>
<k>9</k>
<l>3</l>
<F/>
</intensity>
<intensity>
<theta>86.337</theta>
<da>1.1259</da>
<intensity>5m</intensity>
<h>4</h>
<k>1</k>
<l>5</l>
<F/>
</intensity>
<intensity>
<theta>86.337</theta>
<da>1.1259</da>
<intensity>5m</intensity>
<h>8</h>
<k>0</k>
<l>4</l>
<F/>
</intensity>
<intensity>
<theta>86.337</theta>
<da>1.1259</da>
<intensity>5m</intensity>
<h>12</h>
<k>2</k>
<l>0</l>
<F/>
</intensity>
<intensity>
<theta>86.413</theta>
<da>1.1251</da>
<intensity>&lt;1</intensity>
<h>1</h>
<k>10</k>
<l>3</l>
<F/>
</intensity>
<intensity>
<theta>87.157</theta>
<da>1.1174</da>
<intensity>&lt;1</intensity>
<h>9</h>
<k>8</k>
<l>1</l>
<F/>
</intensity>
<intensity>
<theta>87.422</theta>
<da>1.1147</da>
<intensity>&lt;1</intensity>
<h>7</h>
<k>9</k>
<l>2</l>
<F/>
</intensity>
<intensity>
<theta>88.610</theta>
<da>1.1028</da>
<intensity>&lt;1</intensity>
<h>10</h>
<k>7</k>
<l>1</l>
<F/>
</intensity>
<intensity>
<theta>89.295</theta>
<da>1.0961</da>
<intensity>1m</intensity>
<h>3</h>
<k>4</k>
<l>5</l>
<F/>
</intensity>
<intensity>
<theta>89.295</theta>
<da>1.0961</da>
<intensity>1m</intensity>
<h>10</h>
<k>3</k>
<l>3</l>
<F/>
</intensity>
<intensity>
<theta>89.607</theta>
<da>1.0931</da>
<intensity>6</intensity>
<h>10</h>
<k>6</k>
<l>2</l>
<F/>
</intensity>
<intensity>
<theta>89.941</theta>
<da>1.0899</da>
<intensity>3</intensity>
<h>5</h>
<k>7</k>
<l>4</l>
<F/>
</intensity>
</stick_series>
</graphs>
</pdfcard>
