Repository: ComputationalMaterials-WestLake-Univ/phasemapy

# Automated Phase Mapping of XRD (AutoMapper)

The AutoMapper is an unsupervised solver to tackle the phase mapping challenge in high-throughput X-ray diffraction datasets. Besides leveraging robust fitting abilities of machine learning algorithms,it is integrated various material information, including first-principles calculated thermodynamic data, crystallography, X-ray diffraction, and texture.

Its main functionalities:

- correctly identify the number, identity, fraction, peak shift and texture of present phases.

File: scripts_V_Nb_Mn_O/data/icdd/PDF Card - 00-043-1050.xml
<?xml version="1.0" encoding="UTF-8" standalone="no"?>
<?xml-stylesheet type="text/xsl" href="pdfcard.xsl"?><pdfcard>
<pdf_data ApplicationName="PDF-4+ 2020" ApplicationVersion="4.20.0.1" CurrentYear="2019">
<pdf_number>00-043-1050</pdf_number>
<chemical_formula>V6 O13</chemical_formula>
<empirical_formula>O13 V6</empirical_formula>
<chemical_name>Vanadium Oxide</chemical_name>
<xstal_system>Monoclinic</xstal_system>
<xtldx>3.905</xtldx>
<rep_struc>V6 O13</rep_struc>
<rep_struc_alpha_order>O13 V6</rep_struc_alpha_order>
<lpf_rep_struc>V6 O13,mS38,12</lpf_rep_struc>
<lpf_rep_struc_alpha_order>O13 V6,mS38,12</lpf_rep_struc_alpha_order>
<pressure_temperature>Ambient</pressure_temperature>
<status>Primary</status>
<cell_a>11.922</cell_a>
<cell_b>3.68</cell_b>
<cell_c>10.138</cell_c>
<cell_beta>100.87</cell_beta>
<z>2.00</z>
<cell_vol>436.80</cell_vol>
<cell_mv>218.40</cell_mv>
<authcovera>0.850</authcovera>
<authaoverb>3.240</authaoverb>
<authcoverb>2.755</authcoverb>
<xtlvol>436.80</xtlvol>
<redcellvol>218.40</redcellvol>
<xtla>11.922</xtla>
<xtlb>3.680</xtlb>
<xtlc>10.138</xtlc>
<xtlal>90.00</xtlal>
<xtlbe>100.87</xtlbe>
<xtlga>90.00</xtlga>
<xtlcovera>0.850</xtlcovera>
<xtlaoverb>3.240</xtlaoverb>
<xtlcoverb>2.755</xtlcoverb>
<redcell_a>3.680</redcell_a>
<redcell_b>6.239</redcell_b>
<redcell_c>10.138</redcell_c>
<redcell_al>100.38</redcell_al>
<redcell_be>90.00</redcell_be>
<redcell_ga>107.15</redcell_ga>
<xtlz>2.00</xtlz>
<ss>F(30) = 212.3(0.0042, 34)</ss>
<xtlsg>C2/m (12)</xtlsg>
<xtlmolwt>513.64</xtlmolwt>
<quality_mark>Calculated</quality_mark>
<lower>15.00</lower>
<iic>1.61</iic>
<lambda>1.5406</lambda>
<patrad>CuKα1</patrad>
<source>Calculated - Peak</source>
<instrument>Calculated</instrument>
<temperature>298.0</temperature>
<aspectn>12</aspectn>
<spgr_label>Space Group</spgr_label>
<spgr>C2/m (12)</spgr>
<pearson>mC38.00</pearson>
<entry_date>09/01/1993</entry_date>
<weight_percent>O40.49 V59.51</weight_percent>
<atomic_percent>O68.42 V31.58</atomic_percent>
<structure_info>Atomic parameters are cross-referenced from PDF entry 04-007-1362</structure_info>
<tf_type>B</tf_type>
<sg_sym_ops>
<sg_sym_op>
<seq>1</seq>
<operator>x,y,z</operator>
</sg_sym_op>
<sg_sym_op>
<seq>2</seq>
<operator>-x,-y,-z</operator>
</sg_sym_op>
<sg_sym_op>
<seq>3</seq>
<operator>x,-y,z</operator>
</sg_sym_op>
<sg_sym_op>
<seq>4</seq>
<operator>-x,y,-z</operator>
</sg_sym_op>
</sg_sym_ops>
<idp_column>Biso</idp_column>
<adp_column>Bani</adp_column>
<atomic_coords>
<atomic_coord>
<atom>V</atom>
<num>1</num>
<wyckoff>4i</wyckoff>
<symmetry>m</symmetry>
<x>0.3518</x>
<y>0.0</y>
<z>-4.1E-4</z>
<sof>1.0</sof>
<idp>0.53</idp>
<aet>6-a</aet>
</atomic_coord>
<atomic_coord>
<atom>V</atom>
<num>2</num>
<wyckoff>4i</wyckoff>
<symmetry>m</symmetry>
<x>0.41262</x>
<y>0.0</y>
<z>0.3631</z>
<sof>1.0</sof>
<idp>0.301</idp>
<aet>6-a</aet>
</atomic_coord>
<atomic_coord>
<atom>V</atom>
<num>3</num>
<wyckoff>4i</wyckoff>
<symmetry>m</symmetry>
<x>0.71322</x>
<y>0.0</y>
<z>0.36513</z>
<sof>1.0</sof>
<idp>0.276</idp>
<aet>6-a</aet>
</atomic_coord>
<atomic_coord>
<atom>O</atom>
<num>4</num>
<wyckoff>4i</wyckoff>
<symmetry>m</symmetry>
<x>0.17883</x>
<y>0.0</y>
<z>5.2E-4</z>
<sof>1.0</sof>
<idp>0.62</idp>
<aet>3#b</aet>
</atomic_coord>
<atomic_coord>
<atom>O</atom>
<num>5</num>
<wyckoff>4i</wyckoff>
<symmetry>m</symmetry>
<x>0.88194</x>
<y>0.0</y>
<z>0.38776</z>
<sof>1.0</sof>
<idp>0.52</idp>
<aet>3#a</aet>
</atomic_coord>
<atomic_coord>
<atom>O</atom>
<num>6</num>
<wyckoff>4i</wyckoff>
<symmetry>m</symmetry>
<x>0.24898</x>
<y>0.0</y>
<z>0.40773</z>
<sof>1.0</sof>
<idp>0.47</idp>
<aet>4-a</aet>
</atomic_coord>
<atomic_coord>
<atom>O</atom>
<num>7</num>
<wyckoff>2b</wyckoff>
<symmetry>2/m</symmetry>
<x>0.5</x>
<y>0.0</y>
<z>0.0</z>
<sof>1.0</sof>
<idp>0.91</idp>
<aet>2#b</aet>
</atomic_coord>
<atomic_coord>
<atom>O</atom>
<num>8</num>
<wyckoff>4i</wyckoff>
<symmetry>m</symmetry>
<x>0.38604</x>
<y>0.0</y>
<z>0.19688</z>
<sof>1.0</sof>
<idp>0.72</idp>
<aet>2#a</aet>
</atomic_coord>
<atomic_coord>
<atom>O</atom>
<num>9</num>
<wyckoff>4i</wyckoff>
<symmetry>m</symmetry>
<x>0.67817</x>
<y>0.0</y>
<z>0.20062</z>
<sof>1.0</sof>
<idp>0.64</idp>
<aet>2#a</aet>
</atomic_coord>
<atomic_coord>
<atom>O</atom>
<num>10</num>
<wyckoff>4i</wyckoff>
<symmetry>m</symmetry>
<x>0.56262</x>
<y>0.0</y>
<z>0.40863</z>
<sof>1.0</sof>
<idp>0.63</idp>
<aet>3#b</aet>
</atomic_coord>
</atomic_coords>
<ani_temp_facs/>
<ac_space_group>C12/m1 (12)</ac_space_group>
<ac_unit_cell_a>11.922(2)</ac_unit_cell_a>
<ac_unit_cell_b>3.680(1)</ac_unit_cell_b>
<ac_unit_cell_c>10.138(2)</ac_unit_cell_c>
<ac_unit_cell_alpha>90</ac_unit_cell_alpha>
<ac_unit_cell_beta>100.87(2)</ac_unit_cell_beta>
<ac_unit_cell_gamma>90</ac_unit_cell_gamma>
<subfile_indicator>Battery Material, Inorganic, Metal &amp; Alloy</subfile_indicator>
<cross_ref_pdf_numbers>00-027-1318 (Primary), 04-002-2153 (Alternate), 04-002-9112 (Alternate), 04-007-1362 (Primary), 04-008-4854 (Alternate)</cross_ref_pdf_numbers>
<references>
<reference_group>
<type>Primary Reference</type>
<reference>Grier, D., McCarthy, G., North Dakota State University, Fargo, North Dakota, USA. ICDD Grant-in-Aid 1991.</reference>
</reference_group>
<reference_group>
<type>Atomic Coordinates</type>
<reference>Wilhelmi Acta Chem. Scand. 1971, 25, 2675.</reference>
</reference_group>
<reference_group>
<type>Crystal Structure</type>
<reference>Crystal Structure Source: LPF.</reference>
</reference_group>
</references>
<database_comments>General Comments: Calculation of diffractometer peak intensities done with MICRO-POWD v. 2.2 (D. Smith and K. Smith) using default instrument broadening function (NBS Table), diffracted beam monochromator polarization correction, and atomic scattering factors corrected for anomalous dispersion. Cell parameters from 27-1318. Atomic positions from Wilhelmi, Acta Chem. Scand., 25 2675 (1971): V(1) in 4i with x=0.3518, z=-0.00041, V(2) in 4i with x=0.41262, z=0.3631, V(3) in 4i with x=0.71322, z=0.36513, O(1) in 4i with x=0.17883, z=0.00052, O(2) in 4i with x=0.88194, z=0.38776, O(3) in 4i with x=0.24898, z=0.40773, O(4) in 2b, O(5) in 4i with x=0.38604, z=0.19688, O(6) in 4i with x=0.67817, z=0.20062, O(7) in 4i with x=0.56262, z=0.40863. Isotropic thermal parameters also from Wilhelmi: V(1), B=0.53; V(2), B=0.301; V(3), B=0.276; O(1), B=0.62; O(2), B=0.52; O(3), B=0.47; O(4), B=0.91; O(5), B=0.72; O(6), B=0.64; O(7), B=0.63. Intensity threshold for &lt;1=0.1%.</database_comments>
<crystal_properties>Centrosymmetric</crystal_properties>
</pdf_data>
<graphs>
<wave_length>Cu Kα1 1.54056 Å</wave_length>
<chart_name>PDF Card - 00-043-1050.jpg</chart_name>
<stick_series type="V6 O13 - 00-043-1050 (Stick, Fixed Slit Intensity)">
<intensity>
<theta>8.875</theta>
<da>9.9560</da>
<intensity>26</intensity>
<h>0</h>
<k>0</k>
<l>1</l>
<F/>
</intensity>
<intensity>
<theta>15.122</theta>
<da>5.8540</da>
<intensity>43</intensity>
<h>2</h>
<k>0</k>
<l>0</l>
<F/>
</intensity>
<intensity>
<theta>16.037</theta>
<da>5.5220</da>
<intensity>10</intensity>
<h>-2</h>
<k>0</k>
<l>1</l>
<F/>
</intensity>
<intensity>
<theta>17.803</theta>
<da>4.9780</da>
<intensity>29</intensity>
<h>0</h>
<k>0</k>
<l>2</l>
<F/>
</intensity>
<intensity>
<theta>18.963</theta>
<da>4.6760</da>
<intensity>5</intensity>
<h>2</h>
<k>0</k>
<l>1</l>
<F/>
</intensity>
<intensity>
<theta>21.115</theta>
<da>4.2040</da>
<intensity>2</intensity>
<h>-2</h>
<k>0</k>
<l>2</l>
<F/>
</intensity>
<intensity>
<theta>25.346</theta>
<da>3.5110</da>
<intensity>100</intensity>
<h>1</h>
<k>1</k>
<l>0</l>
<F/>
</intensity>
<intensity>
<theta>25.561</theta>
<da>3.4820</da>
<intensity>&lt;1</intensity>
<h>2</h>
<k>0</k>
<l>2</l>
<F/>
</intensity>
<intensity>
<theta>26.418</theta>
<da>3.3710</da>
<intensity>5</intensity>
<h>-1</h>
<k>1</k>
<l>1</l>
<F/>
</intensity>
<intensity>
<theta>26.839</theta>
<da>3.3190</da>
<intensity>75</intensity>
<h>0</h>
<k>0</k>
<l>3</l>
<F/>
</intensity>
<intensity>
<theta>27.386</theta>
<da>3.2540</da>
<intensity>5</intensity>
<h>1</h>
<k>1</k>
<l>1</l>
<F/>
</intensity>
<intensity>
<theta>28.281</theta>
<da>3.1530</da>
<intensity>5</intensity>
<h>-2</h>
<k>0</k>
<l>3</l>
<F/>
</intensity>
<intensity>
<theta>30.136</theta>
<da>2.9630</da>
<intensity>37</intensity>
<h>-4</h>
<k>0</k>
<l>1</l>
<F/>
</intensity>
<intensity>
<theta>30.283</theta>
<da>2.9490</da>
<intensity>&lt;1</intensity>
<h>-1</h>
<k>1</k>
<l>2</l>
<F/>
</intensity>
<intensity>
<theta>30.516</theta>
<da>2.9270</da>
<intensity>9</intensity>
<h>4</h>
<k>0</k>
<l>0</l>
<F/>
</intensity>
<intensity>
<theta>31.983</theta>
<da>2.7960</da>
<intensity>5</intensity>
<h>1</h>
<k>1</k>
<l>2</l>
<F/>
</intensity>
<intensity>
<theta>32.399</theta>
<da>2.7610</da>
<intensity>3</intensity>
<h>-4</h>
<k>0</k>
<l>2</l>
<F/>
</intensity>
<intensity>
<theta>33.471</theta>
<da>2.6750</da>
<intensity>37m</intensity>
<h>3</h>
<k>1</k>
<l>0</l>
<F/>
</intensity>
<intensity>
<theta>33.471</theta>
<da>2.6750</da>
<intensity>37m</intensity>
<h>4</h>
<k>0</k>
<l>1</l>
<F/>
</intensity>
<intensity>
<theta>33.471</theta>
<da>2.6750</da>
<intensity>37m</intensity>
<h>-3</h>
<k>1</k>
<l>1</l>
<F/>
</intensity>
<intensity>
<theta>35.802</theta>
<da>2.5060</da>
<intensity>&lt;1</intensity>
<h>3</h>
<k>1</k>
<l>1</l>
<F/>
</intensity>
<intensity>
<theta>35.936</theta>
<da>2.4970</da>
<intensity>9</intensity>
<h>-3</h>
<k>1</k>
<l>2</l>
<F/>
</intensity>
<intensity>
<theta>36.055</theta>
<da>2.4890</da>
<intensity>5</intensity>
<h>0</h>
<k>0</k>
<l>4</l>
<F/>
</intensity>
<intensity>
<theta>36.145</theta>
<da>2.4830</da>
<intensity>16</intensity>
<h>-1</h>
<k>1</k>
<l>3</l>
<F/>
</intensity>
<intensity>
<theta>36.883</theta>
<da>2.4350</da>
<intensity>3</intensity>
<h>-4</h>
<k>0</k>
<l>3</l>
<F/>
</intensity>
<intensity>
<theta>38.336</theta>
<da>2.3460</da>
<intensity>6</intensity>
<h>1</h>
<k>1</k>
<l>3</l>
<F/>
</intensity>
<intensity>
<theta>38.472</theta>
<da>2.3380</da>
<intensity>9</intensity>
<h>4</h>
<k>0</k>
<l>2</l>
<F/>
</intensity>
<intensity>
<theta>40.226</theta>
<da>2.2400</da>
<intensity>3</intensity>
<h>3</h>
<k>1</k>
<l>2</l>
<F/>
</intensity>
<intensity>
<theta>40.415</theta>
<da>2.2300</da>
<intensity>2</intensity>
<h>-3</h>
<k>1</k>
<l>3</l>
<F/>
</intensity>
<intensity>
<theta>42.008</theta>
<da>2.1490</da>
<intensity>&lt;1</intensity>
<h>2</h>
<k>0</k>
<l>4</l>
<F/>
</intensity>
<intensity>
<theta>42.994</theta>
<da>2.1020</da>
<intensity>2</intensity>
<h>-4</h>
<k>0</k>
<l>4</l>
<F/>
</intensity>
<intensity>
<theta>43.318</theta>
<da>2.0870</da>
<intensity>&lt;1</intensity>
<h>-1</h>
<k>1</k>
<l>4</l>
<F/>
</intensity>
<intensity>
<theta>45.317</theta>
<da>1.9995</da>
<intensity>1</intensity>
<h>-5</h>
<k>1</k>
<l>1</l>
<F/>
</intensity>
<intensity>
<theta>45.516</theta>
<da>1.9912</da>
<intensity>39</intensity>
<h>0</h>
<k>0</k>
<l>5</l>
<F/>
</intensity>
<intensity>
<theta>45.620</theta>
<da>1.9869</da>
<intensity>44</intensity>
<h>-6</h>
<k>0</k>
<l>1</l>
<F/>
</intensity>
<intensity>
<theta>45.827</theta>
<da>1.9784</da>
<intensity>&lt;1</intensity>
<h>1</h>
<k>1</k>
<l>4</l>
<F/>
</intensity>
<intensity>
<theta>46.198</theta>
<da>1.9634</da>
<intensity>2</intensity>
<h>3</h>
<k>1</k>
<l>3</l>
<F/>
</intensity>
<intensity>
<theta>46.476</theta>
<da>1.9523</da>
<intensity>3m</intensity>
<h>6</h>
<k>0</k>
<l>0</l>
<F/>
</intensity>
<intensity>
<theta>46.476</theta>
<da>1.9523</da>
<intensity>3m</intensity>
<h>-3</h>
<k>1</k>
<l>4</l>
<F/>
</intensity>
<intensity>
<theta>46.643</theta>
<da>1.9457</da>
<intensity>&lt;1</intensity>
<h>-6</h>
<k>0</k>
<l>2</l>
<F/>
</intensity>
<intensity>
<theta>49.205</theta>
<da>1.8502</da>
<intensity>&lt;1</intensity>
<h>6</h>
<k>0</k>
<l>1</l>
<F/>
</intensity>
<intensity>
<theta>49.496</theta>
<da>1.8400</da>
<intensity>32</intensity>
<h>0</h>
<k>2</k>
<l>0</l>
<F/>
</intensity>
<intensity>
<theta>50.284</theta>
<da>1.8130</da>
<intensity>1</intensity>
<h>-4</h>
<k>0</k>
<l>5</l>
<F/>
</intensity>
<intensity>
<theta>50.391</theta>
<da>1.8094</da>
<intensity>1</intensity>
<h>0</h>
<k>2</k>
<l>1</l>
<F/>
</intensity>
<intensity>
<theta>51.120</theta>
<da>1.7853</da>
<intensity>2</intensity>
<h>2</h>
<k>0</k>
<l>5</l>
<F/>
</intensity>
<intensity>
<theta>51.420</theta>
<da>1.7756</da>
<intensity>2</intensity>
<h>-1</h>
<k>1</k>
<l>5</l>
<F/>
</intensity>
<intensity>
<theta>52.059</theta>
<da>1.7553</da>
<intensity>2</intensity>
<h>2</h>
<k>2</k>
<l>0</l>
<F/>
</intensity>
<intensity>
<theta>52.402</theta>
<da>1.7446</da>
<intensity>1m</intensity>
<h>5</h>
<k>1</k>
<l>2</l>
<F/>
</intensity>
<intensity>
<theta>52.402</theta>
<da>1.7446</da>
<intensity>1m</intensity>
<h>-2</h>
<k>2</k>
<l>1</l>
<F/>
</intensity>
<intensity>
<theta>52.519</theta>
<da>1.7410</da>
<intensity>1</intensity>
<h>4</h>
<k>0</k>
<l>4</l>
<F/>
</intensity>
<intensity>
<theta>53.014</theta>
<da>1.7259</da>
<intensity>2</intensity>
<h>0</h>
<k>2</k>
<l>2</l>
<F/>
</intensity>
<intensity>
<theta>53.357</theta>
<da>1.7156</da>
<intensity>&lt;1</intensity>
<h>3</h>
<k>1</k>
<l>4</l>
<F/>
</intensity>
<intensity>
<theta>53.502</theta>
<da>1.7113</da>
<intensity>6m</intensity>
<h>2</h>
<k>2</k>
<l>1</l>
<F/>
</intensity>
<intensity>
<theta>53.502</theta>
<da>1.7113</da>
<intensity>6m</intensity>
<h>6</h>
<k>0</k>
<l>2</l>
<F/>
</intensity>
<intensity>
<theta>53.648</theta>
<da>1.7070</da>
<intensity>5</intensity>
<h>-3</h>
<k>1</k>
<l>5</l>
<F/>
</intensity>
<intensity>
<theta>53.917</theta>
<da>1.6991</da>
<intensity>6</intensity>
<h>-6</h>
<k>0</k>
<l>4</l>
<F/>
</intensity>
<intensity>
<theta>54.179</theta>
<da>1.6915</da>
<intensity>8</intensity>
<h>1</h>
<k>1</k>
<l>5</l>
<F/>
</intensity>
<intensity>
<theta>54.384</theta>
<da>1.6856</da>
<intensity>5</intensity>
<h>-2</h>
<k>2</k>
<l>2</l>
<F/>
</intensity>
<intensity>
<theta>54.465</theta>
<da>1.6833</da>
<intensity>&lt;1</intensity>
<h>-5</h>
<k>1</k>
<l>4</l>
<F/>
</intensity>
<intensity>
<theta>54.517</theta>
<da>1.6818</da>
<intensity>2</intensity>
<h>-2</h>
<k>0</k>
<l>6</l>
<F/>
</intensity>
<intensity>
<theta>55.319</theta>
<da>1.6593</da>
<intensity>3</intensity>
<h>0</h>
<k>0</k>
<l>6</l>
<F/>
</intensity>
<intensity>
<theta>56.523</theta>
<da>1.6268</da>
<intensity>1</intensity>
<h>2</h>
<k>2</k>
<l>2</l>
<F/>
</intensity>
<intensity>
<theta>57.197</theta>
<da>1.6092</da>
<intensity>13</intensity>
<h>0</h>
<k>2</k>
<l>3</l>
<F/>
</intensity>
<intensity>
<theta>57.985</theta>
<da>1.5892</da>
<intensity>1</intensity>
<h>-2</h>
<k>2</k>
<l>3</l>
<F/>
</intensity>
<intensity>
<theta>58.489</theta>
<da>1.5767</da>
<intensity>6</intensity>
<h>-4</h>
<k>0</k>
<l>6</l>
<F/>
</intensity>
<intensity>
<theta>59.044</theta>
<da>1.5632</da>
<intensity>8</intensity>
<h>-4</h>
<k>2</k>
<l>1</l>
<F/>
</intensity>
<intensity>
<theta>59.252</theta>
<da>1.5582</da>
<intensity>6m</intensity>
<h>4</h>
<k>2</k>
<l>0</l>
<F/>
</intensity>
<intensity>
<theta>59.252</theta>
<da>1.5582</da>
<intensity>6m</intensity>
<h>6</h>
<k>0</k>
<l>3</l>
<F/>
</intensity>
<intensity>
<theta>59.793</theta>
<da>1.5454</da>
<intensity>18</intensity>
<h>-7</h>
<k>1</k>
<l>1</l>
<F/>
</intensity>
<intensity>
<theta>60.279</theta>
<da>1.5341</da>
<intensity>5</intensity>
<h>-1</h>
<k>1</k>
<l>6</l>
<F/>
</intensity>
<intensity>
<theta>60.400</theta>
<da>1.5313</da>
<intensity>4m</intensity>
<h>-4</h>
<k>2</k>
<l>2</l>
<F/>
</intensity>
<intensity>
<theta>60.400</theta>
<da>1.5313</da>
<intensity>4m</intensity>
<h>-7</h>
<k>1</k>
<l>2</l>
<F/>
</intensity>
<intensity>
<theta>60.778</theta>
<da>1.5227</da>
<intensity>2</intensity>
<h>7</h>
<k>1</k>
<l>0</l>
<F/>
</intensity>
<intensity>
<theta>60.959</theta>
<da>1.5186</da>
<intensity>5</intensity>
<h>4</h>
<k>0</k>
<l>5</l>
<F/>
</intensity>
<intensity>
<theta>61.075</theta>
<da>1.5160</da>
<intensity>&lt;1</intensity>
<h>4</h>
<k>2</k>
<l>1</l>
<F/>
</intensity>
<intensity>
<theta>61.474</theta>
<da>1.5071</da>
<intensity>9</intensity>
<h>3</h>
<k>1</k>
<l>5</l>
<F/>
</intensity>
<intensity>
<theta>61.797</theta>
<da>1.5000</da>
<intensity>9</intensity>
<h>-3</h>
<k>1</k>
<l>6</l>
<F/>
</intensity>
<intensity>
<theta>62.309</theta>
<da>1.4889</da>
<intensity>1</intensity>
<h>-8</h>
<k>0</k>
<l>1</l>
<F/>
</intensity>
<intensity>
<theta>62.543</theta>
<da>1.4839</da>
<intensity>1</intensity>
<h>-7</h>
<k>1</k>
<l>3</l>
<F/>
</intensity>
<intensity>
<theta>62.646</theta>
<da>1.4817</da>
<intensity>&lt;1</intensity>
<h>-8</h>
<k>0</k>
<l>2</l>
<F/>
</intensity>
<intensity>
<theta>62.745</theta>
<da>1.4796</da>
<intensity>1</intensity>
<h>0</h>
<k>2</k>
<l>4</l>
<F/>
</intensity>
<intensity>
<theta>63.288</theta>
<da>1.4682</da>
<intensity>4m</intensity>
<h>1</h>
<k>1</k>
<l>6</l>
<F/>
</intensity>
<intensity>
<theta>63.288</theta>
<da>1.4682</da>
<intensity>4m</intensity>
<h>7</h>
<k>1</k>
<l>1</l>
<F/>
</intensity>
<intensity>
<theta>63.288</theta>
<da>1.4682</da>
<intensity>4m</intensity>
<h>-4</h>
<k>2</k>
<l>3</l>
<F/>
</intensity>
<intensity>
<theta>64.381</theta>
<da>1.4459</da>
<intensity>3</intensity>
<h>4</h>
<k>2</k>
<l>2</l>
<F/>
</intensity>
<intensity>
<theta>64.682</theta>
<da>1.4399</da>
<intensity>2</intensity>
<h>5</h>
<k>1</k>
<l>4</l>
<F/>
</intensity>
<intensity>
<theta>65.582</theta>
<da>1.4223</da>
<intensity>&lt;1</intensity>
<h>0</h>
<k>0</k>
<l>7</l>
<F/>
</intensity>
<intensity>
<theta>66.147</theta>
<da>1.4115</da>
<intensity>10m</intensity>
<h>6</h>
<k>0</k>
<l>4</l>
<F/>
</intensity>
<intensity>
<theta>66.147</theta>
<da>1.4115</da>
<intensity>10m</intensity>
<h>-7</h>
<k>1</k>
<l>4</l>
<F/>
</intensity>
<intensity>
<theta>66.697</theta>
<da>1.4012</da>
<intensity>4</intensity>
<h>-6</h>
<k>0</k>
<l>6</l>
<F/>
</intensity>
<intensity>
<theta>66.880</theta>
<da>1.3978</da>
<intensity>2</intensity>
<h>2</h>
<k>2</k>
<l>4</l>
<F/>
</intensity>
<intensity>
<theta>67.262</theta>
<da>1.3908</da>
<intensity>2</intensity>
<h>7</h>
<k>1</k>
<l>2</l>
<F/>
</intensity>
<intensity>
<theta>67.520</theta>
<da>1.3861</da>
<intensity>2</intensity>
<h>-4</h>
<k>0</k>
<l>7</l>
<F/>
</intensity>
<intensity>
<theta>67.631</theta>
<da>1.3841</da>
<intensity>1m</intensity>
<h>-4</h>
<k>2</k>
<l>4</l>
<F/>
</intensity>
<intensity>
<theta>67.631</theta>
<da>1.3841</da>
<intensity>1m</intensity>
<h>-5</h>
<k>1</k>
<l>6</l>
<F/>
</intensity>
<intensity>
<theta>67.837</theta>
<da>1.3804</da>
<intensity>1</intensity>
<h>-8</h>
<k>0</k>
<l>4</l>
<F/>
</intensity>
<intensity>
<theta>69.499</theta>
<da>1.3514</da>
<intensity>18</intensity>
<h>0</h>
<k>2</k>
<l>5</l>
<F/>
</intensity>
<intensity>
<theta>69.581</theta>
<da>1.3500</da>
<intensity>15</intensity>
<h>-6</h>
<k>2</k>
<l>1</l>
<F/>
</intensity>
<intensity>
<theta>69.877</theta>
<da>1.3450</da>
<intensity>&lt;1</intensity>
<h>-1</h>
<k>1</k>
<l>7</l>
<F/>
</intensity>
<intensity>
<theta>70.236</theta>
<da>1.3390</da>
<intensity>1m</intensity>
<h>4</h>
<k>0</k>
<l>6</l>
<F/>
</intensity>
<intensity>
<theta>70.236</theta>
<da>1.3390</da>
<intensity>1m</intensity>
<h>6</h>
<k>2</k>
<l>0</l>
<F/>
</intensity>
<intensity>
<theta>70.363</theta>
<da>1.3369</da>
<intensity>&lt;1</intensity>
<h>-6</h>
<k>2</k>
<l>2</l>
<F/>
</intensity>
<intensity>
<theta>70.466</theta>
<da>1.3352</da>
<intensity>1</intensity>
<h>3</h>
<k>1</k>
<l>6</l>
<F/>
</intensity>
<intensity>
<theta>70.826</theta>
<da>1.3293</da>
<intensity>&lt;1</intensity>
<h>-3</h>
<k>1</k>
<l>7</l>
<F/>
</intensity>
<intensity>
<theta>71.140</theta>
<da>1.3242</da>
<intensity>&lt;1</intensity>
<h>-7</h>
<k>1</k>
<l>5</l>
<F/>
</intensity>
<intensity>
<theta>72.369</theta>
<da>1.3047</da>
<intensity>1</intensity>
<h>6</h>
<k>2</k>
<l>1</l>
<F/>
</intensity>
<intensity>
<theta>72.569</theta>
<da>1.3016</da>
<intensity>1m</intensity>
<h>7</h>
<k>1</k>
<l>3</l>
<F/>
</intensity>
<intensity>
<theta>72.569</theta>
<da>1.3016</da>
<intensity>1m</intensity>
<h>-6</h>
<k>2</k>
<l>3</l>
<F/>
</intensity>
<intensity>
<theta>73.130</theta>
<da>1.2930</da>
<intensity>&lt;1</intensity>
<h>1</h>
<k>1</k>
<l>7</l>
<F/>
</intensity>
<intensity>
<theta>73.235</theta>
<da>1.2914</da>
<intensity>&lt;1</intensity>
<h>-4</h>
<k>2</k>
<l>5</l>
<F/>
</intensity>
<intensity>
<theta>73.908</theta>
<da>1.2813</da>
<intensity>1</intensity>
<h>2</h>
<k>2</k>
<l>5</l>
<F/>
</intensity>
<intensity>
<theta>74.103</theta>
<da>1.2784</da>
<intensity>1</intensity>
<h>6</h>
<k>0</k>
<l>5</l>
<F/>
</intensity>
<intensity>
<theta>74.752</theta>
<da>1.2689</da>
<intensity>1</intensity>
<h>-6</h>
<k>0</k>
<l>7</l>
<F/>
</intensity>
<intensity>
<theta>75.050</theta>
<da>1.2646</da>
<intensity>&lt;1</intensity>
<h>4</h>
<k>2</k>
<l>4</l>
<F/>
</intensity>
<intensity>
<theta>75.882</theta>
<da>1.2528</da>
<intensity>3</intensity>
<h>6</h>
<k>2</k>
<l>2</l>
<F/>
</intensity>
<intensity>
<theta>76.204</theta>
<da>1.2483</da>
<intensity>4</intensity>
<h>-6</h>
<k>2</k>
<l>4</l>
<F/>
</intensity>
<intensity>
<theta>76.479</theta>
<da>1.2445</da>
<intensity>4</intensity>
<h>0</h>
<k>0</k>
<l>8</l>
<F/>
</intensity>
<intensity>
<theta>76.559</theta>
<da>1.2434</da>
<intensity>1</intensity>
<h>-9</h>
<k>1</k>
<l>2</l>
<F/>
</intensity>
<intensity>
<theta>76.704</theta>
<da>1.2414</da>
<intensity>2</intensity>
<h>-2</h>
<k>2</k>
<l>6</l>
<F/>
</intensity>
<intensity>
<theta>77.375</theta>
<da>1.2323</da>
<intensity>3m</intensity>
<h>0</h>
<k>2</k>
<l>6</l>
<F/>
</intensity>
<intensity>
<theta>77.375</theta>
<da>1.2323</da>
<intensity>3m</intensity>
<h>-7</h>
<k>1</k>
<l>6</l>
<F/>
</intensity>
<intensity>
<theta>77.810</theta>
<da>1.2265</da>
<intensity>&lt;1</intensity>
<h>9</h>
<k>1</k>
<l>0</l>
<F/>
</intensity>
<intensity>
<theta>78.045</theta>
<da>1.2234</da>
<intensity>1</intensity>
<h>-9</h>
<k>1</k>
<l>3</l>
<F/>
</intensity>
<intensity>
<theta>78.304</theta>
<da>1.2200</da>
<intensity>2</intensity>
<h>1</h>
<k>3</k>
<l>0</l>
<F/>
</intensity>
<intensity>
<theta>78.503</theta>
<da>1.2174</da>
<intensity>1</intensity>
<h>-8</h>
<k>0</k>
<l>6</l>
<F/>
</intensity>
<intensity>
<theta>78.781</theta>
<da>1.2138</da>
<intensity>&lt;1</intensity>
<h>-1</h>
<k>3</k>
<l>1</l>
<F/>
</intensity>
<intensity>
<theta>79.100</theta>
<da>1.2097</da>
<intensity>6</intensity>
<h>7</h>
<k>1</k>
<l>4</l>
<F/>
</intensity>
<intensity>
<theta>79.226</theta>
<da>1.2081</da>
<intensity>&lt;1</intensity>
<h>1</h>
<k>3</k>
<l>1</l>
<F/>
</intensity>
<intensity>
<theta>80.084</theta>
<da>1.1973</da>
<intensity>4</intensity>
<h>-4</h>
<k>2</k>
<l>6</l>
<F/>
</intensity>
<intensity>
<theta>80.342</theta>
<da>1.1941</da>
<intensity>3m</intensity>
<h>3</h>
<k>1</k>
<l>7</l>
<F/>
</intensity>
<intensity>
<theta>80.342</theta>
<da>1.1941</da>
<intensity>3m</intensity>
<h>4</h>
<k>0</k>
<l>7</l>
<F/>
</intensity>
<intensity>
<theta>80.342</theta>
<da>1.1941</da>
<intensity>3m</intensity>
<h>-1</h>
<k>1</k>
<l>8</l>
<F/>
</intensity>
<intensity>
<theta>80.521</theta>
<da>1.1919</da>
<intensity>2</intensity>
<h>9</h>
<k>1</k>
<l>1</l>
<F/>
</intensity>
<intensity>
<theta>80.602</theta>
<da>1.1909</da>
<intensity>2</intensity>
<h>-10</h>
<k>0</k>
<l>2</l>
<F/>
</intensity>
<intensity>
<theta>80.749</theta>
<da>1.1891</da>
<intensity>2m</intensity>
<h>6</h>
<k>2</k>
<l>3</l>
<F/>
</intensity>
<intensity>
<theta>80.749</theta>
<da>1.1891</da>
<intensity>2m</intensity>
<h>-3</h>
<k>1</k>
<l>8</l>
<F/>
</intensity>
<intensity>
<theta>80.749</theta>
<da>1.1891</da>
<intensity>2m</intensity>
<h>-10</h>
<k>0</k>
<l>1</l>
<F/>
</intensity>
<intensity>
<theta>80.914</theta>
<da>1.1871</da>
<intensity>&lt;1</intensity>
<h>-9</h>
<k>1</k>
<l>4</l>
<F/>
</intensity>
<intensity>
<theta>81.153</theta>
<da>1.1842</da>
<intensity>1</intensity>
<h>-6</h>
<k>2</k>
<l>5</l>
<F/>
</intensity>
<intensity>
<theta>81.536</theta>
<da>1.1796</da>
<intensity>&lt;1</intensity>
<h>1</h>
<k>3</k>
<l>2</l>
<F/>
</intensity>
<intensity>
<theta>81.848</theta>
<da>1.1759</da>
<intensity>&lt;1</intensity>
<h>-10</h>
<k>0</k>
<l>3</l>
<F/>
</intensity>
<intensity>
<theta>82.085</theta>
<da>1.1731</da>
<intensity>&lt;1</intensity>
<h>2</h>
<k>0</k>
<l>8</l>
<F/>
</intensity>
<intensity>
<theta>82.247</theta>
<da>1.1712</da>
<intensity>4</intensity>
<h>4</h>
<k>2</k>
<l>5</l>
<F/>
</intensity>
<intensity>
<theta>82.350</theta>
<da>1.1700</da>
<intensity>2m</intensity>
<h>3</h>
<k>3</k>
<l>0</l>
<F/>
</intensity>
<intensity>
<theta>82.350</theta>
<da>1.1700</da>
<intensity>2m</intensity>
<h>-3</h>
<k>3</k>
<l>1</l>
<F/>
</intensity>
<intensity>
<theta>82.444</theta>
<da>1.1689</da>
<intensity>&lt;1</intensity>
<h>8</h>
<k>0</k>
<l>4</l>
<F/>
</intensity>
<intensity>
<theta>83.155</theta>
<da>1.1607</da>
<intensity>&lt;1</intensity>
<h>6</h>
<k>0</k>
<l>6</l>
<F/>
</intensity>
<intensity>
<theta>83.445</theta>
<da>1.1574</da>
<intensity>&lt;1</intensity>
<h>-8</h>
<k>2</k>
<l>1</l>
<F/>
</intensity>
<intensity>
<theta>83.711</theta>
<da>1.1544</da>
<intensity>&lt;1m</intensity>
<h>3</h>
<k>3</k>
<l>1</l>
<F/>
</intensity>
<intensity>
<theta>83.711</theta>
<da>1.1544</da>
<intensity>&lt;1m</intensity>
<h>-8</h>
<k>2</k>
<l>2</l>
<F/>
</intensity>
<intensity>
<theta>83.765</theta>
<da>1.1538</da>
<intensity>1</intensity>
<h>-3</h>
<k>3</k>
<l>2</l>
<F/>
</intensity>
<intensity>
<theta>83.881</theta>
<da>1.1525</da>
<intensity>2m</intensity>
<h>1</h>
<k>1</k>
<l>8</l>
<F/>
</intensity>
<intensity>
<theta>83.881</theta>
<da>1.1525</da>
<intensity>2m</intensity>
<h>-1</h>
<k>3</k>
<l>3</l>
<F/>
</intensity>
<intensity>
<theta>83.881</theta>
<da>1.1525</da>
<intensity>2m</intensity>
<h>-6</h>
<k>0</k>
<l>8</l>
<F/>
</intensity>
<intensity>
<theta>84.466</theta>
<da>1.1460</da>
<intensity>&lt;1</intensity>
<h>-10</h>
<k>0</k>
<l>4</l>
<F/>
</intensity>
<intensity>
<theta>84.849</theta>
<da>1.1418</da>
<intensity>3</intensity>
<h>-7</h>
<k>1</k>
<l>7</l>
<F/>
</intensity>
<intensity>
<theta>85.181</theta>
<da>1.1382</da>
<intensity>2m</intensity>
<h>1</h>
<k>3</k>
<l>3</l>
<F/>
</intensity>
<intensity>
<theta>85.181</theta>
<da>1.1382</da>
<intensity>2m</intensity>
<h>-9</h>
<k>1</k>
<l>5</l>
<F/>
</intensity>
<intensity>
<theta>85.181</theta>
<da>1.1382</da>
<intensity>2m</intensity>
<h>10</h>
<k>0</k>
<l>1</l>
<F/>
</intensity>
<intensity>
<theta>85.422</theta>
<da>1.1356</da>
<intensity>1</intensity>
<h>-8</h>
<k>2</k>
<l>3</l>
<F/>
</intensity>
<intensity>
<theta>85.731</theta>
<da>1.1323</da>
<intensity>&lt;1</intensity>
<h>-8</h>
<k>0</k>
<l>7</l>
<F/>
</intensity>
<intensity>
<theta>86.289</theta>
<da>1.1264</da>
<intensity>&lt;1</intensity>
<h>-2</h>
<k>0</k>
<l>9</l>
<F/>
</intensity>
<intensity>
<theta>86.404</theta>
<da>1.1252</da>
<intensity>1m</intensity>
<h>0</h>
<k>2</k>
<l>7</l>
<F/>
</intensity>
<intensity>
<theta>86.404</theta>
<da>1.1252</da>
<intensity>1m</intensity>
<h>3</h>
<k>3</k>
<l>2</l>
<F/>
</intensity>
<intensity>
<theta>86.548</theta>
<da>1.1237</da>
<intensity>1</intensity>
<h>-3</h>
<k>3</k>
<l>3</l>
<F/>
</intensity>
<intensity>
<theta>86.875</theta>
<da>1.1203</da>
<intensity>3</intensity>
<h>7</h>
<k>1</k>
<l>5</l>
<F/>
</intensity>
<intensity>
<theta>86.895</theta>
<da>1.1201</da>
<intensity>3</intensity>
<h>6</h>
<k>2</k>
<l>4</l>
<F/>
</intensity>
<intensity>
<theta>87.412</theta>
<da>1.1148</da>
<intensity>3</intensity>
<h>-6</h>
<k>2</k>
<l>6</l>
<F/>
</intensity>
<intensity>
<theta>88.277</theta>
<da>1.1061</da>
<intensity>1m</intensity>
<h>0</h>
<k>0</k>
<l>9</l>
<F/>
</intensity>
<intensity>
<theta>88.277</theta>
<da>1.1061</da>
<intensity>1m</intensity>
<h>-4</h>
<k>0</k>
<l>9</l>
<F/>
</intensity>
<intensity>
<theta>88.458</theta>
<da>1.1043</da>
<intensity>1m</intensity>
<h>-1</h>
<k>3</k>
<l>4</l>
<F/>
</intensity>
<intensity>
<theta>88.458</theta>
<da>1.1043</da>
<intensity>1m</intensity>
<h>-8</h>
<k>2</k>
<l>4</l>
<F/>
</intensity>
<intensity>
<theta>88.458</theta>
<da>1.1043</da>
<intensity>1m</intensity>
<h>-10</h>
<k>0</k>
<l>5</l>
<F/>
</intensity>
<intensity>
<theta>89.878</theta>
<da>1.0905</da>
<intensity>&lt;1</intensity>
<h>-5</h>
<k>3</k>
<l>1</l>
<F/>
</intensity>
</stick_series>
</graphs>
</pdfcard>

File: scripts_V_Nb_Mn_O/data/icdd/PDF Card - 00-043-1455.xml
<?xml version="1.0" encoding="UTF-8" standalone="no"?>
<?xml-stylesheet type="text/xsl" href="pdfcard.xsl"?><pdfcard>
<pdf_data ApplicationName="PDF-4+ 2020" ApplicationVersion="4.20.0.1" CurrentYear="2019">
<pdf_number>00-043-1455</pdf_number>
<chemical_formula>Mn O2</chemical_formula>
<empirical_formula>Mn O2</empirical_formula>
<chemical_name>Manganese Oxide</chemical_name>
<mineral_name>Ramsdellite</mineral_name>
<xstal_system>Orthorhombic</xstal_system>
<xtldx>4.827</xtldx>
<rep_struc>Mn O2</rep_struc>
<rep_struc_alpha_order>Mn O2</rep_struc_alpha_order>
<lpf_rep_struc>Mn O2,oP12,62</lpf_rep_struc>
<lpf_rep_struc_alpha_order>Mn O2,oP12,62</lpf_rep_struc_alpha_order>
<pressure_temperature>Ambient</pressure_temperature>
<status>Primary</status>
<cell_a>9.266(1)</cell_a>
<cell_b>2.8607(2)</cell_b>
<cell_c>4.5128(2)</cell_c>
<z>4.00</z>
<cell_vol>119.62</cell_vol>
<cell_mv>29.91</cell_mv>
<authcovera>0.487</authcovera>
<authaoverb>3.239</authaoverb>
<authcoverb>1.578</authcoverb>
<xtlvol>119.62</xtlvol>
<redcellvol>119.62</redcellvol>
<xtla>4.513</xtla>
<xtlb>9.266</xtlb>
<xtlc>2.861</xtlc>
<xtlal>90.00</xtlal>
<xtlbe>90.00</xtlbe>
<xtlga>90.00</xtlga>
<xtlcovera>0.634</xtlcovera>
<xtlaoverb>0.487</xtlaoverb>
<xtlcoverb>0.309</xtlcoverb>
<redcell_a>2.861</redcell_a>
<redcell_b>4.513</redcell_b>
<redcell_c>9.266</redcell_c>
<redcell_al>90.00</redcell_al>
<redcell_be>90.00</redcell_be>
<redcell_ga>90.00</redcell_ga>
<xtlz>4.00</xtlz>
<ss>F(26) = 263.1(0.0029, 34)</ss>
<xtlsg>Pbnm (62)</xtlsg>
<xtlmolwt>86.94</xtlmolwt>
<quality_mark>Star</quality_mark>
<iic>3.46</iic>
<lambda>1.5406</lambda>
<patrad>CuKα1</patrad>
<source>Diffractometer - Peak</source>
<instrument>Diffractometer</instrument>
<temperature>298.0</temperature>
<aspectn>62A</aspectn>
<spgr_label>Space Group</spgr_label>
<spgr>Pnma (62)</spgr>
<color>Gray-black</color>
<pearson>oP12.00</pearson>
<pdf_minclass>Cryptomelane (supergroup), 1Q (group)</pdf_minclass>
<entry_date>09/01/1993</entry_date>
<weight_percent>Mn63.19 O36.81</weight_percent>
<atomic_percent>Mn33.33 O66.67</atomic_percent>
<structure_info>Atomic parameters are cross-referenced from PDF entry 04-005-4334</structure_info>
<sg_sym_ops>
<sg_sym_op>
<seq>1</seq>
<operator>x,y,z</operator>
</sg_sym_op>
<sg_sym_op>
<seq>2</seq>
<operator>-x,-y,-z</operator>
</sg_sym_op>
<sg_sym_op>
<seq>3</seq>
<operator>-x+1/2,y+1/2,-z+1/2</operator>
</sg_sym_op>
<sg_sym_op>
<seq>4</seq>
<operator>x+1/2,-y+1/2,z+1/2</operator>
</sg_sym_op>
<sg_sym_op>
<seq>5</seq>
<operator>-x,-y,z+1/2</operator>
</sg_sym_op>
<sg_sym_op>
<seq>6</seq>
<operator>x,y,-z+1/2</operator>
</sg_sym_op>
<sg_sym_op>
<seq>7</seq>
<operator>x+1/2,-y+1/2,-z</operator>
</sg_sym_op>
<sg_sym_op>
<seq>8</seq>
<operator>-x+1/2,y+1/2,z</operator>
</sg_sym_op>
</sg_sym_ops>
<idp_column>IDP</idp_column>
<adp_column>ADP</adp_column>
<atomic_coords>
<atomic_coord>
<atom>Mn</atom>
<num>1</num>
<wyckoff>4c</wyckoff>
<symmetry>..m</symmetry>
<x>0.022</x>
<y>0.136</y>
<z>0.25</z>
<sof>1.0</sof>
<aet>6-a</aet>
</atomic_coord>
<atomic_coord>
<atom>O</atom>
<num>2</num>
<wyckoff>4c</wyckoff>
<symmetry>..m</symmetry>
<x>0.333</x>
<y>0.275</y>
<z>0.25</z>
<sof>1.0</sof>
<aet>3#a</aet>
</atomic_coord>
<atomic_coord>
<atom>O</atom>
<num>3</num>
<wyckoff>4c</wyckoff>
<symmetry>..m</symmetry>
<x>-0.211</x>
<y>-0.033</y>
<z>0.25</z>
<sof>1.0</sof>
<aet>3#a</aet>
</atomic_coord>
</atomic_coords>
<ani_temp_facs/>
<ac_space_group>Pbnm (62)</ac_space_group>
<ac_unit_cell_a>4.533</ac_unit_cell_a>
<ac_unit_cell_b>9.27</ac_unit_cell_b>
<ac_unit_cell_c>2.866</ac_unit_cell_c>
<ac_unit_cell_alpha>90</ac_unit_cell_alpha>
<ac_unit_cell_beta>90</ac_unit_cell_beta>
<ac_unit_cell_gamma>90</ac_unit_cell_gamma>
<subfile_indicator>Battery Material, Common Phase, Forensic, Inorganic, Metal &amp; Alloy, Mineral Related (Mineral, Natural)</subfile_indicator>
<cross_ref_pdf_numbers>00-007-0222 (Alternate), 00-039-0375 (Primary), 04-005-4334 (Primary), 04-007-8865 (Alternate)</cross_ref_pdf_numbers>
<references>
<reference_group>
<type>Primary Reference</type>
<reference>Post, J., National Museum of Natural History, Smithsonian Institution, Washington, DC, USA. ICDD Grant-in-Aid 1989.</reference>
</reference_group>
<reference_group>
<type>Crystal Structure</type>
<reference>Crystal Structure Source: LPF.</reference>
</reference_group>
<reference_group>
<type>Structure</type>
<reference>Bystrom, A. Acta Chem. Scand. 1949, 3, 163.</reference>
</reference_group>
</references>
<database_comments>Additional Patterns: To replace 00-007-0222 and validated by calculated pattern 00-039-0375. Sample Source or Locality: Specimen from New Mexico, USA (Smithsonian, Washington 122732). Unit Cell Data Source: Powder Diffraction.</database_comments>
<crystal_properties>Centrosymmetric</crystal_properties>
</pdf_data>
<graphs>
<wave_length>Cu Kα1 1.54056 Å</wave_length>
<chart_name>PDF Card - 00-043-1455.jpg</chart_name>
<stick_series type="Mn O2 - 00-043-1455 (Stick, Fixed Slit Intensity)">
<intensity>
<theta>19.141</theta>
<da>4.6330</da>
<intensity>2</intensity>
<h>2</h>
<k>0</k>
<l>0</l>
<F/>
</intensity>
<intensity>
<theta>21.890</theta>
<da>4.0570</da>
<intensity>100</intensity>
<h>1</h>
<k>0</k>
<l>1</l>
<F/>
</intensity>
<intensity>
<theta>27.567</theta>
<da>3.2330</da>
<intensity>4</intensity>
<h>2</h>
<k>0</k>
<l>1</l>
<F/>
</intensity>
<intensity>
<theta>35.178</theta>
<da>2.5490</da>
<intensity>38</intensity>
<h>3</h>
<k>0</k>
<l>1</l>
<F/>
</intensity>
<intensity>
<theta>36.899</theta>
<da>2.4340</da>
<intensity>29</intensity>
<h>2</h>
<k>1</k>
<l>0</l>
<F/>
</intensity>
<intensity>
<theta>37.184</theta>
<da>2.4160</da>
<intensity>3</intensity>
<h>0</h>
<k>1</k>
<l>1</l>
<F/>
</intensity>
<intensity>
<theta>38.472</theta>
<da>2.3380</da>
<intensity>31</intensity>
<h>1</h>
<k>1</k>
<l>1</l>
<F/>
</intensity>
<intensity>
<theta>38.852</theta>
<da>2.3160</da>
<intensity>5</intensity>
<h>4</h>
<k>0</k>
<l>0</l>
<F/>
</intensity>
<intensity>
<theta>39.929</theta>
<da>2.2560</da>
<intensity>2</intensity>
<h>0</h>
<k>0</k>
<l>2</l>
<F/>
</intensity>
<intensity>
<theta>42.152</theta>
<da>2.1420</da>
<intensity>19</intensity>
<h>2</h>
<k>1</k>
<l>1</l>
<F/>
</intensity>
<intensity>
<theta>43.893</theta>
<da>2.0610</da>
<intensity>3</intensity>
<h>4</h>
<k>0</k>
<l>1</l>
<F/>
</intensity>
<intensity>
<theta>47.751</theta>
<da>1.9031</da>
<intensity>15</intensity>
<h>3</h>
<k>1</k>
<l>1</l>
<F/>
</intensity>
<intensity>
<theta>50.019</theta>
<da>1.8220</da>
<intensity>3</intensity>
<h>3</h>
<k>0</k>
<l>2</l>
<F/>
</intensity>
<intensity>
<theta>50.664</theta>
<da>1.8003</da>
<intensity>1</intensity>
<h>4</h>
<k>1</k>
<l>0</l>
<F/>
</intensity>
<intensity>
<theta>52.545</theta>
<da>1.7402</da>
<intensity>1</intensity>
<h>1</h>
<k>1</k>
<l>2</l>
<F/>
</intensity>
<intensity>
<theta>53.401</theta>
<da>1.7143</da>
<intensity>1</intensity>
<h>5</h>
<k>0</k>
<l>1</l>
<F/>
</intensity>
<intensity>
<theta>54.857</theta>
<da>1.6722</da>
<intensity>1</intensity>
<h>4</h>
<k>1</k>
<l>1</l>
<F/>
</intensity>
<intensity>
<theta>55.479</theta>
<da>1.6549</da>
<intensity>20</intensity>
<h>2</h>
<k>1</k>
<l>2</l>
<F/>
</intensity>
<intensity>
<theta>56.919</theta>
<da>1.6164</da>
<intensity>12</intensity>
<h>4</h>
<k>0</k>
<l>2</l>
<F/>
</intensity>
<intensity>
<theta>60.162</theta>
<da>1.5368</da>
<intensity>4</intensity>
<h>3</h>
<k>1</k>
<l>2</l>
<F/>
</intensity>
<intensity>
<theta>62.496</theta>
<da>1.4849</da>
<intensity>1</intensity>
<h>1</h>
<k>0</k>
<l>3</l>
<F/>
</intensity>
<intensity>
<theta>63.178</theta>
<da>1.4705</da>
<intensity>11</intensity>
<h>5</h>
<k>1</k>
<l>1</l>
<F/>
</intensity>
<intensity>
<theta>65.159</theta>
<da>1.4305</da>
<intensity>10</intensity>
<h>0</h>
<k>2</k>
<l>0</l>
<F/>
</intensity>
<intensity>
<theta>69.055</theta>
<da>1.3590</da>
<intensity>6</intensity>
<h>6</h>
<k>1</k>
<l>0</l>
<F/>
</intensity>
<intensity>
<theta>69.440</theta>
<da>1.3524</da>
<intensity>2</intensity>
<h>3</h>
<k>0</k>
<l>3</l>
<F/>
</intensity>
<intensity>
<theta>69.634</theta>
<da>1.3491</da>
<intensity>5</intensity>
<h>1</h>
<k>2</k>
<l>1</l>
<F/>
</intensity>
</stick_series>
</graphs>
</pdfcard>
