Repository: ComputationalMaterials-WestLake-Univ/phasemapy

# Automated Phase Mapping of XRD (AutoMapper)

The AutoMapper is an unsupervised solver to tackle the phase mapping challenge in high-throughput X-ray diffraction datasets. Besides leveraging robust fitting abilities of machine learning algorithms,it is integrated various material information, including first-principles calculated thermodynamic data, crystallography, X-ray diffraction, and texture.

Its main functionalities:

- correctly identify the number, identity, fraction, peak shift and texture of present phases.

File: scripts_V_Nb_Mn_O/data/icdd/PDF Card - 00-044-0252.xml
<?xml version="1.0" encoding="UTF-8" standalone="no"?>
<?xml-stylesheet type="text/xsl" href="pdfcard.xsl"?><pdfcard>
<pdf_data ApplicationName="PDF-4+ 2020" ApplicationVersion="4.20.0.1" CurrentYear="2019">
<pdf_number>00-044-0252</pdf_number>
<chemical_formula>V O2</chemical_formula>
<empirical_formula>O2 V</empirical_formula>
<chemical_name>Vanadium Oxide</chemical_name>
<xstal_system>Monoclinic</xstal_system>
<xtldx>4.666</xtldx>
<rep_struc>V O2</rep_struc>
<rep_struc_alpha_order>O2 V</rep_struc_alpha_order>
<lpf_rep_struc>V O2,mP12,14</lpf_rep_struc>
<lpf_rep_struc_alpha_order>O2 V,mP12,14</lpf_rep_struc_alpha_order>
<pressure_temperature>Non-ambient Temperature</pressure_temperature>
<status>Primary</status>
<cell_a>5.7529(3)</cell_a>
<cell_b>4.5263(3)</cell_b>
<cell_c>5.3825(3)</cell_c>
<cell_beta>122.602(4)</cell_beta>
<z>4.00</z>
<cell_vol>118.07</cell_vol>
<cell_mv>29.52</cell_mv>
<authcovera>0.936</authcovera>
<authaoverb>1.271</authaoverb>
<authcoverb>1.189</authcoverb>
<xtlvol>118.07</xtlvol>
<redcellvol>118.07</redcellvol>
<xtla>5.383</xtla>
<xtlb>4.526</xtlb>
<xtlc>5.357</xtlc>
<xtlal>90.00</xtlal>
<xtlbe>115.22</xtlbe>
<xtlga>90.00</xtlga>
<xtlcovera>0.995</xtlcovera>
<xtlaoverb>1.189</xtlaoverb>
<xtlcoverb>1.184</xtlcoverb>
<redcell_a>4.526</redcell_a>
<redcell_b>5.357</redcell_b>
<redcell_c>5.383</redcell_c>
<redcell_al>115.22</redcell_al>
<redcell_be>90.00</redcell_be>
<redcell_ga>90.00</redcell_ga>
<xtlz>4.00</xtlz>
<ss>F(30) = 25.9(0.0270, 43)</ss>
<xtlsg>P21/a (14)</xtlsg>
<xtlmolwt>82.94</xtlmolwt>
<quality_mark>Indexed</quality_mark>
<lambda>1.5406</lambda>
<patrad>CuKα1</patrad>
<temperature>20.0</temperature>
<aspectn>14A</aspectn>
<spgr_label>Space Group</spgr_label>
<spgr>P21/c (14)</spgr>
<pearson>mP12.00</pearson>
<entry_date>09/01/1994</entry_date>
<weight_percent>O38.58 V61.42</weight_percent>
<atomic_percent>O66.67 V33.33</atomic_percent>
<structure_info>Atomic parameters are cross-referenced from PDF entry 04-007-1466</structure_info>
<tf_type>B</tf_type>
<sg_sym_ops>
<sg_sym_op>
<seq>1</seq>
<operator>x,y,z</operator>
</sg_sym_op>
<sg_sym_op>
<seq>2</seq>
<operator>-x,-y,-z</operator>
</sg_sym_op>
<sg_sym_op>
<seq>3</seq>
<operator>-x,y+1/2,-z+1/2</operator>
</sg_sym_op>
<sg_sym_op>
<seq>4</seq>
<operator>x,-y+1/2,z+1/2</operator>
</sg_sym_op>
</sg_sym_ops>
<idp_column>Biso</idp_column>
<adp_column>Bani</adp_column>
<atomic_coords>
<atomic_coord>
<atom>V</atom>
<num>1</num>
<wyckoff>4e</wyckoff>
<symmetry>1</symmetry>
<x>0.2403</x>
<y>0.982</y>
<z>0.0318</z>
<sof>1.0</sof>
<idp>0.5</idp>
<aet>6-a</aet>
</atomic_coord>
<atomic_coord>
<atom>O</atom>
<num>2</num>
<wyckoff>4e</wyckoff>
<symmetry>1</symmetry>
<x>0.106</x>
<y>0.21</y>
<z>0.203</z>
<sof>1.0</sof>
<idp>0.5</idp>
<aet>3#a</aet>
</atomic_coord>
<atomic_coord>
<atom>O</atom>
<num>3</num>
<wyckoff>4e</wyckoff>
<symmetry>1</symmetry>
<x>0.416</x>
<y>0.735</y>
<z>0.316</z>
<sof>1.0</sof>
<idp>0.5</idp>
<aet>3#a</aet>
</atomic_coord>
</atomic_coords>
<ani_temp_facs/>
<ac_space_group>P121/c1 (14)</ac_space_group>
<ac_unit_cell_a>5.7529(3)</ac_unit_cell_a>
<ac_unit_cell_b>4.5263(3)</ac_unit_cell_b>
<ac_unit_cell_c>5.3825(3)</ac_unit_cell_c>
<ac_unit_cell_alpha>90</ac_unit_cell_alpha>
<ac_unit_cell_beta>122.602(4)</ac_unit_cell_beta>
<ac_unit_cell_gamma>90</ac_unit_cell_gamma>
<subfile_indicator>Ceramic (Semiconductor), Forensic, Inorganic, Metal &amp; Alloy</subfile_indicator>
<cross_ref_pdf_numbers>00-043-1051 (Primary), 04-001-8960 (Alternate), 04-003-2035 (Primary), 04-003-2347 (Alternate), 04-003-4401 (Alternate), 04-003-4402 (Alternate), 04-004-5457 (Alternate), 04-005-6850 (Alternate), 04-007-0321 (Alternate), 04-007-1466 (Alternate), 04-007-8259 (Alternate), 04-007-8349 (Alternate), 04-008-0690 (Alternate), 04-008-0739 (Alternate)</cross_ref_pdf_numbers>
<references>
<reference_group>
<type>Primary Reference</type>
<reference>Rogers, K. Powder Diffr. 1993, 8, 240.</reference>
</reference_group>
<reference_group>
<type>Crystal Structure</type>
<reference>Crystal Structure Source: LPF.</reference>
</reference_group>
</references>
<database_comments>Additional Patterns: Validated by calculated pattern 00-043-1051. See PDF 01-082-0661. Temperature of Data Collection: 20 K. Warning: Lines with abs(delta 2Theta)&gt;0.06 DEG.</database_comments>
<crystal_properties>Centrosymmetric</crystal_properties>
</pdf_data>
<graphs>
<wave_length>Cu Kα1 1.54056 Å</wave_length>
<chart_name>PDF Card - 00-044-0252.jpg</chart_name>
<stick_series type="V O2 - 00-044-0252 (Stick, Fixed Slit Intensity)">
<intensity>
<theta>26.920</theta>
<da>3.30924</da>
<intensity>8m</intensity>
<h>1</h>
<k>1</k>
<l>0</l>
<F/>
</intensity>
<intensity>
<theta>26.920</theta>
<da>3.30924</da>
<intensity>8m</intensity>
<h>1</h>
<k>1</k>
<l>-1</l>
<F/>
</intensity>
<intensity>
<theta>27.860</theta>
<da>3.19968</da>
<intensity>100</intensity>
<h>0</h>
<k>1</k>
<l>1</l>
<F/>
</intensity>
<intensity>
<theta>33.400</theta>
<da>2.68054</da>
<intensity>5</intensity>
<h>1</h>
<k>0</k>
<l>-2</l>
<F/>
</intensity>
<intensity>
<theta>36.920</theta>
<da>2.43265</da>
<intensity>17</intensity>
<h>2</h>
<k>0</k>
<l>-2</l>
<F/>
</intensity>
<intensity>
<theta>37.000</theta>
<da>2.42757</da>
<intensity>32m</intensity>
<h>2</h>
<k>0</k>
<l>0</l>
<F/>
</intensity>
<intensity>
<theta>37.000</theta>
<da>2.42757</da>
<intensity>32m</intensity>
<h>2</h>
<k>1</k>
<l>-1</l>
<F/>
</intensity>
<intensity>
<theta>39.040</theta>
<da>2.30529</da>
<intensity>&lt;1</intensity>
<h>1</h>
<k>1</k>
<l>-2</l>
<F/>
</intensity>
<intensity>
<theta>39.160</theta>
<da>2.29850</da>
<intensity>&lt;1</intensity>
<h>1</h>
<k>1</k>
<l>1</l>
<F/>
</intensity>
<intensity>
<theta>39.760</theta>
<da>2.26519</da>
<intensity>4m</intensity>
<h>0</h>
<k>0</k>
<l>2</l>
<F/>
</intensity>
<intensity>
<theta>39.760</theta>
<da>2.26519</da>
<intensity>4m</intensity>
<h>0</h>
<k>2</k>
<l>0</l>
<F/>
</intensity>
<intensity>
<theta>42.120</theta>
<da>2.14356</da>
<intensity>12</intensity>
<h>2</h>
<k>1</k>
<l>-2</l>
<F/>
</intensity>
<intensity>
<theta>42.240</theta>
<da>2.13775</da>
<intensity>12</intensity>
<h>2</h>
<k>1</k>
<l>0</l>
<F/>
</intensity>
<intensity>
<theta>44.080</theta>
<da>2.05269</da>
<intensity>1m</intensity>
<h>1</h>
<k>2</k>
<l>0</l>
<F/>
</intensity>
<intensity>
<theta>44.080</theta>
<da>2.05269</da>
<intensity>1m</intensity>
<h>1</h>
<k>2</k>
<l>-1</l>
<F/>
</intensity>
<intensity>
<theta>44.680</theta>
<da>2.02651</da>
<intensity>4m</intensity>
<h>0</h>
<k>1</k>
<l>2</l>
<F/>
</intensity>
<intensity>
<theta>44.680</theta>
<da>2.02651</da>
<intensity>4m</intensity>
<h>0</h>
<k>2</k>
<l>1</l>
<F/>
</intensity>
<intensity>
<theta>48.420</theta>
<da>1.87836</da>
<intensity>1</intensity>
<h>3</h>
<k>0</k>
<l>-2</l>
<F/>
</intensity>
<intensity>
<theta>52.840</theta>
<da>1.73117</da>
<intensity>4m</intensity>
<h>3</h>
<k>1</k>
<l>-1</l>
<F/>
</intensity>
<intensity>
<theta>52.840</theta>
<da>1.73117</da>
<intensity>4m</intensity>
<h>3</h>
<k>1</k>
<l>-2</l>
<F/>
</intensity>
<intensity>
<theta>52.960</theta>
<da>1.72753</da>
<intensity>5m</intensity>
<h>1</h>
<k>0</k>
<l>2</l>
<F/>
</intensity>
<intensity>
<theta>52.960</theta>
<da>1.72753</da>
<intensity>5m</intensity>
<h>1</h>
<k>2</k>
<l>-2</l>
<F/>
</intensity>
<intensity>
<theta>55.280</theta>
<da>1.66039</da>
<intensity>11</intensity>
<h>2</h>
<k>1</k>
<l>-3</l>
<F/>
</intensity>
<intensity>
<theta>55.400</theta>
<da>1.65708</da>
<intensity>15</intensity>
<h>2</h>
<k>2</k>
<l>-2</l>
<F/>
</intensity>
<intensity>
<theta>55.540</theta>
<da>1.65323</da>
<intensity>25m</intensity>
<h>2</h>
<k>1</k>
<l>1</l>
<F/>
</intensity>
<intensity>
<theta>55.540</theta>
<da>1.65323</da>
<intensity>25m</intensity>
<h>2</h>
<k>2</k>
<l>0</l>
<F/>
</intensity>
<intensity>
<theta>56.840</theta>
<da>1.61847</da>
<intensity>3</intensity>
<h>1</h>
<k>1</k>
<l>-3</l>
<F/>
</intensity>
<intensity>
<theta>57.000</theta>
<da>1.61431</da>
<intensity>2m</intensity>
<h>1</h>
<k>1</k>
<l>2</l>
<F/>
</intensity>
<intensity>
<theta>57.000</theta>
<da>1.61431</da>
<intensity>2m</intensity>
<h>3</h>
<k>0</k>
<l>0</l>
<F/>
</intensity>
<intensity>
<theta>57.500</theta>
<da>1.60145</da>
<intensity>19</intensity>
<h>0</h>
<k>2</k>
<l>2</l>
<F/>
</intensity>
<intensity>
<theta>60.560</theta>
<da>1.52765</da>
<intensity>2</intensity>
<h>3</h>
<k>1</k>
<l>-3</l>
<F/>
</intensity>
<intensity>
<theta>60.800</theta>
<da>1.52219</da>
<intensity>&lt;1</intensity>
<h>3</h>
<k>1</k>
<l>0</l>
<F/>
</intensity>
<intensity>
<theta>64.420</theta>
<da>1.44511</da>
<intensity>2</intensity>
<h>3</h>
<k>2</k>
<l>-2</l>
<F/>
</intensity>
<intensity>
<theta>64.560</theta>
<da>1.44232</da>
<intensity>2m</intensity>
<h>1</h>
<k>3</k>
<l>-1</l>
<F/>
</intensity>
<intensity>
<theta>64.560</theta>
<da>1.44232</da>
<intensity>2m</intensity>
<h>3</h>
<k>2</k>
<l>-1</l>
<F/>
</intensity>
<intensity>
<theta>64.680</theta>
<da>1.43993</da>
<intensity>3</intensity>
<h>1</h>
<k>3</k>
<l>0</l>
<F/>
</intensity>
<intensity>
<theta>64.780</theta>
<da>1.43795</da>
<intensity>6</intensity>
<h>4</h>
<k>0</k>
<l>-2</l>
<F/>
</intensity>
<intensity>
<theta>65.000</theta>
<da>1.43361</da>
<intensity>6</intensity>
<h>0</h>
<k>1</k>
<l>3</l>
<F/>
</intensity>
<intensity>
<theta>65.100</theta>
<da>1.43165</da>
<intensity>6</intensity>
<h>0</h>
<k>3</k>
<l>1</l>
<F/>
</intensity>
<intensity>
<theta>66.680</theta>
<da>1.40151</da>
<intensity>&lt;1</intensity>
<h>2</h>
<k>2</k>
<l>-3</l>
<F/>
</intensity>
<intensity>
<theta>66.880</theta>
<da>1.39781</da>
<intensity>&lt;1</intensity>
<h>2</h>
<k>2</k>
<l>1</l>
<F/>
</intensity>
<intensity>
<theta>68.120</theta>
<da>1.37535</da>
<intensity>&lt;1</intensity>
<h>1</h>
<k>2</k>
<l>-3</l>
<F/>
</intensity>
<intensity>
<theta>68.280</theta>
<da>1.37252</da>
<intensity>&lt;1</intensity>
<h>1</h>
<k>2</k>
<l>2</l>
<F/>
</intensity>
<intensity>
<theta>68.440</theta>
<da>1.36970</da>
<intensity>&lt;1</intensity>
<h>4</h>
<k>1</k>
<l>-2</l>
<F/>
</intensity>
<intensity>
<theta>70.160</theta>
<da>1.34027</da>
<intensity>3</intensity>
<h>2</h>
<k>0</k>
<l>-4</l>
<F/>
</intensity>
<intensity>
<theta>70.440</theta>
<da>1.33563</da>
<intensity>9m</intensity>
<h>2</h>
<k>0</k>
<l>2</l>
<F/>
</intensity>
<intensity>
<theta>70.440</theta>
<da>1.33563</da>
<intensity>9m</intensity>
<h>2</h>
<k>3</k>
<l>-1</l>
<F/>
</intensity>
<intensity>
<theta>71.320</theta>
<da>1.32129</da>
<intensity>1</intensity>
<h>3</h>
<k>0</k>
<l>-4</l>
<F/>
</intensity>
<intensity>
<theta>71.480</theta>
<da>1.31873</da>
<intensity>1</intensity>
<h>3</h>
<k>2</k>
<l>-3</l>
<F/>
</intensity>
<intensity>
<theta>71.720</theta>
<da>1.31490</da>
<intensity>1m</intensity>
<h>1</h>
<k>3</k>
<l>-2</l>
<F/>
</intensity>
<intensity>
<theta>71.720</theta>
<da>1.31490</da>
<intensity>1m</intensity>
<h>3</h>
<k>2</k>
<l>0</l>
<F/>
</intensity>
<intensity>
<theta>71.800</theta>
<da>1.31364</da>
<intensity>3m</intensity>
<h>1</h>
<k>3</k>
<l>1</l>
<F/>
</intensity>
<intensity>
<theta>71.800</theta>
<da>1.31364</da>
<intensity>3m</intensity>
<h>4</h>
<k>1</k>
<l>-3</l>
<F/>
</intensity>
<intensity>
<theta>72.037</theta>
<da>1.30990</da>
<intensity>&lt;1</intensity>
<h>4</h>
<k>1</k>
<l>-1</l>
<F/>
</intensity>
<intensity>
<theta>73.600</theta>
<da>1.28589</da>
<intensity>&lt;1</intensity>
<h>2</h>
<k>1</k>
<l>-4</l>
<F/>
</intensity>
<intensity>
<theta>73.800</theta>
<da>1.28290</da>
<intensity>&lt;1</intensity>
<h>2</h>
<k>3</k>
<l>-2</l>
<F/>
</intensity>
<intensity>
<theta>73.940</theta>
<da>1.28082</da>
<intensity>1m</intensity>
<h>2</h>
<k>1</k>
<l>2</l>
<F/>
</intensity>
<intensity>
<theta>73.940</theta>
<da>1.28082</da>
<intensity>1m</intensity>
<h>2</h>
<k>3</k>
<l>0</l>
<F/>
</intensity>
<intensity>
<theta>75.000</theta>
<da>1.26532</da>
<intensity>1</intensity>
<h>1</h>
<k>0</k>
<l>-4</l>
<F/>
</intensity>
<intensity>
<theta>75.240</theta>
<da>1.26188</da>
<intensity>&lt;1</intensity>
<h>3</h>
<k>1</k>
<l>1</l>
<F/>
</intensity>
<intensity>
<theta>78.400</theta>
<da>1.21874</da>
<intensity>&lt;1</intensity>
<h>1</h>
<k>1</k>
<l>-4</l>
<F/>
</intensity>
<intensity>
<theta>78.600</theta>
<da>1.21614</da>
<intensity>&lt;1m</intensity>
<h>1</h>
<k>1</k>
<l>3</l>
<F/>
</intensity>
<intensity>
<theta>78.600</theta>
<da>1.21614</da>
<intensity>&lt;1m</intensity>
<h>4</h>
<k>0</k>
<l>-4</l>
<F/>
</intensity>
<intensity>
<theta>78.796</theta>
<da>1.21360</da>
<intensity>1</intensity>
<h>4</h>
<k>2</k>
<l>-2</l>
<F/>
</intensity>
<intensity>
<theta>79.000</theta>
<da>1.21098</da>
<intensity>&lt;1</intensity>
<h>4</h>
<k>0</k>
<l>0</l>
<F/>
</intensity>
</stick_series>
</graphs>
</pdfcard>

File: scripts_V_Nb_Mn_O/data/icdd/PDF Card - 00-044-0253.xml
<?xml version="1.0" encoding="UTF-8" standalone="no"?>
<?xml-stylesheet type="text/xsl" href="pdfcard.xsl"?><pdfcard>
<pdf_data ApplicationName="PDF-4+ 2020" ApplicationVersion="4.20.0.1" CurrentYear="2019">
<pdf_number>00-044-0253</pdf_number>
<chemical_formula>V O2</chemical_formula>
<empirical_formula>O2 V</empirical_formula>
<chemical_name>Vanadium Oxide</chemical_name>
<xstal_system>Tetragonal</xstal_system>
<xtldx>4.651</xtldx>
<rep_struc>Ti O2</rep_struc>
<rep_struc_alpha_order>O2 Ti</rep_struc_alpha_order>
<lpf_rep_struc>Ti O2,tP6,136</lpf_rep_struc>
<lpf_rep_struc_alpha_order>O2 Ti,tP6,136</lpf_rep_struc_alpha_order>
<pressure_temperature>Non-ambient Temperature</pressure_temperature>
<status>Primary</status>
<cell_a>4.5540(1)</cell_a>
<cell_c>2.8557(2)</cell_c>
<z>2.00</z>
<cell_vol>59.22</cell_vol>
<cell_mv>29.61</cell_mv>
<authcovera>0.627</authcovera>
<xtlvol>59.22</xtlvol>
<redcellvol>59.22</redcellvol>
<xtla>4.554</xtla>
<xtlb>4.554</xtlb>
<xtlc>2.856</xtlc>
<xtlal>90.00</xtlal>
<xtlbe>90.00</xtlbe>
<xtlga>90.00</xtlga>
<xtlcovera>0.627</xtlcovera>
<xtlaoverb>1.000</xtlaoverb>
<xtlcoverb>0.627</xtlcoverb>
<redcell_a>2.856</redcell_a>
<redcell_b>4.554</redcell_b>
<redcell_c>4.554</redcell_c>
<redcell_al>90.00</redcell_al>
<redcell_be>90.00</redcell_be>
<redcell_ga>90.00</redcell_ga>
<xtlz>2.00</xtlz>
<ss>F(15) = 114.2(0.0088, 15)</ss>
<xtlsg>P42/mnm (136)</xtlsg>
<xtlmolwt>82.94</xtlmolwt>
<quality_mark>Star</quality_mark>
<lambda>1.5406</lambda>
<patrad>CuKα1</patrad>
<temperature>127.0</temperature>
<aspectn>136</aspectn>
<spgr_label>Space Group</spgr_label>
<spgr>P42/mnm (136)</spgr>
<pearson>tP6.00</pearson>
<entry_date>09/01/1994</entry_date>
<weight_percent>O38.58 V61.42</weight_percent>
<atomic_percent>O66.67 V33.33</atomic_percent>
<structure_info>Atomic parameters are cross-referenced from PDF entry 04-001-8957</structure_info>
<sg_sym_ops>
<sg_sym_op>
<seq>1</seq>
<operator>x,y,z</operator>
</sg_sym_op>
<sg_sym_op>
<seq>2</seq>
<operator>-x,-y,-z</operator>
</sg_sym_op>
<sg_sym_op>
<seq>3</seq>
<operator>-x,-y,z</operator>
</sg_sym_op>
<sg_sym_op>
<seq>4</seq>
<operator>x,y,-z</operator>
</sg_sym_op>
<sg_sym_op>
<seq>5</seq>
<operator>x+1/2,-y+1/2,z+1/2</operator>
</sg_sym_op>
<sg_sym_op>
<seq>6</seq>
<operator>-x+1/2,y+1/2,-z+1/2</operator>
</sg_sym_op>
<sg_sym_op>
<seq>7</seq>
<operator>-x+1/2,y+1/2,z+1/2</operator>
</sg_sym_op>
<sg_sym_op>
<seq>8</seq>
<operator>x+1/2,-y+1/2,-z+1/2</operator>
</sg_sym_op>
<sg_sym_op>
<seq>9</seq>
<operator>y,x,z</operator>
</sg_sym_op>
<sg_sym_op>
<seq>10</seq>
<operator>-y,-x,-z</operator>
</sg_sym_op>
<sg_sym_op>
<seq>11</seq>
<operator>-y,-x,z</operator>
</sg_sym_op>
<sg_sym_op>
<seq>12</seq>
<operator>y,x,-z</operator>
</sg_sym_op>
<sg_sym_op>
<seq>13</seq>
<operator>y+1/2,-x+1/2,z+1/2</operator>
</sg_sym_op>
<sg_sym_op>
<seq>14</seq>
<operator>-y+1/2,x+1/2,-z+1/2</operator>
</sg_sym_op>
<sg_sym_op>
<seq>15</seq>
<operator>-y+1/2,x+1/2,z+1/2</operator>
</sg_sym_op>
<sg_sym_op>
<seq>16</seq>
<operator>y+1/2,-x+1/2,-z+1/2</operator>
</sg_sym_op>
</sg_sym_ops>
<idp_column>IDP</idp_column>
<adp_column>ADP</adp_column>
<atomic_coords>
<atomic_coord>
<atom>O</atom>
<num>1</num>
<wyckoff>4f</wyckoff>
<symmetry>m.2m</symmetry>
<x>0.30478</x>
<y>0.30478</y>
<z>0.0</z>
<sof>1.0</sof>
<aet>3#b</aet>
</atomic_coord>
<atomic_coord>
<atom>V</atom>
<num>2</num>
<wyckoff>2a</wyckoff>
<symmetry>m.mm</symmetry>
<x>0.0</x>
<y>0.0</y>
<z>0.0</z>
<sof>1.0</sof>
<aet>6-a</aet>
</atomic_coord>
</atomic_coords>
<ani_temp_facs/>
<ac_space_group>P42/mnm (136)</ac_space_group>
<ac_unit_cell_a>4.542</ac_unit_cell_a>
<ac_unit_cell_b>4.542</ac_unit_cell_b>
<ac_unit_cell_c>2.872</ac_unit_cell_c>
<ac_unit_cell_alpha>90</ac_unit_cell_alpha>
<ac_unit_cell_beta>90</ac_unit_cell_beta>
<ac_unit_cell_gamma>90</ac_unit_cell_gamma>
<subfile_indicator>Ceramic (Semiconductor), Inorganic, Metal &amp; Alloy</subfile_indicator>
<cross_ref_pdf_numbers>01-079-1655 (Alternate), 04-001-8957 (Alternate), 04-001-9153 (Alternate), 04-002-3081 (Alternate), 04-002-9116 (Alternate), 04-004-3064 (Primary), 04-004-5458 (Alternate), 04-004-9010 (Alternate), 04-006-6356 (Alternate), 04-007-3725 (Alternate), 04-007-8018 (Alternate), 04-007-9096 (Alternate), 04-008-7668 (Alternate), 04-008-7669 (Alternate)</cross_ref_pdf_numbers>
<references>
<reference_group>
<type>Primary Reference</type>
<reference>Rogers, K. Powder Diffr. 1993, 8, 240.</reference>
</reference_group>
<reference_group>
<type>Crystal Structure</type>
<reference>Crystal Structure Source: LPF.</reference>
</reference_group>
</references>
<database_comments>Additional Patterns: See PDF 01-079-1655. Temperature of Data Collection: 127 K.</database_comments>
<crystal_properties>Centrosymmetric</crystal_properties>
<phase>High temperature phase.</phase>
</pdf_data>
<graphs>
<wave_length>Cu Kα1 1.54056 Å</wave_length>
<chart_name>PDF Card - 00-044-0253.jpg</chart_name>
<stick_series type="V O2 - 00-044-0253 (Stick, Fixed Slit Intensity)">
<intensity>
<theta>27.680</theta>
<da>3.22008</da>
<intensity>100</intensity>
<h>1</h>
<k>1</k>
<l>0</l>
<F/>
</intensity>
<intensity>
<theta>37.120</theta>
<da>2.42000</da>
<intensity>59</intensity>
<h>0</h>
<k>1</k>
<l>1</l>
<F/>
</intensity>
<intensity>
<theta>39.560</theta>
<da>2.27618</da>
<intensity>7</intensity>
<h>0</h>
<k>2</k>
<l>0</l>
<F/>
</intensity>
<intensity>
<theta>42.280</theta>
<da>2.13582</da>
<intensity>21</intensity>
<h>1</h>
<k>1</k>
<l>1</l>
<F/>
</intensity>
<intensity>
<theta>44.440</theta>
<da>2.03689</da>
<intensity>5</intensity>
<h>1</h>
<k>2</k>
<l>0</l>
<F/>
</intensity>
<intensity>
<theta>55.360</theta>
<da>1.65818</da>
<intensity>43</intensity>
<h>1</h>
<k>2</k>
<l>1</l>
<F/>
</intensity>
<intensity>
<theta>57.160</theta>
<da>1.61017</da>
<intensity>19</intensity>
<h>2</h>
<k>2</k>
<l>0</l>
<F/>
</intensity>
<intensity>
<theta>64.680</theta>
<da>1.43993</da>
<intensity>8</intensity>
<h>1</h>
<k>3</k>
<l>0</l>
<F/>
</intensity>
<intensity>
<theta>65.300</theta>
<da>1.42775</da>
<intensity>5</intensity>
<h>0</h>
<k>0</k>
<l>2</l>
<F/>
</intensity>
<intensity>
<theta>66.640</theta>
<da>1.40226</da>
<intensity>1</intensity>
<h>2</h>
<k>2</k>
<l>1</l>
<F/>
</intensity>
<intensity>
<theta>70.160</theta>
<da>1.34027</da>
<intensity>13</intensity>
<h>0</h>
<k>3</k>
<l>1</l>
<F/>
</intensity>
<intensity>
<theta>72.320</theta>
<da>1.30547</da>
<intensity>19</intensity>
<h>1</h>
<k>1</k>
<l>2</l>
<F/>
</intensity>
<intensity>
<theta>73.600</theta>
<da>1.28589</da>
<intensity>1</intensity>
<h>1</h>
<k>3</k>
<l>1</l>
<F/>
</intensity>
<intensity>
<theta>75.169</theta>
<da>1.26290</da>
<intensity>&lt;1</intensity>
<h>2</h>
<k>3</k>
<l>0</l>
<F/>
</intensity>
<intensity>
<theta>79.120</theta>
<da>1.20945</da>
<intensity>2</intensity>
<h>0</h>
<k>2</k>
<l>2</l>
<F/>
</intensity>
</stick_series>
</graphs>
</pdfcard>

File: scripts_V_Nb_Mn_O/data/icdd/PDF Card - 00-044-1053.xml
<?xml version="1.0" encoding="UTF-8" standalone="no"?>
<?xml-stylesheet type="text/xsl" href="pdfcard.xsl"?><pdfcard>
<pdf_data ApplicationName="PDF-4+ 2020" ApplicationVersion="4.20.0.1" CurrentYear="2019">
<pdf_number>00-044-1053</pdf_number>
<chemical_formula>Nb O2</chemical_formula>
<empirical_formula>Nb O1.994</empirical_formula>
<chemical_name>Niobium Oxide</chemical_name>
<common_name>β-Nb O2</common_name>
<xstal_system>Tetragonal</xstal_system>
<xtldx>5.897</xtldx>
<rep_struc>Nb O2</rep_struc>
<rep_struc_alpha_order>Nb O2</rep_struc_alpha_order>
<lpf_rep_struc>Nb O2,tI48,80</lpf_rep_struc>
<lpf_rep_struc_alpha_order>Nb O2,tI48,80</lpf_rep_struc_alpha_order>
<pressure_temperature>Ambient</pressure_temperature>
<status>Primary</status>
<cell_a>9.693(3)</cell_a>
<cell_c>5.985(1)</cell_c>
<z>16.00</z>
<cell_vol>562.32</cell_vol>
<cell_mv>35.15</cell_mv>
<authcovera>0.617</authcovera>
<xtlvol>562.32</xtlvol>
<redcellvol>281.16</redcellvol>
<xtla>9.693</xtla>
<xtlb>9.693</xtlb>
<xtlc>5.985</xtlc>
<xtlal>90.00</xtlal>
<xtlbe>90.00</xtlbe>
<xtlga>90.00</xtlga>
<xtlcovera>0.617</xtlcovera>
<xtlaoverb>1.000</xtlaoverb>
<xtlcoverb>0.617</xtlcoverb>
<redcell_a>5.985</redcell_a>
<redcell_b>7.479</redcell_b>
<redcell_c>7.479</redcell_c>
<redcell_al>80.79</redcell_al>
<redcell_be>66.41</redcell_be>
<redcell_ga>66.41</redcell_ga>
<xtlz>16.00</xtlz>
<ss>F(30) = 34.1(0.0192, 46)</ss>
<xtlsg>I41 (80)</xtlsg>
<xtlmolwt>124.81</xtlmolwt>
<quality_mark>Indexed</quality_mark>
<filttyp>Quartz Mono</filttyp>
<diameter>114.60</diameter>
<lambda>1.5406</lambda>
<patrad>CuKα1</patrad>
<source>Visual</source>
<instrument>Guinier</instrument>
<internal_standard>SiO2</internal_standard>
<temperature>298.0</temperature>
<aspectn>80</aspectn>
<spgr_label>Space Group</spgr_label>
<spgr>I41 (80)</spgr>
<pearson>tI47.90</pearson>
<entry_date>09/01/1994</entry_date>
<weight_percent>Nb74.44 O25.56</weight_percent>
<atomic_percent>Nb33.40 O66.60</atomic_percent>
<sg_sym_ops/>
<idp_column>IDP</idp_column>
<adp_column>ADP</adp_column>
<ani_temp_facs/>
<subfile_indicator>Inorganic, Metal &amp; Alloy</subfile_indicator>
<cross_ref_pdf_numbers>04-007-1440 (Primary)</cross_ref_pdf_numbers>
<references>
<reference_group>
<type>Primary Reference</type>
<reference>Schweizer, H., Gruehn, R. Z. Naturforsch., B: Anorg. Chem., Org. Chem. 1982, 37, 1361.</reference>
</reference_group>
</references>
<database_comments>Sample Preparation: Prepared by chemical transport deposition at &gt;1273 K. Warning: Lower quality mark was set by the editor. Unit Cell Data Source: Powder Diffraction.</database_comments>
<crystal_properties>Non-centrosymmetric - Enantiomorphic, Optical Activity, Pyro / Piezo (p), Piezo (2nd Harm.)</crystal_properties>
<phase>β</phase>
</pdf_data>
<graphs>
<wave_length>Cu Kα1 1.54056 Å</wave_length>
<chart_name>PDF Card - 00-044-1053.jpg</chart_name>
<stick_series type="Nb O2 - 00-044-1053 (Stick, Fixed Slit Intensity)">
<intensity>
<theta>17.388</theta>
<da>5.096</da>
<intensity>5</intensity>
<h>1</h>
<k>0</k>
<l>1</l>
<F/>
</intensity>
<intensity>
<theta>25.324</theta>
<da>3.514</da>
<intensity>10</intensity>
<h>2</h>
<k>1</k>
<l>1</l>
<F/>
</intensity>
<intensity>
<theta>25.971</theta>
<da>3.428</da>
<intensity>100</intensity>
<h>2</h>
<k>2</k>
<l>0</l>
<F/>
</intensity>
<intensity>
<theta>31.406</theta>
<da>2.846</da>
<intensity>10</intensity>
<h>3</h>
<k>0</k>
<l>1</l>
<F/>
</intensity>
<intensity>
<theta>35.221</theta>
<da>2.546</da>
<intensity>100</intensity>
<h>2</h>
<k>0</k>
<l>2</l>
<F/>
</intensity>
<intensity>
<theta>36.587</theta>
<da>2.454</da>
<intensity>5</intensity>
<h>3</h>
<k>2</k>
<l>1</l>
<F/>
</intensity>
<intensity>
<theta>37.072</theta>
<da>2.423</da>
<intensity>80</intensity>
<h>4</h>
<k>0</k>
<l>0</l>
<F/>
</intensity>
<intensity>
<theta>39.947</theta>
<da>2.255</da>
<intensity>50</intensity>
<h>2</h>
<k>2</k>
<l>2</l>
<F/>
</intensity>
<intensity>
<theta>41.186</theta>
<da>2.190</da>
<intensity>5</intensity>
<h>4</h>
<k>1</k>
<l>1</l>
<F/>
</intensity>
<intensity>
<theta>41.623</theta>
<da>2.168</da>
<intensity>10</intensity>
<h>4</h>
<k>2</k>
<l>0</l>
<F/>
</intensity>
<intensity>
<theta>46.408</theta>
<da>1.955</da>
<intensity>10</intensity>
<h>1</h>
<k>0</k>
<l>3</l>
<F/>
</intensity>
<intensity>
<theta>49.382</theta>
<da>1.844</da>
<intensity>10</intensity>
<h>5</h>
<k>0</k>
<l>1</l>
<F/>
</intensity>
<intensity>
<theta>50.314</theta>
<da>1.812</da>
<intensity>10</intensity>
<h>2</h>
<k>1</k>
<l>3</l>
<F/>
</intensity>
<intensity>
<theta>52.068</theta>
<da>1.755</da>
<intensity>100</intensity>
<h>4</h>
<k>2</k>
<l>2</l>
<F/>
</intensity>
<intensity>
<theta>53.077</theta>
<da>1.724</da>
<intensity>10</intensity>
<h>5</h>
<k>2</k>
<l>1</l>
<F/>
</intensity>
<intensity>
<theta>53.445</theta>
<da>1.713</da>
<intensity>80</intensity>
<h>4</h>
<k>4</k>
<l>0</l>
<F/>
</intensity>
<intensity>
<theta>53.955</theta>
<da>1.698</da>
<intensity>5</intensity>
<h>3</h>
<k>0</k>
<l>3</l>
<F/>
</intensity>
<intensity>
<theta>57.478</theta>
<da>1.602</da>
<intensity>10</intensity>
<h>3</h>
<k>2</k>
<l>3</l>
<F/>
</intensity>
<intensity>
<theta>60.024</theta>
<da>1.540</da>
<intensity>5</intensity>
<h>6</h>
<k>1</k>
<l>1</l>
<F/>
</intensity>
<intensity>
<theta>60.370</theta>
<da>1.532</da>
<intensity>80</intensity>
<h>6</h>
<k>2</k>
<l>0</l>
<F/>
</intensity>
<intensity>
<theta>60.808</theta>
<da>1.522</da>
<intensity>10</intensity>
<h>4</h>
<k>1</k>
<l>3</l>
<F/>
</intensity>
<intensity>
<theta>61.981</theta>
<da>1.496</da>
<intensity>50</intensity>
<h>0</h>
<k>0</k>
<l>4</l>
<F/>
</intensity>
<intensity>
<theta>62.351</theta>
<da>1.488</da>
<intensity>5</intensity>
<h>4</h>
<k>4</k>
<l>2</l>
<F/>
</intensity>
<intensity>
<theta>63.346</theta>
<da>1.467</da>
<intensity>5</intensity>
<h>5</h>
<k>4</k>
<l>1</l>
<F/>
</intensity>
<intensity>
<theta>65.649</theta>
<da>1.421</da>
<intensity>80</intensity>
<h>6</h>
<k>0</k>
<l>2</l>
<F/>
</intensity>
<intensity>
<theta>66.493</theta>
<da>1.405</da>
<intensity>5</intensity>
<h>6</h>
<k>3</k>
<l>1</l>
<F/>
</intensity>
<intensity>
<theta>67.306</theta>
<da>1.390</da>
<intensity>10</intensity>
<h>4</h>
<k>3</k>
<l>3</l>
<F/>
</intensity>
<intensity>
<theta>68.366</theta>
<da>1.371</da>
<intensity>50</intensity>
<h>2</h>
<k>2</k>
<l>4</l>
<F/>
</intensity>
<intensity>
<theta>68.766</theta>
<da>1.364</da>
<intensity>5</intensity>
<h>6</h>
<k>2</k>
<l>2</l>
<F/>
</intensity>
<intensity>
<theta>69.581</theta>
<da>1.350</da>
<intensity>5</intensity>
<h>7</h>
<k>0</k>
<l>1</l>
<F/>
</intensity>
</stick_series>
</graphs>
</pdfcard>

File: scripts_V_Nb_Mn_O/data/icdd/PDF Card - 00-045-1074.xml
<?xml version="1.0" encoding="UTF-8" standalone="no"?>
<?xml-stylesheet type="text/xsl" href="pdfcard.xsl"?><pdfcard>
<pdf_data ApplicationName="PDF-4+ 2020" ApplicationVersion="4.20.0.1" CurrentYear="2019">
<pdf_number>00-045-1074</pdf_number>
<chemical_formula>V2 O5</chemical_formula>
<empirical_formula>O5 V2</empirical_formula>
<chemical_name>Vanadium Oxide</chemical_name>
<common_name>β-V2 O5</common_name>
<xstal_system>Tetragonal</xstal_system>
<xtldx>4.252</xtldx>
<dm>4.16</dm>
<pressure_temperature>Ambient</pressure_temperature>
<status>Primary</status>
<cell_a>14.259(6)</cell_a>
<cell_c>12.576(6)</cell_c>
<z>36.00</z>
<cell_vol>2556.94</cell_vol>
<cell_mv>71.03</cell_mv>
<authcovera>0.882</authcovera>
<xtlvol>2556.94</xtlvol>
<redcellvol>2556.94</redcellvol>
<xtla>14.259</xtla>
<xtlb>14.259</xtlb>
<xtlc>12.576</xtlc>
<xtlal>90.00</xtlal>
<xtlbe>90.00</xtlbe>
<xtlga>90.00</xtlga>
<xtlcovera>0.882</xtlcovera>
<xtlaoverb>1.000</xtlaoverb>
<xtlcoverb>0.882</xtlcoverb>
<redcell_a>12.576</redcell_a>
<redcell_b>14.259</redcell_b>
<redcell_c>14.259</redcell_c>
<redcell_al>90.00</redcell_al>
<redcell_be>90.00</redcell_be>
<redcell_ga>90.00</redcell_ga>
<xtlz>36.00</xtlz>
<ss>F(30) = 2.8(0.0481, 227)</ss>
<xtlsg>P</xtlsg>
<xtlmolwt>181.88</xtlmolwt>
<quality_mark>Indexed</quality_mark>
<lambda>1.5418</lambda>
<patrad>CuKα</patrad>
<source>Diffractometer - Peak</source>
<instrument>Diffractometer</instrument>
<temperature>298.0</temperature>
<spgr_label>Space Group</spgr_label>
<spgr>P</spgr>
<color>Black, brownish black</color>
<pearson>tP252.00</pearson>
<entry_date>09/01/1995</entry_date>
<weight_percent>O43.98 V56.02</weight_percent>
<atomic_percent>O71.43 V28.57</atomic_percent>
<sg_sym_ops/>
<idp_column>IDP</idp_column>
<adp_column>ADP</adp_column>
<ani_temp_facs/>
<subfile_indicator>Inorganic, Metal &amp; Alloy</subfile_indicator>
<references>
<reference_group>
<type>Primary Reference</type>
<reference>Volkov, V., Golovkin, B., Fedyukov, A., Zainulin, Yu. Inorg. Mater. (Engl. Transl.) 1988, 24, 1568.</reference>
</reference_group>
</references>
<database_comments>Sample Preparation: Prepared from ''V2 O5'' in a platinum capsule placed in a die press, compressed to 9 GPa and heated to 873 K for 20 minutes. Warning: Lines with abs(delta 2Theta)&gt;0.06 DEG. Unit Cell Data Source: Powder Diffraction.</database_comments>
<phase>β</phase>
</pdf_data>
<graphs>
<wave_length>Cu Kα1 1.54056 Å</wave_length>
<chart_name>PDF Card - 00-045-1074.jpg</chart_name>
<stick_series type="V2 O5 - 00-045-1074 (Stick, Fixed Slit Intensity)">
<intensity>
<theta>12.404</theta>
<da>7.130</da>
<intensity>100</intensity>
<h>2</h>
<k>0</k>
<l>0</l>
<F/>
</intensity>
<intensity>
<theta>14.091</theta>
<da>6.280</da>
<intensity>12</intensity>
<h>0</h>
<k>0</k>
<l>2</l>
<F/>
</intensity>
<intensity>
<theta>18.947</theta>
<da>4.680</da>
<intensity>90</intensity>
<h>2</h>
<k>2</k>
<l>1</l>
<F/>
</intensity>
<intensity>
<theta>24.999</theta>
<da>3.559</da>
<intensity>50</intensity>
<h>4</h>
<k>0</k>
<l>0</l>
<F/>
</intensity>
<intensity>
<theta>26.554</theta>
<da>3.354</da>
<intensity>15</intensity>
<h>3</h>
<k>3</k>
<l>0</l>
<F/>
</intensity>
<intensity>
<theta>27.920</theta>
<da>3.193</da>
<intensity>96</intensity>
<h>2</h>
<k>4</k>
<l>0</l>
<F/>
</intensity>
<intensity>
<theta>28.373</theta>
<da>3.143</da>
<intensity>80</intensity>
<h>0</h>
<k>3</k>
<l>3</l>
<F/>
</intensity>
<intensity>
<theta>28.860</theta>
<da>3.091</da>
<intensity>92</intensity>
<h>2</h>
<k>4</k>
<l>1</l>
<F/>
</intensity>
<intensity>
<theta>31.115</theta>
<da>2.872</da>
<intensity>35</intensity>
<h>2</h>
<k>3</k>
<l>3</l>
<F/>
</intensity>
<intensity>
<theta>31.429</theta>
<da>2.844</da>
<intensity>65</intensity>
<h>2</h>
<k>4</k>
<l>2</l>
<F/>
</intensity>
<intensity>
<theta>34.466</theta>
<da>2.600</da>
<intensity>3</intensity>
<h>0</h>
<k>5</k>
<l>2</l>
<F/>
</intensity>
<intensity>
<theta>34.798</theta>
<da>2.576</da>
<intensity>2</intensity>
<h>1</h>
<k>3</k>
<l>4</l>
<F/>
</intensity>
<intensity>
<theta>35.611</theta>
<da>2.519</da>
<intensity>2</intensity>
<h>4</h>
<k>4</k>
<l>0</l>
<F/>
</intensity>
<intensity>
<theta>38.167</theta>
<da>2.356</da>
<intensity>8</intensity>
<h>0</h>
<k>5</k>
<l>3</l>
<F/>
</intensity>
<intensity>
<theta>38.421</theta>
<da>2.341</da>
<intensity>7</intensity>
<h>2</h>
<k>1</k>
<l>5</l>
<F/>
</intensity>
<intensity>
<theta>40.189</theta>
<da>2.242</da>
<intensity>13</intensity>
<h>2</h>
<k>5</k>
<l>3</l>
<F/>
</intensity>
<intensity>
<theta>40.547</theta>
<da>2.223</da>
<intensity>95</intensity>
<h>0</h>
<k>3</k>
<l>5</l>
<F/>
</intensity>
<intensity>
<theta>42.359</theta>
<da>2.132</da>
<intensity>1</intensity>
<h>3</h>
<k>6</k>
<l>0</l>
<F/>
</intensity>
<intensity>
<theta>44.073</theta>
<da>2.053</da>
<intensity>1</intensity>
<h>0</h>
<k>4</k>
<l>5</l>
<F/>
</intensity>
<intensity>
<theta>45.067</theta>
<da>2.010</da>
<intensity>75</intensity>
<h>0</h>
<k>2</k>
<l>6</l>
<F/>
</intensity>
<intensity>
<theta>48.211</theta>
<da>1.886</da>
<intensity>20</intensity>
<h>0</h>
<k>5</k>
<l>5</l>
<F/>
</intensity>
<intensity>
<theta>50.583</theta>
<da>1.803</da>
<intensity>8</intensity>
<h>0</h>
<k>4</k>
<l>6</l>
<F/>
</intensity>
<intensity>
<theta>51.099</theta>
<da>1.786</da>
<intensity>27</intensity>
<h>0</h>
<k>1</k>
<l>7</l>
<F/>
</intensity>
<intensity>
<theta>52.228</theta>
<da>1.750</da>
<intensity>4</intensity>
<h>2</h>
<k>4</k>
<l>6</l>
<F/>
</intensity>
<intensity>
<theta>52.747</theta>
<da>1.734</da>
<intensity>2</intensity>
<h>0</h>
<k>2</k>
<l>7</l>
<F/>
</intensity>
<intensity>
<theta>53.411</theta>
<da>1.714</da>
<intensity>4</intensity>
<h>1</h>
<k>6</k>
<l>5</l>
<F/>
</intensity>
<intensity>
<theta>54.899</theta>
<da>1.671</da>
<intensity>6</intensity>
<h>4</h>
<k>6</k>
<l>4</l>
<F/>
</intensity>
<intensity>
<theta>56.027</theta>
<da>1.640</da>
<intensity>28</intensity>
<h>0</h>
<k>8</k>
<l>3</l>
<F/>
</intensity>
<intensity>
<theta>57.754</theta>
<da>1.595</da>
<intensity>10</intensity>
<h>1</h>
<k>4</k>
<l>7</l>
<F/>
</intensity>
<intensity>
<theta>58.763</theta>
<da>1.570</da>
<intensity>20</intensity>
<h>0</h>
<k>9</k>
<l>1</l>
<F/>
</intensity>
<intensity>
<theta>59.767</theta>
<da>1.546</da>
<intensity>50</intensity>
<h>4</h>
<k>8</k>
<l>2</l>
<F/>
</intensity>
<intensity>
<theta>60.240</theta>
<da>1.535</da>
<intensity>6</intensity>
<h>7</h>
<k>6</k>
<l>1</l>
<F/>
</intensity>
<intensity>
<theta>60.941</theta>
<da>1.519</da>
<intensity>3</intensity>
<h>0</h>
<k>5</k>
<l>7</l>
<F/>
</intensity>
<intensity>
<theta>64.727</theta>
<da>1.439</da>
<intensity>20</intensity>
<h>7</h>
<k>7</k>
<l>0</l>
<F/>
</intensity>
<intensity>
<theta>64.929</theta>
<da>1.435</da>
<intensity>20</intensity>
<h>0</h>
<k>6</k>
<l>7</l>
<F/>
</intensity>
<intensity>
<theta>65.545</theta>
<da>1.423</da>
<intensity>20</intensity>
<h>3</h>
<k>3</k>
<l>8</l>
<F/>
</intensity>
<intensity>
<theta>65.597</theta>
<da>1.422</da>
<intensity>21</intensity>
<h>4</h>
<k>8</k>
<l>4</l>
<F/>
</intensity>
<intensity>
<theta>66.174</theta>
<da>1.411</da>
<intensity>5</intensity>
<h>9</h>
<k>4</k>
<l>2</l>
<F/>
</intensity>
<intensity>
<theta>66.493</theta>
<da>1.405</da>
<intensity>2</intensity>
<h>2</h>
<k>6</k>
<l>7</l>
<F/>
</intensity>
<intensity>
<theta>67.141</theta>
<da>1.393</da>
<intensity>15</intensity>
<h>0</h>
<k>0</k>
<l>9</l>
<F/>
</intensity>
<intensity>
<theta>67.360</theta>
<da>1.389</da>
<intensity>14</intensity>
<h>0</h>
<k>10</k>
<l>2</l>
<F/>
</intensity>
<intensity>
<theta>69.055</theta>
<da>1.359</da>
<intensity>3</intensity>
<h>0</h>
<k>8</k>
<l>6</l>
<F/>
</intensity>
<intensity>
<theta>70.417</theta>
<da>1.336</da>
<intensity>13</intensity>
<h>3</h>
<k>1</k>
<l>9</l>
<F/>
</intensity>
<intensity>
<theta>70.600</theta>
<da>1.333</da>
<intensity>10</intensity>
<h>8</h>
<k>7</k>
<l>1</l>
<F/>
</intensity>
<intensity>
<theta>71.903</theta>
<da>1.312</da>
<intensity>1</intensity>
<h>8</h>
<k>7</k>
<l>2</l>
<F/>
</intensity>
<intensity>
<theta>72.868</theta>
<da>1.297</da>
<intensity>5</intensity>
<h>11</h>
<k>0</k>
<l>0</l>
<F/>
</intensity>
<intensity>
<theta>74.677</theta>
<da>1.270</da>
<intensity>2</intensity>
<h>0</h>
<k>11</k>
<l>2</l>
<F/>
</intensity>
<intensity>
<theta>74.953</theta>
<da>1.266</da>
<intensity>3</intensity>
<h>0</h>
<k>8</k>
<l>7</l>
<F/>
</intensity>
<intensity>
<theta>76.807</theta>
<da>1.240</da>
<intensity>1</intensity>
<h>2</h>
<k>0</k>
<l>10</l>
<F/>
</intensity>
<intensity>
<theta>78.380</theta>
<da>1.219</da>
<intensity>10</intensity>
<h>7</h>
<k>5</k>
<l>7</l>
<F/>
</intensity>
<intensity>
<theta>81.503</theta>
<da>1.180</da>
<intensity>2</intensity>
<h>11</h>
<k>5</k>
<l>0</l>
<F/>
</intensity>
<intensity>
<theta>81.924</theta>
<da>1.175</da>
<intensity>1</intensity>
<h>10</h>
<k>1</k>
<l>6</l>
<F/>
</intensity>
</stick_series>
</graphs>
</pdfcard>
