Repository: ComputationalMaterials-WestLake-Univ/phasemapy

# Automated Phase Mapping of XRD (AutoMapper)

The AutoMapper is an unsupervised solver to tackle the phase mapping challenge in high-throughput X-ray diffraction datasets. Besides leveraging robust fitting abilities of machine learning algorithms,it is integrated various material information, including first-principles calculated thermodynamic data, crystallography, X-ray diffraction, and texture.

Its main functionalities:

- correctly identify the number, identity, fraction, peak shift and texture of present phases.

File: scripts_V_Nb_Mn_O/data/icdd/PDF Card - 00-046-0087.xml
<?xml version="1.0" encoding="UTF-8" standalone="no"?>
<?xml-stylesheet type="text/xsl" href="pdfcard.xsl"?><pdfcard>
<pdf_data ApplicationName="PDF-4+ 2020" ApplicationVersion="4.20.0.1" CurrentYear="2019">
<pdf_number>00-046-0087</pdf_number>
<chemical_formula>Nb18 V4 O55</chemical_formula>
<empirical_formula>Nb18 O55 V4</empirical_formula>
<chemical_name>Niobium Vanadium Oxide</chemical_name>
<xstal_system>Orthorhombic</xstal_system>
<pressure_temperature>Ambient</pressure_temperature>
<status>Primary</status>
<cell_a>7.939</cell_a>
<cell_b>17.31</cell_b>
<cell_c>17.61</cell_c>
<cell_vol>2420.04</cell_vol>
<authcovera>2.218</authcovera>
<authaoverb>0.459</authaoverb>
<authcoverb>1.017</authcoverb>
<xtlvol>2420.04</xtlvol>
<redcellvol>2420.04</redcellvol>
<xtla>17.310</xtla>
<xtlb>17.610</xtlb>
<xtlc>7.939</xtlc>
<xtlal>90.00</xtlal>
<xtlbe>90.00</xtlbe>
<xtlga>90.00</xtlga>
<xtlcovera>0.459</xtlcovera>
<xtlaoverb>0.983</xtlaoverb>
<xtlcoverb>0.451</xtlcoverb>
<redcell_a>7.939</redcell_a>
<redcell_b>17.310</redcell_b>
<redcell_c>17.610</redcell_c>
<redcell_al>90.00</redcell_al>
<redcell_be>90.00</redcell_be>
<redcell_ga>90.00</redcell_ga>
<ss>F(30) = 12.7(0.0102, 231)</ss>
<xtlmolwt>2756.05</xtlmolwt>
<quality_mark>Star</quality_mark>
<filttyp>Ni Beta</filttyp>
<lambda>1.5418</lambda>
<patrad>CuKα</patrad>
<source>Diffractometer - Peak</source>
<instrument>Diffractometer</instrument>
<internal_standard>Si</internal_standard>
<temperature>298.0</temperature>
<spgr_label>Space Group</spgr_label>
<pearson>o??</pearson>
<entry_date>09/01/1996</entry_date>
<weight_percent>Nb60.68 O31.93 V7.39</weight_percent>
<atomic_percent>Nb23.38 O71.43 V5.19</atomic_percent>
<sg_sym_ops/>
<idp_column>IDP</idp_column>
<adp_column>ADP</adp_column>
<ani_temp_facs/>
<subfile_indicator>Inorganic</subfile_indicator>
<cross_ref_pdf_numbers>00-042-0432 (Deleted)</cross_ref_pdf_numbers>
<references>
<reference_group>
<type>Primary Reference</type>
<reference>Yamaguchi, O., Mukaida, Y., Shigeta, H. Z. Anorg. Allg. Chem. 1989, 574, 235.</reference>
</reference_group>
</references>
<database_comments>Additional Patterns: To replace 00-042-0432. Sample Preparation: ''Nb ( O C3 H7 )5'' and ''V O ( O C2 H5 )3'' in a ratio of 9:2 were dissolved in 2-propanol, refluxed for 5 hours and hydrolyzed at room temperature. After heating to 75 C for 1 hour while stirring, an amorphous powder was produced. Heating to 630 C produced the crystalline diffraction sample. Structures: Isomorphous with ''Ta18 V4 O55''. Unit Cell Data Source: Powder Diffraction.</database_comments>
</pdf_data>
<graphs>
<wave_length>Cu Kα1 1.54056 Å</wave_length>
<chart_name>PDF Card - 00-046-0087.jpg</chart_name>
<stick_series type="Nb18 V4 O55 - 00-046-0087 (Stick, Fixed Slit Intensity)">
<intensity>
<theta>5.107</theta>
<da>17.290</da>
<intensity>1</intensity>
<h>0</h>
<k>1</k>
<l>0</l>
<F/>
</intensity>
<intensity>
<theta>7.134</theta>
<da>12.380</da>
<intensity>2</intensity>
<h>0</h>
<k>1</k>
<l>1</l>
<F/>
</intensity>
<intensity>
<theta>10.055</theta>
<da>8.790</da>
<intensity>8</intensity>
<h>0</h>
<k>0</k>
<l>2</l>
<F/>
</intensity>
<intensity>
<theta>10.206</theta>
<da>8.660</da>
<intensity>10</intensity>
<h>0</h>
<k>2</k>
<l>0</l>
<F/>
</intensity>
<intensity>
<theta>14.343</theta>
<da>6.170</da>
<intensity>3</intensity>
<h>0</h>
<k>2</k>
<l>2</l>
<F/>
</intensity>
<intensity>
<theta>16.131</theta>
<da>5.490</da>
<intensity>5</intensity>
<h>0</h>
<k>3</k>
<l>1</l>
<F/>
</intensity>
<intensity>
<theta>20.119</theta>
<da>4.410</da>
<intensity>12</intensity>
<h>0</h>
<k>0</k>
<l>4</l>
<F/>
</intensity>
<intensity>
<theta>21.604</theta>
<da>4.110</da>
<intensity>12</intensity>
<h>0</h>
<k>3</k>
<l>3</l>
<F/>
</intensity>
<intensity>
<theta>22.381</theta>
<da>3.969</da>
<intensity>100</intensity>
<h>2</h>
<k>0</k>
<l>0</l>
<F/>
</intensity>
<intensity>
<theta>24.578</theta>
<da>3.619</da>
<intensity>6</intensity>
<h>2</h>
<k>0</k>
<l>2</l>
<F/>
</intensity>
<intensity>
<theta>25.787</theta>
<da>3.452</da>
<intensity>14</intensity>
<h>0</h>
<k>1</k>
<l>5</l>
<F/>
</intensity>
<intensity>
<theta>26.212</theta>
<da>3.397</da>
<intensity>28</intensity>
<h>0</h>
<k>5</k>
<l>1</l>
<F/>
</intensity>
<intensity>
<theta>27.716</theta>
<da>3.216</da>
<intensity>5</intensity>
<h>2</h>
<k>3</k>
<l>1</l>
<F/>
</intensity>
<intensity>
<theta>28.908</theta>
<da>3.086</da>
<intensity>3</intensity>
<h>0</h>
<k>4</k>
<l>4</l>
<F/>
</intensity>
<intensity>
<theta>29.705</theta>
<da>3.005</da>
<intensity>40</intensity>
<h>0</h>
<k>3</k>
<l>5</l>
<F/>
</intensity>
<intensity>
<theta>30.293</theta>
<da>2.948</da>
<intensity>17</intensity>
<h>2</h>
<k>0</k>
<l>4</l>
<F/>
</intensity>
<intensity>
<theta>30.861</theta>
<da>2.895</da>
<intensity>7</intensity>
<h>0</h>
<k>1</k>
<l>6</l>
<F/>
</intensity>
<intensity>
<theta>31.294</theta>
<da>2.856</da>
<intensity>7</intensity>
<h>2</h>
<k>3</k>
<l>3</l>
<F/>
</intensity>
<intensity>
<theta>32.172</theta>
<da>2.780</da>
<intensity>17</intensity>
<h>0</h>
<k>2</k>
<l>6</l>
<F/>
</intensity>
<intensity>
<theta>34.576</theta>
<da>2.592</da>
<intensity>9</intensity>
<h>1</h>
<k>6</k>
<l>2</l>
<F/>
</intensity>
<intensity>
<theta>34.728</theta>
<da>2.581</da>
<intensity>9</intensity>
<h>2</h>
<k>5</k>
<l>1</l>
<F/>
</intensity>
<intensity>
<theta>36.852</theta>
<da>2.437</da>
<intensity>2</intensity>
<h>2</h>
<k>4</k>
<l>4</l>
<F/>
</intensity>
<intensity>
<theta>37.522</theta>
<da>2.395</da>
<intensity>18</intensity>
<h>2</h>
<k>3</k>
<l>5</l>
<F/>
</intensity>
<intensity>
<theta>38.472</theta>
<da>2.338</da>
<intensity>2</intensity>
<h>2</h>
<k>1</k>
<l>6</l>
<F/>
</intensity>
<intensity>
<theta>39.491</theta>
<da>2.280</da>
<intensity>5</intensity>
<h>1</h>
<k>7</k>
<l>2</l>
<F/>
</intensity>
<intensity>
<theta>42.318</theta>
<da>2.134</da>
<intensity>3</intensity>
<h>0</h>
<k>2</k>
<l>8</l>
<F/>
</intensity>
<intensity>
<theta>42.930</theta>
<da>2.105</da>
<intensity>5</intensity>
<h>1</h>
<k>1</k>
<l>8</l>
<F/>
</intensity>
<intensity>
<theta>43.848</theta>
<da>2.063</da>
<intensity>2</intensity>
<h>2</h>
<k>2</k>
<l>7</l>
<F/>
</intensity>
<intensity>
<theta>45.666</theta>
<da>1.985</da>
<intensity>24</intensity>
<h>4</h>
<k>0</k>
<l>0</l>
<F/>
</intensity>
<intensity>
<theta>46.283</theta>
<da>1.960</da>
<intensity>5</intensity>
<h>4</h>
<k>1</k>
<l>1</l>
<F/>
</intensity>
<intensity>
<theta>46.916</theta>
<da>1.935</da>
<intensity>5</intensity>
<h>4</h>
<k>0</k>
<l>2</l>
<F/>
</intensity>
<intensity>
<theta>48.402</theta>
<da>1.879</da>
<intensity>1</intensity>
<h>0</h>
<k>9</k>
<l>2</l>
<F/>
</intensity>
<intensity>
<theta>48.985</theta>
<da>1.858</da>
<intensity>15</intensity>
<h>0</h>
<k>5</k>
<l>8</l>
<F/>
</intensity>
</stick_series>
</graphs>
</pdfcard>

File: scripts_V_Nb_Mn_O/data/icdd/PDF Card - 00-047-0342.xml
<?xml version="1.0" encoding="UTF-8" standalone="no"?>
<?xml-stylesheet type="text/xsl" href="pdfcard.xsl"?><pdfcard>
<pdf_data ApplicationName="PDF-4+ 2020" ApplicationVersion="4.20.0.1" CurrentYear="2019">
<pdf_number>00-047-0342</pdf_number>
<chemical_formula>Mn2 V2 O7</chemical_formula>
<empirical_formula>Mn2 O7 V2</empirical_formula>
<chemical_name>Manganese Vanadium Oxide</chemical_name>
<xstal_system>Triclinic (Anorthic)</xstal_system>
<pressure_temperature>Ambient</pressure_temperature>
<status>Primary</status>
<cell_a>6.879(2)</cell_a>
<cell_b>7.973(2)</cell_b>
<cell_c>10.948(3)</cell_c>
<cell_alpha>87.92(3)</cell_alpha>
<cell_beta>72.00(2)</cell_beta>
<cell_gamma>83.29(3)</cell_gamma>
<cell_vol>567.16</cell_vol>
<authcovera>1.592</authcovera>
<authaoverb>0.863</authaoverb>
<authcoverb>1.373</authcoverb>
<xtlvol>567.16</xtlvol>
<redcellvol>567.16</redcellvol>
<xtla>7.973</xtla>
<xtlb>10.948</xtlb>
<xtlc>6.879</xtlc>
<xtlal>108.00</xtlal>
<xtlbe>96.71</xtlbe>
<xtlga>87.92</xtlga>
<xtlcovera>0.863</xtlcovera>
<xtlaoverb>0.728</xtlaoverb>
<xtlcoverb>0.628</xtlcoverb>
<redcell_a>6.879</redcell_a>
<redcell_b>7.973</redcell_b>
<redcell_c>10.948</redcell_c>
<redcell_al>87.92</redcell_al>
<redcell_be>72.00</redcell_be>
<redcell_ga>83.29</redcell_ga>
<ss>F(27) = 6.5(0.0131, 319)</ss>
<xtlmolwt>323.75</xtlmolwt>
<quality_mark>Star</quality_mark>
<lambda>1.5418</lambda>
<patrad>CuKα</patrad>
<source>Densiometer</source>
<temperature>298.0</temperature>
<spgr_label>Space Group</spgr_label>
<pearson>a??</pearson>
<entry_date>09/01/1997</entry_date>
<weight_percent>Mn33.94 O34.59 V31.47</weight_percent>
<atomic_percent>Mn18.18 O63.64 V18.18</atomic_percent>
<sg_sym_ops/>
<idp_column>IDP</idp_column>
<adp_column>ADP</adp_column>
<ani_temp_facs/>
<subfile_indicator>Inorganic</subfile_indicator>
<cross_ref_pdf_numbers>00-052-1265 (Primary)</cross_ref_pdf_numbers>
<references>
<reference_group>
<type>Primary Reference</type>
<reference>Surat, L., Velikodnyi, Yu., Zhuravlev, V. Russ. J. Inorg. Chem. (Engl. Transl.) 1991, 36, 1058.</reference>
</reference_group>
</references>
<database_comments>Footnotes for D-spacings and Intensities: 1 Reference reports 2.257. General Comments: Low-temperature modification. Sample Preparation: Prepared by solid-state reaction at 750-800 C for 120 hours. Unit Cell Data Source: Powder Diffraction.</database_comments>
</pdf_data>
<graphs>
<wave_length>Cu Kα1 1.54056 Å</wave_length>
<chart_name>PDF Card - 00-047-0342.jpg</chart_name>
<stick_series type="Mn2 V2 O7 - 00-047-0342 (Stick, Fixed Slit Intensity)">
<intensity>
<theta>17.024</theta>
<da>5.2040</da>
<intensity>10</intensity>
<h>0</h>
<k>0</k>
<l>2</l>
<F/>
</intensity>
<intensity>
<theta>20.590</theta>
<da>4.3100</da>
<intensity>1</intensity>
<h>1</h>
<k>1</k>
<l>2</l>
<F/>
</intensity>
<intensity>
<theta>27.403</theta>
<da>3.2520</da>
<intensity>50</intensity>
<h>2</h>
<k>0</k>
<l>0</l>
<F/>
</intensity>
<intensity>
<theta>27.532</theta>
<da>3.2370</da>
<intensity>100</intensity>
<h>2</h>
<k>0</k>
<l>2</l>
<F/>
</intensity>
<intensity>
<theta>28.036</theta>
<da>3.1800</da>
<intensity>21m</intensity>
<h>0</h>
<k>1</k>
<l>3</l>
<F/>
</intensity>
<intensity>
<theta>28.036</theta>
<da>3.1800</da>
<intensity>21m</intensity>
<h>1</h>
<k>-1</k>
<l>-2</l>
<F/>
</intensity>
<intensity>
<theta>28.272</theta>
<da>3.1540</da>
<intensity>41</intensity>
<h>0</h>
<k>2</k>
<l>-2</l>
<F/>
</intensity>
<intensity>
<theta>28.327</theta>
<da>3.1480</da>
<intensity>41</intensity>
<h>0</h>
<k>2</k>
<l>2</l>
<F/>
</intensity>
<intensity>
<theta>33.705</theta>
<da>2.6570</da>
<intensity>6</intensity>
<h>2</h>
<k>2</k>
<l>2</l>
<F>1</F>
</intensity>
<intensity>
<theta>34.317</theta>
<da>2.6110</da>
<intensity>8m</intensity>
<h>0</h>
<k>2</k>
<l>3</l>
<F/>
</intensity>
<intensity>
<theta>34.317</theta>
<da>2.6110</da>
<intensity>8m</intensity>
<h>1</h>
<k>1</k>
<l>4</l>
<F/>
</intensity>
<intensity>
<theta>34.439</theta>
<da>2.6020</da>
<intensity>8</intensity>
<h>0</h>
<k>0</k>
<l>4</l>
<F/>
</intensity>
<intensity>
<theta>36.665</theta>
<da>2.4490</da>
<intensity>6</intensity>
<h>2</h>
<k>-2</k>
<l>1</l>
<F/>
</intensity>
<intensity>
<theta>36.758</theta>
<da>2.4430</da>
<intensity>6</intensity>
<h>2</h>
<k>0</k>
<l>-2</l>
<F/>
</intensity>
<intensity>
<theta>36.977</theta>
<da>2.4290</da>
<intensity>6m</intensity>
<h>2</h>
<k>0</k>
<l>4</l>
<F/>
</intensity>
<intensity>
<theta>36.977</theta>
<da>2.4290</da>
<intensity>6m</intensity>
<h>2</h>
<k>2</k>
<l>3</l>
<F/>
</intensity>
<intensity>
<theta>37.833</theta>
<da>2.3760</da>
<intensity>4</intensity>
<h>2</h>
<k>1</k>
<l>4</l>
<F/>
</intensity>
<intensity>
<theta>38.200</theta>
<da>2.3540</da>
<intensity>6m</intensity>
<h>0</h>
<k>3</k>
<l>-2</l>
<F/>
</intensity>
<intensity>
<theta>38.200</theta>
<da>2.3540</da>
<intensity>6m</intensity>
<h>1</h>
<k>-3</k>
<l>1</l>
<F/>
</intensity>
<intensity>
<theta>40.137</theta>
<da>2.2448</da>
<intensity>11m</intensity>
<h>1</h>
<k>-3</k>
<l>-1</l>
<F/>
</intensity>
<intensity>
<theta>40.137</theta>
<da>2.2448</da>
<intensity>11m</intensity>
<h>3</h>
<k>1</k>
<l>2</l>
<F/>
</intensity>
<intensity>
<theta>41.569</theta>
<da>2.1707</da>
<intensity>16</intensity>
<h>2</h>
<k>3</k>
<l>0</l>
<F/>
</intensity>
<intensity>
<theta>41.943</theta>
<da>2.1522</da>
<intensity>11</intensity>
<h>3</h>
<k>1</k>
<l>0</l>
<F/>
</intensity>
<intensity>
<theta>42.283</theta>
<da>2.1357</da>
<intensity>8</intensity>
<h>1</h>
<k>1</k>
<l>-4</l>
<F/>
</intensity>
<intensity>
<theta>45.504</theta>
<da>1.9917</da>
<intensity>4m</intensity>
<h>3</h>
<k>1</k>
<l>-1</l>
<F/>
</intensity>
<intensity>
<theta>45.504</theta>
<da>1.9917</da>
<intensity>4m</intensity>
<h>3</h>
<k>2</k>
<l>3</l>
<F/>
</intensity>
<intensity>
<theta>45.783</theta>
<da>1.9802</da>
<intensity>11m</intensity>
<h>0</h>
<k>4</k>
<l>0</l>
<F/>
</intensity>
<intensity>
<theta>45.783</theta>
<da>1.9802</da>
<intensity>11m</intensity>
<h>2</h>
<k>-3</k>
<l>1</l>
<F/>
</intensity>
<intensity>
<theta>52.786</theta>
<da>1.7328</da>
<intensity>11</intensity>
<h>3</h>
<k>-1</k>
<l>-2</l>
<F/>
</intensity>
<intensity>
<theta>55.161</theta>
<da>1.6637</da>
<intensity>6</intensity>
<h>2</h>
<k>2</k>
<l>-4</l>
<F/>
</intensity>
<intensity>
<theta>55.374</theta>
<da>1.6578</da>
<intensity>6</intensity>
<h>1</h>
<k>-3</k>
<l>-4</l>
<F/>
</intensity>
<intensity>
<theta>58.371</theta>
<da>1.5796</da>
<intensity>6m</intensity>
<h>1</h>
<k>5</k>
<l>0</l>
<F/>
</intensity>
<intensity>
<theta>58.371</theta>
<da>1.5796</da>
<intensity>6m</intensity>
<h>1</h>
<k>5</k>
<l>1</l>
<F/>
</intensity>
<intensity>
<theta>59.131</theta>
<da>1.5611</da>
<intensity>6m</intensity>
<h>1</h>
<k>0</k>
<l>-6</l>
<F/>
</intensity>
<intensity>
<theta>59.131</theta>
<da>1.5611</da>
<intensity>6m</intensity>
<h>4</h>
<k>2</k>
<l>4</l>
<F/>
</intensity>
<intensity>
<theta>59.278</theta>
<da>1.5576</da>
<intensity>6m</intensity>
<h>1</h>
<k>0</k>
<l>7</l>
<F/>
</intensity>
<intensity>
<theta>59.278</theta>
<da>1.5576</da>
<intensity>6m</intensity>
<h>3</h>
<k>3</k>
<l>5</l>
<F/>
</intensity>
</stick_series>
</graphs>
</pdfcard>

File: scripts_V_Nb_Mn_O/data/icdd/PDF Card - 00-047-1694.xml
<?xml version="1.0" encoding="UTF-8" standalone="no"?>
<?xml-stylesheet type="text/xsl" href="pdfcard.xsl"?><pdfcard>
<pdf_data ApplicationName="PDF-4+ 2020" ApplicationVersion="4.20.0.1" CurrentYear="2019">
<pdf_number>00-047-1694</pdf_number>
<chemical_formula>Nb O0.7</chemical_formula>
<empirical_formula>Nb O</empirical_formula>
<chemical_name>Niobium Oxide</chemical_name>
<xstal_system>Cubic</xstal_system>
<xtldx>7.297</xtldx>
<rep_struc>Nb O</rep_struc>
<rep_struc_alpha_order>Nb O</rep_struc_alpha_order>
<pressure_temperature>Ambient</pressure_temperature>
<status>Primary</status>
<cell_a>4.205</cell_a>
<z>3.00</z>
<cell_vol>74.35</cell_vol>
<cell_mv>24.78</cell_mv>
<xtlvol>74.35</xtlvol>
<redcellvol>74.35</redcellvol>
<xtla>4.205</xtla>
<xtlb>4.205</xtlb>
<xtlc>4.205</xtlc>
<xtlal>90.00</xtlal>
<xtlbe>90.00</xtlbe>
<xtlga>90.00</xtlga>
<xtlaoverb>1.000</xtlaoverb>
<xtlcoverb>1.000</xtlcoverb>
<redcell_a>4.205</redcell_a>
<redcell_b>4.205</redcell_b>
<redcell_c>4.205</redcell_c>
<redcell_al>90.00</redcell_al>
<redcell_be>90.00</redcell_be>
<redcell_ga>90.00</redcell_ga>
<xtlz>3.00</xtlz>
<ss>F(5) = 999.9(0.0000, 5)</ss>
<xtlsg>Pm-3m (221)</xtlsg>
<xtlmolwt>108.91</xtlmolwt>
<quality_mark>Star</quality_mark>
<filttyp>Graph Mono</filttyp>
<lambda>1.5418</lambda>
<patrad>CuKα</patrad>
<source>Diffractometer - Peak</source>
<instrument>Calculated</instrument>
<temperature>298.0</temperature>
<aspectn>221</aspectn>
<spgr_label>Space Group</spgr_label>
<spgr>Pm-3m (221)</spgr>
<pearson>cP6.00</pearson>
<entry_date>09/01/1997</entry_date>
<weight_percent>Nb85.31 O14.69</weight_percent>
<atomic_percent>Nb50.00 O50.00</atomic_percent>
<structure_info>Atomic parameters are cross-referenced from PDF entry 04-007-1197</structure_info>
<sg_sym_ops>
<sg_sym_op>
<seq>1</seq>
<operator>x,y,z</operator>
</sg_sym_op>
<sg_sym_op>
<seq>2</seq>
<operator>-x,-y,-z</operator>
</sg_sym_op>
<sg_sym_op>
<seq>3</seq>
<operator>z,x,y</operator>
</sg_sym_op>
<sg_sym_op>
<seq>4</seq>
<operator>-z,-x,-y</operator>
</sg_sym_op>
<sg_sym_op>
<seq>5</seq>
<operator>y,z,x</operator>
</sg_sym_op>
<sg_sym_op>
<seq>6</seq>
<operator>-y,-z,-x</operator>
</sg_sym_op>
<sg_sym_op>
<seq>7</seq>
<operator>x,z,y</operator>
</sg_sym_op>
<sg_sym_op>
<seq>8</seq>
<operator>-x,-z,-y</operator>
</sg_sym_op>
<sg_sym_op>
<seq>9</seq>
<operator>y,x,z</operator>
</sg_sym_op>
<sg_sym_op>
<seq>10</seq>
<operator>-y,-x,-z</operator>
</sg_sym_op>
<sg_sym_op>
<seq>11</seq>
<operator>z,y,x</operator>
</sg_sym_op>
<sg_sym_op>
<seq>12</seq>
<operator>-z,-y,-x</operator>
</sg_sym_op>
<sg_sym_op>
<seq>13</seq>
<operator>x,-y,-z</operator>
</sg_sym_op>
<sg_sym_op>
<seq>14</seq>
<operator>-x,y,z</operator>
</sg_sym_op>
<sg_sym_op>
<seq>15</seq>
<operator>z,-x,-y</operator>
</sg_sym_op>
<sg_sym_op>
<seq>16</seq>
<operator>-z,x,y</operator>
</sg_sym_op>
<sg_sym_op>
<seq>17</seq>
<operator>y,-z,-x</operator>
</sg_sym_op>
<sg_sym_op>
<seq>18</seq>
<operator>-y,z,x</operator>
</sg_sym_op>
<sg_sym_op>
<seq>19</seq>
<operator>x,-z,-y</operator>
</sg_sym_op>
<sg_sym_op>
<seq>20</seq>
<operator>-x,z,y</operator>
</sg_sym_op>
<sg_sym_op>
<seq>21</seq>
<operator>y,-x,-z</operator>
</sg_sym_op>
<sg_sym_op>
<seq>22</seq>
<operator>-y,x,z</operator>
</sg_sym_op>
<sg_sym_op>
<seq>23</seq>
<operator>z,-y,-x</operator>
</sg_sym_op>
<sg_sym_op>
<seq>24</seq>
<operator>-z,y,x</operator>
</sg_sym_op>
<sg_sym_op>
<seq>25</seq>
<operator>-x,y,-z</operator>
</sg_sym_op>
<sg_sym_op>
<seq>26</seq>
<operator>x,-y,z</operator>
</sg_sym_op>
<sg_sym_op>
<seq>27</seq>
<operator>-z,x,-y</operator>
</sg_sym_op>
<sg_sym_op>
<seq>28</seq>
<operator>z,-x,y</operator>
</sg_sym_op>
<sg_sym_op>
<seq>29</seq>
<operator>-y,z,-x</operator>
</sg_sym_op>
<sg_sym_op>
<seq>30</seq>
<operator>y,-z,x</operator>
</sg_sym_op>
<sg_sym_op>
<seq>31</seq>
<operator>-x,z,-y</operator>
</sg_sym_op>
<sg_sym_op>
<seq>32</seq>
<operator>x,-z,y</operator>
</sg_sym_op>
<sg_sym_op>
<seq>33</seq>
<operator>-y,x,-z</operator>
</sg_sym_op>
<sg_sym_op>
<seq>34</seq>
<operator>y,-x,z</operator>
</sg_sym_op>
<sg_sym_op>
<seq>35</seq>
<operator>-z,y,-x</operator>
</sg_sym_op>
<sg_sym_op>
<seq>36</seq>
<operator>z,-y,x</operator>
</sg_sym_op>
<sg_sym_op>
<seq>37</seq>
<operator>-x,-y,z</operator>
</sg_sym_op>
<sg_sym_op>
<seq>38</seq>
<operator>x,y,-z</operator>
</sg_sym_op>
<sg_sym_op>
<seq>39</seq>
<operator>-z,-x,y</operator>
</sg_sym_op>
<sg_sym_op>
<seq>40</seq>
<operator>z,x,-y</operator>
</sg_sym_op>
<sg_sym_op>
<seq>41</seq>
<operator>-y,-z,x</operator>
</sg_sym_op>
<sg_sym_op>
<seq>42</seq>
<operator>y,z,-x</operator>
</sg_sym_op>
<sg_sym_op>
<seq>43</seq>
<operator>-x,-z,y</operator>
</sg_sym_op>
<sg_sym_op>
<seq>44</seq>
<operator>x,z,-y</operator>
</sg_sym_op>
<sg_sym_op>
<seq>45</seq>
<operator>-y,-x,z</operator>
</sg_sym_op>
<sg_sym_op>
<seq>46</seq>
<operator>y,x,-z</operator>
</sg_sym_op>
<sg_sym_op>
<seq>47</seq>
<operator>-z,-y,x</operator>
</sg_sym_op>
<sg_sym_op>
<seq>48</seq>
<operator>z,y,-x</operator>
</sg_sym_op>
</sg_sym_ops>
<idp_column>IDP</idp_column>
<adp_column>ADP</adp_column>
<atomic_coords>
<atomic_coord>
<atom>Nb</atom>
<num>1</num>
<wyckoff>3c</wyckoff>
<symmetry>4/mm.</symmetry>
<x>0.0</x>
<y>0.5</y>
<z>0.5</z>
<sof>1.0</sof>
<aet>4#c</aet>
</atomic_coord>
<atomic_coord>
<atom>O</atom>
<num>2</num>
<wyckoff>3d</wyckoff>
<symmetry>4/mm.</symmetry>
<x>0.5</x>
<y>0.0</y>
<z>0.0</z>
<sof>1.0</sof>
<aet>4#c</aet>
</atomic_coord>
</atomic_coords>
<ani_temp_facs/>
<ac_space_group>Pm-3m (221)</ac_space_group>
<ac_unit_cell_a>4.2101(3)</ac_unit_cell_a>
<ac_unit_cell_b>4.2101(3)</ac_unit_cell_b>
<ac_unit_cell_c>4.2101(3)</ac_unit_cell_c>
<ac_unit_cell_alpha>90</ac_unit_cell_alpha>
<ac_unit_cell_beta>90</ac_unit_cell_beta>
<ac_unit_cell_gamma>90</ac_unit_cell_gamma>
<subfile_indicator>Inorganic, Metal &amp; Alloy, Superconducting Material</subfile_indicator>
<cross_ref_pdf_numbers>00-043-1290 (Primary), 04-007-1197 (Primary)</cross_ref_pdf_numbers>
<references>
<reference_group>
<type>Primary Reference</type>
<reference>Kuz`micheva, G., Murashov, V., Mitin, A., Khlybov, E. Russ. J. Inorg. Chem. (Engl. Transl.) 1993, 18, 149.</reference>
</reference_group>
<reference_group>
<type>Crystal Structure</type>
<reference>Crystal Structure Source: LPF.</reference>
</reference_group>
</references>
<database_comments>Additional Patterns: See also stoichiometric ''Nb O'' phase, pattern 00-043-1290. General Comments: D-values calculated using cell parameter given in reference. Tc=20 K.</database_comments>
<crystal_properties>Centrosymmetric</crystal_properties>
</pdf_data>
<graphs>
<wave_length>Cu Kα1 1.54056 Å</wave_length>
<chart_name>PDF Card - 00-047-1694.jpg</chart_name>
<stick_series type="Nb O0.7 - 00-047-1694 (Stick, Fixed Slit Intensity)">
<intensity>
<theta>21.110</theta>
<da>4.20500</da>
<intensity>16</intensity>
<h>1</h>
<k>0</k>
<l>0</l>
<F/>
</intensity>
<intensity>
<theta>30.028</theta>
<da>2.97338</da>
<intensity>37</intensity>
<h>1</h>
<k>1</k>
<l>0</l>
<F/>
</intensity>
<intensity>
<theta>36.997</theta>
<da>2.42775</da>
<intensity>100</intensity>
<h>1</h>
<k>1</k>
<l>1</l>
<F/>
</intensity>
<intensity>
<theta>42.983</theta>
<da>2.10250</da>
<intensity>73</intensity>
<h>2</h>
<k>0</k>
<l>0</l>
<F/>
</intensity>
<intensity>
<theta>48.360</theta>
<da>1.88053</da>
<intensity>12</intensity>
<h>2</h>
<k>1</k>
<l>0</l>
<F/>
</intensity>
</stick_series>
</graphs>
</pdfcard>

File: scripts_V_Nb_Mn_O/data/icdd/PDF Card - 00-047-1695.xml
<?xml version="1.0" encoding="UTF-8" standalone="no"?>
<?xml-stylesheet type="text/xsl" href="pdfcard.xsl"?><pdfcard>
<pdf_data ApplicationName="PDF-4+ 2020" ApplicationVersion="4.20.0.1" CurrentYear="2019">
<pdf_number>00-047-1695</pdf_number>
<chemical_formula>Nb O1.1</chemical_formula>
<empirical_formula>Nb O</empirical_formula>
<chemical_name>Niobium Oxide</chemical_name>
<xstal_system>Cubic</xstal_system>
<xtldx>7.271</xtldx>
<rep_struc>Nb O</rep_struc>
<rep_struc_alpha_order>Nb O</rep_struc_alpha_order>
<pressure_temperature>Ambient</pressure_temperature>
<status>Primary</status>
<cell_a>4.21</cell_a>
<z>3.00</z>
<cell_vol>74.62</cell_vol>
<cell_mv>24.87</cell_mv>
<xtlvol>74.62</xtlvol>
<redcellvol>74.62</redcellvol>
<xtla>4.210</xtla>
<xtlb>4.210</xtlb>
<xtlc>4.210</xtlc>
<xtlal>90.00</xtlal>
<xtlbe>90.00</xtlbe>
<xtlga>90.00</xtlga>
<xtlaoverb>1.000</xtlaoverb>
<xtlcoverb>1.000</xtlcoverb>
<redcell_a>4.210</redcell_a>
<redcell_b>4.210</redcell_b>
<redcell_c>4.210</redcell_c>
<redcell_al>90.00</redcell_al>
<redcell_be>90.00</redcell_be>
<redcell_ga>90.00</redcell_ga>
<xtlz>3.00</xtlz>
<ss>F(5) = 999.9(0.0001, 5)</ss>
<xtlsg>Pm-3m (221)</xtlsg>
<xtlmolwt>108.91</xtlmolwt>
<quality_mark>Star</quality_mark>
<filttyp>Graph Mono</filttyp>
<lambda>1.5418</lambda>
<patrad>CuKα</patrad>
<source>Diffractometer - Peak</source>
<instrument>Calculated</instrument>
<temperature>298.0</temperature>
<aspectn>221</aspectn>
<spgr_label>Space Group</spgr_label>
<spgr>Pm-3m (221)</spgr>
<pearson>cP6.00</pearson>
<entry_date>09/01/1997</entry_date>
<weight_percent>Nb85.31 O14.69</weight_percent>
<atomic_percent>Nb50.00 O50.00</atomic_percent>
<structure_info>Atomic parameters are cross-referenced from PDF entry 04-007-1197</structure_info>
<sg_sym_ops>
<sg_sym_op>
<seq>1</seq>
<operator>x,y,z</operator>
</sg_sym_op>
<sg_sym_op>
<seq>2</seq>
<operator>-x,-y,-z</operator>
</sg_sym_op>
<sg_sym_op>
<seq>3</seq>
<operator>z,x,y</operator>
</sg_sym_op>
<sg_sym_op>
<seq>4</seq>
<operator>-z,-x,-y</operator>
</sg_sym_op>
<sg_sym_op>
<seq>5</seq>
<operator>y,z,x</operator>
</sg_sym_op>
<sg_sym_op>
<seq>6</seq>
<operator>-y,-z,-x</operator>
</sg_sym_op>
<sg_sym_op>
<seq>7</seq>
<operator>x,z,y</operator>
</sg_sym_op>
<sg_sym_op>
<seq>8</seq>
<operator>-x,-z,-y</operator>
</sg_sym_op>
<sg_sym_op>
<seq>9</seq>
<operator>y,x,z</operator>
</sg_sym_op>
<sg_sym_op>
<seq>10</seq>
<operator>-y,-x,-z</operator>
</sg_sym_op>
<sg_sym_op>
<seq>11</seq>
<operator>z,y,x</operator>
</sg_sym_op>
<sg_sym_op>
<seq>12</seq>
<operator>-z,-y,-x</operator>
</sg_sym_op>
<sg_sym_op>
<seq>13</seq>
<operator>x,-y,-z</operator>
</sg_sym_op>
<sg_sym_op>
<seq>14</seq>
<operator>-x,y,z</operator>
</sg_sym_op>
<sg_sym_op>
<seq>15</seq>
<operator>z,-x,-y</operator>
</sg_sym_op>
<sg_sym_op>
<seq>16</seq>
<operator>-z,x,y</operator>
</sg_sym_op>
<sg_sym_op>
<seq>17</seq>
<operator>y,-z,-x</operator>
</sg_sym_op>
<sg_sym_op>
<seq>18</seq>
<operator>-y,z,x</operator>
</sg_sym_op>
<sg_sym_op>
<seq>19</seq>
<operator>x,-z,-y</operator>
</sg_sym_op>
<sg_sym_op>
<seq>20</seq>
<operator>-x,z,y</operator>
</sg_sym_op>
<sg_sym_op>
<seq>21</seq>
<operator>y,-x,-z</operator>
</sg_sym_op>
<sg_sym_op>
<seq>22</seq>
<operator>-y,x,z</operator>
</sg_sym_op>
<sg_sym_op>
<seq>23</seq>
<operator>z,-y,-x</operator>
</sg_sym_op>
<sg_sym_op>
<seq>24</seq>
<operator>-z,y,x</operator>
</sg_sym_op>
<sg_sym_op>
<seq>25</seq>
<operator>-x,y,-z</operator>
</sg_sym_op>
<sg_sym_op>
<seq>26</seq>
<operator>x,-y,z</operator>
</sg_sym_op>
<sg_sym_op>
<seq>27</seq>
<operator>-z,x,-y</operator>
</sg_sym_op>
<sg_sym_op>
<seq>28</seq>
<operator>z,-x,y</operator>
</sg_sym_op>
<sg_sym_op>
<seq>29</seq>
<operator>-y,z,-x</operator>
</sg_sym_op>
<sg_sym_op>
<seq>30</seq>
<operator>y,-z,x</operator>
</sg_sym_op>
<sg_sym_op>
<seq>31</seq>
<operator>-x,z,-y</operator>
</sg_sym_op>
<sg_sym_op>
<seq>32</seq>
<operator>x,-z,y</operator>
</sg_sym_op>
<sg_sym_op>
<seq>33</seq>
<operator>-y,x,-z</operator>
</sg_sym_op>
<sg_sym_op>
<seq>34</seq>
<operator>y,-x,z</operator>
</sg_sym_op>
<sg_sym_op>
<seq>35</seq>
<operator>-z,y,-x</operator>
</sg_sym_op>
<sg_sym_op>
<seq>36</seq>
<operator>z,-y,x</operator>
</sg_sym_op>
<sg_sym_op>
<seq>37</seq>
<operator>-x,-y,z</operator>
</sg_sym_op>
<sg_sym_op>
<seq>38</seq>
<operator>x,y,-z</operator>
</sg_sym_op>
<sg_sym_op>
<seq>39</seq>
<operator>-z,-x,y</operator>
</sg_sym_op>
<sg_sym_op>
<seq>40</seq>
<operator>z,x,-y</operator>
</sg_sym_op>
<sg_sym_op>
<seq>41</seq>
<operator>-y,-z,x</operator>
</sg_sym_op>
<sg_sym_op>
<seq>42</seq>
<operator>y,z,-x</operator>
</sg_sym_op>
<sg_sym_op>
<seq>43</seq>
<operator>-x,-z,y</operator>
</sg_sym_op>
<sg_sym_op>
<seq>44</seq>
<operator>x,z,-y</operator>
</sg_sym_op>
<sg_sym_op>
<seq>45</seq>
<operator>-y,-x,z</operator>
</sg_sym_op>
<sg_sym_op>
<seq>46</seq>
<operator>y,x,-z</operator>
</sg_sym_op>
<sg_sym_op>
<seq>47</seq>
<operator>-z,-y,x</operator>
</sg_sym_op>
<sg_sym_op>
<seq>48</seq>
<operator>z,y,-x</operator>
</sg_sym_op>
</sg_sym_ops>
<idp_column>IDP</idp_column>
<adp_column>ADP</adp_column>
<atomic_coords>
<atomic_coord>
<atom>Nb</atom>
<num>1</num>
<wyckoff>3c</wyckoff>
<symmetry>4/mm.</symmetry>
<x>0.0</x>
<y>0.5</y>
<z>0.5</z>
<sof>1.0</sof>
<aet>4#c</aet>
</atomic_coord>
<atomic_coord>
<atom>O</atom>
<num>2</num>
<wyckoff>3d</wyckoff>
<symmetry>4/mm.</symmetry>
<x>0.5</x>
<y>0.0</y>
<z>0.0</z>
<sof>1.0</sof>
<aet>4#c</aet>
</atomic_coord>
</atomic_coords>
<ani_temp_facs/>
<ac_space_group>Pm-3m (221)</ac_space_group>
<ac_unit_cell_a>4.2101(3)</ac_unit_cell_a>
<ac_unit_cell_b>4.2101(3)</ac_unit_cell_b>
<ac_unit_cell_c>4.2101(3)</ac_unit_cell_c>
<ac_unit_cell_alpha>90</ac_unit_cell_alpha>
<ac_unit_cell_beta>90</ac_unit_cell_beta>
<ac_unit_cell_gamma>90</ac_unit_cell_gamma>
<subfile_indicator>Inorganic, Metal &amp; Alloy, Superconducting Material</subfile_indicator>
<cross_ref_pdf_numbers>00-043-1290 (Primary), 04-007-1197 (Primary), 04-008-3905 (Alternate)</cross_ref_pdf_numbers>
<references>
<reference_group>
<type>Primary Reference</type>
<reference>Kuz`micheva, G., Murashov, V., Mitin, A., Khlybov, E. Russ. J. Inorg. Chem. (Engl. Transl.) 1993, 18, 149.</reference>
</reference_group>
<reference_group>
<type>Crystal Structure</type>
<reference>Crystal Structure Source: LPF.</reference>
</reference_group>
</references>
<database_comments>Additional Patterns: See also stoichiometric ''Nb O'' phase, pattern 00-043-1290. General Comments: D-values calculated using cell parameter given in reference. Tc=18 K.</database_comments>
<crystal_properties>Centrosymmetric</crystal_properties>
</pdf_data>
<graphs>
<wave_length>Cu Kα1 1.54056 Å</wave_length>
<chart_name>PDF Card - 00-047-1695.jpg</chart_name>
<stick_series type="Nb O1.1 - 00-047-1695 (Stick, Fixed Slit Intensity)">
<intensity>
<theta>21.085</theta>
<da>4.21000</da>
<intensity>30</intensity>
<h>1</h>
<k>0</k>
<l>0</l>
<F/>
</intensity>
<intensity>
<theta>29.992</theta>
<da>2.97691</da>
<intensity>56</intensity>
<h>1</h>
<k>1</k>
<l>0</l>
<F/>
</intensity>
<intensity>
<theta>36.952</theta>
<da>2.43064</da>
<intensity>95</intensity>
<h>1</h>
<k>1</k>
<l>1</l>
<F/>
</intensity>
<intensity>
<theta>42.930</theta>
<da>2.10500</da>
<intensity>100</intensity>
<h>2</h>
<k>0</k>
<l>0</l>
<F/>
</intensity>
<intensity>
<theta>48.299</theta>
<da>1.88276</da>
<intensity>16</intensity>
<h>2</h>
<k>1</k>
<l>0</l>
<F/>
</intensity>
</stick_series>
</graphs>
</pdfcard>

File: scripts_V_Nb_Mn_O/data/icdd/PDF Card - 00-049-0289.xml
<?xml version="1.0" encoding="UTF-8" standalone="no"?>
<?xml-stylesheet type="text/xsl" href="pdfcard.xsl"?><pdfcard>
<pdf_data ApplicationName="PDF-4+ 2020" ApplicationVersion="4.20.0.1" CurrentYear="2019">
<pdf_number>00-049-0289</pdf_number>
<chemical_formula>Nb9 V O25</chemical_formula>
<empirical_formula>Nb9 O25 V</empirical_formula>
<chemical_name>Niobium Vanadium Oxide</chemical_name>
<xstal_system>Tetragonal</xstal_system>
<xtldx>4.54</xtldx>
<pressure_temperature>Ambient</pressure_temperature>
<status>Primary</status>
<cell_a>15.697(4)</cell_a>
<cell_c>3.821(1)</cell_c>
<z>2.00</z>
<cell_vol>941.48</cell_vol>
<cell_mv>470.74</cell_mv>
<authcovera>0.243</authcovera>
<xtlvol>941.48</xtlvol>
<redcellvol>470.74</redcellvol>
<xtla>15.697</xtla>
<xtlb>15.697</xtlb>
<xtlc>3.821</xtlc>
<xtlal>90.00</xtlal>
<xtlbe>90.00</xtlbe>
<xtlga>90.00</xtlga>
<xtlcovera>0.243</xtlcovera>
<xtlaoverb>1.000</xtlaoverb>
<xtlcoverb>0.243</xtlcoverb>
<redcell_a>3.821</redcell_a>
<redcell_b>11.263</redcell_b>
<redcell_c>11.263</redcell_c>
<redcell_al>88.35</redcell_al>
<redcell_be>80.23</redcell_be>
<redcell_ga>80.23</redcell_ga>
<xtlz>2.00</xtlz>
<ss>F(30) = 18.2(0.0329, 50)</ss>
<xtlsg>I-4 (82)</xtlsg>
<xtlmolwt>1287.08</xtlmolwt>
<quality_mark>Indexed</quality_mark>
<filttyp>Graph Mono</filttyp>
<lambda>1.5405</lambda>
<patrad>CuKα1</patrad>
<source>Diffractometer - Peak</source>
<instrument>Diffractometer</instrument>
<temperature>298.0</temperature>
<aspectn>87</aspectn>
<spgr_label>Space Group</spgr_label>
<spgr>I-4 (82)</spgr>
<color>Yellowish cream</color>
<pearson>tI70.00</pearson>
<entry_date>09/01/1999</entry_date>
<weight_percent>Nb64.97 O31.08 V3.96</weight_percent>
<atomic_percent>Nb25.71 O71.43 V2.86</atomic_percent>
<structure_info>Atomic parameters are cross-referenced from PDF entry 04-009-6416</structure_info>
<tf_type>U</tf_type>
<sg_sym_ops>
<sg_sym_op>
<seq>1</seq>
<operator>x,y,z</operator>
</sg_sym_op>
<sg_sym_op>
<seq>2</seq>
<operator>-x,-y,z</operator>
</sg_sym_op>
<sg_sym_op>
<seq>3</seq>
<operator>y,-x,-z</operator>
</sg_sym_op>
<sg_sym_op>
<seq>4</seq>
<operator>-y,x,-z</operator>
</sg_sym_op>
</sg_sym_ops>
<idp_column>Uiso</idp_column>
<adp_column>Uani</adp_column>
<atomic_coords>
<atomic_coord>
<atom>Nb</atom>
<num>1</num>
<wyckoff>8g</wyckoff>
<symmetry>1</symmetry>
<x>0.2189</x>
<y>0.1052</y>
<z>-0.0022</z>
<sof>1.0</sof>
<idp>0.00683</idp>
<aet>6-a</aet>
</atomic_coord>
<atomic_coord>
<atom>O</atom>
<num>2</num>
<wyckoff>8g</wyckoff>
<symmetry>1</symmetry>
<x>0.1763</x>
<y>0.217</y>
<z>-0.0085</z>
<sof>1.0</sof>
<idp>0.01</idp>
<aet>2#a</aet>
</atomic_coord>
<atomic_coord>
<atom>O</atom>
<num>3</num>
<wyckoff>8g</wyckoff>
<symmetry>1</symmetry>
<x>0.2512</x>
<y>0.1108</y>
<z>0.4872</z>
<sof>1.0</sof>
<idp>0.005</idp>
<aet>2#a</aet>
</atomic_coord>
<atomic_coord>
<atom>O</atom>
<num>4</num>
<wyckoff>8g</wyckoff>
<symmetry>1</symmetry>
<x>0.9503</x>
<y>0.116</y>
<z>-0.0112</z>
<sof>1.0</sof>
<idp>0.01</idp>
<aet>2#a</aet>
</atomic_coord>
<atomic_coord>
<atom>O</atom>
<num>5</num>
<wyckoff>8g</wyckoff>
<symmetry>1</symmetry>
<x>0.3532</x>
<y>0.1577</y>
<z>-0.0042</z>
<sof>1.0</sof>
<idp>0.006</idp>
<aet>3#a</aet>
</atomic_coord>
<atomic_coord>
<atom>O</atom>
<num>6</num>
<wyckoff>2b</wyckoff>
<symmetry>-4..</symmetry>
<x>0.0</x>
<y>0.0</y>
<z>0.5</z>
<sof>0.9</sof>
<idp>0.009</idp>
<aet>2#b</aet>
</atomic_coord>
<atomic_coord>
<atom>V</atom>
<num>7</num>
<wyckoff>2c</wyckoff>
<symmetry>-4..</symmetry>
<x>0.0</x>
<y>0.5</y>
<z>0.25</z>
<sof>1.0</sof>
<idp>0.0099</idp>
<aet>4-a</aet>
</atomic_coord>
<atomic_coord>
<atom>O</atom>
<num>8</num>
<wyckoff>8g</wyckoff>
<symmetry>1</symmetry>
<x>0.4868</x>
<y>0.2189</y>
<z>0.5085</z>
<sof>1.0</sof>
<idp>0.009</idp>
<aet>2#a</aet>
</atomic_coord>
<atomic_coord>
<atom>O</atom>
<num>9</num>
<wyckoff>8g</wyckoff>
<symmetry>1</symmetry>
<x>0.0743</x>
<y>0.447</y>
<z>0.0231</z>
<sof>1.0</sof>
<idp>0.005</idp>
<aet>2#a</aet>
</atomic_coord>
<atomic_coord>
<atom>Nb</atom>
<num>10</num>
<wyckoff>2a</wyckoff>
<symmetry>-4..</symmetry>
<x>0.0</x>
<y>0.0</y>
<z>0.0</z>
<sof>1.0</sof>
<idp>0.0217</idp>
<aet>6-a</aet>
</atomic_coord>
<atomic_coord>
<atom>Nb</atom>
<num>11</num>
<wyckoff>8g</wyckoff>
<symmetry>1</symmetry>
<x>0.6749</x>
<y>0.1179</y>
<z>1.0E-4</z>
<sof>1.0</sof>
<idp>0.0075</idp>
<aet>6-a</aet>
</atomic_coord>
</atomic_coords>
<ani_temp_facs>
<ani_temp_fac>
<atom>Nb</atom>
<num>1</num>
<adp11>0.0046</adp11>
<adp22>0.0094</adp22>
<adp33>0.0065</adp33>
<adp12>-7.0E-4</adp12>
<adp13>-0.0029</adp13>
<adp23>-0.0031</adp23>
</ani_temp_fac>
<ani_temp_fac>
<atom>V</atom>
<num>7</num>
<adp11>0.0094</adp11>
<adp22>0.0094</adp22>
<adp33>0.0109</adp33>
<adp12>0.0</adp12>
<adp13>0.0</adp13>
<adp23>0.0</adp23>
</ani_temp_fac>
<ani_temp_fac>
<atom>Nb</atom>
<num>10</num>
<adp11>0.0089</adp11>
<adp22>0.0089</adp22>
<adp33>0.0473</adp33>
<adp12>0.0</adp12>
<adp13>0.0</adp13>
<adp23>0.0</adp23>
</ani_temp_fac>
<ani_temp_fac>
<atom>Nb</atom>
<num>11</num>
<adp11>0.0093</adp11>
<adp22>0.0062</adp22>
<adp33>0.007</adp33>
<adp12>0.0028</adp12>
<adp13>4.0E-4</adp13>
<adp23>0.0021</adp23>
</ani_temp_fac>
</ani_temp_facs>
<ac_space_group>I-4 (82)</ac_space_group>
<ac_unit_cell_a>15.690(2)</ac_unit_cell_a>
<ac_unit_cell_b>15.690(2)</ac_unit_cell_b>
<ac_unit_cell_c>3.8172(9)</ac_unit_cell_c>
<ac_unit_cell_alpha>90</ac_unit_cell_alpha>
<ac_unit_cell_beta>90</ac_unit_cell_beta>
<ac_unit_cell_gamma>90</ac_unit_cell_gamma>
<subfile_indicator>Inorganic</subfile_indicator>
<cross_ref_pdf_numbers>00-018-1447 (Deleted), 00-019-1397 (Deleted), 04-009-6416 (Primary)</cross_ref_pdf_numbers>
<references>
<reference_group>
<type>Primary Reference</type>
<reference>Casais, M., Rasines, I., Inst. de Ciencia de Materiales de Madrid, Spain. Private Communication 1997.</reference>
</reference_group>
<reference_group>
<type>Contributed</type>
<reference>Rasines, I., Spain. Private Communication 1997.</reference>
</reference_group>
<reference_group>
<type>Crystal Structure</type>
<reference>Crystal Structure Source: LPF.</reference>
</reference_group>
<reference_group>
<type>Unit Cell</type>
<reference>Casais, M., Gutierrez-Puebla, E., Monge, M., Rasines, I., Ruiz-Valero, C. J. Solid State Chem. 1993, 102, 261.</reference>
</reference_group>
</references>
<database_comments>Additional Patterns: To replace 00-018-1447 and 00-019-1397. Sample Preparation: A mixture of reagent grade ''Nb2 O5'' and ''V2 O5'' in molar ratio ''Nb'':''V''=9:1 was heated for 20 hours at 640, 740 and 750 C and 4 hours at 760 C. Warning: Lines with abs(delta 2Theta)&gt;0.06 DEG.</database_comments>
<crystal_properties>Non-centrosymmetric - Optical Activity, Piezo (2nd Harm.)</crystal_properties>
</pdf_data>
<graphs>
<wave_length>Cu Kα1 1.54056 Å</wave_length>
<chart_name>PDF Card - 00-049-0289.jpg</chart_name>
<stick_series type="Nb9 V O25 - 00-049-0289 (Stick, Fixed Slit Intensity)">
<intensity>
<theta>7.958</theta>
<da>11.1000</da>
<intensity>2</intensity>
<h>1</h>
<k>1</k>
<l>0</l>
<F/>
</intensity>
<intensity>
<theta>11.335</theta>
<da>7.8000</da>
<intensity>2</intensity>
<h>2</h>
<k>0</k>
<l>0</l>
<F/>
</intensity>
<intensity>
<theta>15.927</theta>
<da>5.5600</da>
<intensity>2</intensity>
<h>2</h>
<k>2</k>
<l>0</l>
<F/>
</intensity>
<intensity>
<theta>17.868</theta>
<da>4.9600</da>
<intensity>23</intensity>
<h>1</h>
<k>3</k>
<l>0</l>
<F/>
</intensity>
<intensity>
<theta>22.665</theta>
<da>3.9200</da>
<intensity>4</intensity>
<h>4</h>
<k>0</k>
<l>0</l>
<F/>
</intensity>
<intensity>
<theta>23.901</theta>
<da>3.7200</da>
<intensity>49</intensity>
<h>1</h>
<k>0</k>
<l>1</l>
<F/>
</intensity>
<intensity>
<theta>25.354</theta>
<da>3.5100</da>
<intensity>100</intensity>
<h>2</h>
<k>4</k>
<l>0</l>
<F/>
</intensity>
<intensity>
<theta>26.586</theta>
<da>3.3500</da>
<intensity>18</intensity>
<h>1</h>
<k>2</k>
<l>1</l>
<F/>
</intensity>
<intensity>
<theta>28.966</theta>
<da>3.0800</da>
<intensity>9</intensity>
<h>1</h>
<k>5</k>
<l>0</l>
<F/>
</intensity>
<intensity>
<theta>31.137</theta>
<da>2.8700</da>
<intensity>33</intensity>
<h>2</h>
<k>3</k>
<l>1</l>
<F/>
</intensity>
<intensity>
<theta>33.279</theta>
<da>2.6900</da>
<intensity>19</intensity>
<h>3</h>
<k>5</k>
<l>0</l>
<F/>
</intensity>
<intensity>
<theta>36.190</theta>
<da>2.4800</da>
<intensity>20</intensity>
<h>2</h>
<k>6</k>
<l>0</l>
<F/>
</intensity>
<intensity>
<theta>37.057</theta>
<da>2.4240</da>
<intensity>7</intensity>
<h>3</h>
<k>4</k>
<l>1</l>
<F/>
</intensity>
<intensity>
<theta>38.783</theta>
<da>2.3200</da>
<intensity>25</intensity>
<h>2</h>
<k>5</k>
<l>1</l>
<F/>
</intensity>
<intensity>
<theta>40.605</theta>
<da>2.2200</da>
<intensity>2</intensity>
<h>1</h>
<k>7</k>
<l>0</l>
<F/>
</intensity>
<intensity>
<theta>41.503</theta>
<da>2.1740</da>
<intensity>6</intensity>
<h>4</h>
<k>6</k>
<l>0</l>
<F/>
</intensity>
<intensity>
<theta>42.276</theta>
<da>2.1360</da>
<intensity>3</intensity>
<h>1</h>
<k>6</k>
<l>1</l>
<F/>
</intensity>
<intensity>
<theta>43.938</theta>
<da>2.0590</da>
<intensity>22</intensity>
<h>3</h>
<k>7</k>
<l>0</l>
<F/>
</intensity>
<intensity>
<theta>45.449</theta>
<da>1.9940</da>
<intensity>1</intensity>
<h>3</h>
<k>6</k>
<l>1</l>
<F/>
</intensity>
<intensity>
<theta>46.258</theta>
<da>1.9610</da>
<intensity>2</intensity>
<h>8</h>
<k>0</k>
<l>0</l>
<F/>
</intensity>
<intensity>
<theta>47.594</theta>
<da>1.9090</da>
<intensity>16</intensity>
<h>0</h>
<k>0</k>
<l>2</l>
<F/>
</intensity>
<intensity>
<theta>49.154</theta>
<da>1.8520</da>
<intensity>2</intensity>
<h>6</h>
<k>6</k>
<l>0</l>
<F/>
</intensity>
<intensity>
<theta>49.989</theta>
<da>1.8230</da>
<intensity>6</intensity>
<h>5</h>
<k>7</k>
<l>0</l>
<F/>
</intensity>
<intensity>
<theta>51.252</theta>
<da>1.7810</da>
<intensity>9</intensity>
<h>1</h>
<k>3</k>
<l>2</l>
<F/>
</intensity>
<intensity>
<theta>52.780</theta>
<da>1.7330</da>
<intensity>22m</intensity>
<h>1</h>
<k>9</k>
<l>0</l>
<F/>
</intensity>
<intensity>
<theta>52.780</theta>
<da>1.7330</da>
<intensity>22m</intensity>
<h>4</h>
<k>7</k>
<l>1</l>
<F/>
</intensity>
<intensity>
<theta>54.687</theta>
<da>1.6770</da>
<intensity>21</intensity>
<h>2</h>
<k>4</k>
<l>2</l>
<F/>
</intensity>
<intensity>
<theta>55.476</theta>
<da>1.6550</da>
<intensity>11</intensity>
<h>3</h>
<k>8</k>
<l>1</l>
<F/>
</intensity>
<intensity>
<theta>56.667</theta>
<da>1.6230</da>
<intensity>3</intensity>
<h>1</h>
<k>5</k>
<l>2</l>
<F/>
</intensity>
<intensity>
<theta>58.073</theta>
<da>1.5870</da>
<intensity>22</intensity>
<h>9</h>
<k>0</k>
<l>1</l>
<F/>
</intensity>
<intensity>
<theta>58.804</theta>
<da>1.5690</da>
<intensity>11</intensity>
<h>6</h>
<k>8</k>
<l>0</l>
<F/>
</intensity>
<intensity>
<theta>59.345</theta>
<da>1.5560</da>
<intensity>13</intensity>
<h>6</h>
<k>7</k>
<l>1</l>
<F/>
</intensity>
<intensity>
<theta>61.164</theta>
<da>1.5140</da>
<intensity>7</intensity>
<h>2</h>
<k>6</k>
<l>2</l>
<F/>
</intensity>
<intensity>
<theta>63.202</theta>
<da>1.4700</da>
<intensity>2</intensity>
<h>4</h>
<k>9</k>
<l>1</l>
<F/>
</intensity>
<intensity>
<theta>63.881</theta>
<da>1.4560</da>
<intensity>5</intensity>
<h>4</h>
<k>10</k>
<l>0</l>
<F/>
</intensity>
<intensity>
<theta>66.761</theta>
<da>1.4000</da>
<intensity>14</intensity>
<h>3</h>
<k>7</k>
<l>2</l>
<F/>
</intensity>
<intensity>
<theta>71.463</theta>
<da>1.3190</da>
<intensity>7</intensity>
<h>5</h>
<k>7</k>
<l>2</l>
<F/>
</intensity>
<intensity>
<theta>72.737</theta>
<da>1.2990</da>
<intensity>9</intensity>
<h>5</h>
<k>11</k>
<l>0</l>
<F/>
</intensity>
<intensity>
<theta>73.195</theta>
<da>1.2920</da>
<intensity>15</intensity>
<h>4</h>
<k>8</k>
<l>2</l>
<F/>
</intensity>
<intensity>
<theta>73.726</theta>
<da>1.2840</da>
<intensity>12</intensity>
<h>1</h>
<k>9</k>
<l>2</l>
<F/>
</intensity>
<intensity>
<theta>75.022</theta>
<da>1.2650</da>
<intensity>14</intensity>
<h>4</h>
<k>11</k>
<l>1</l>
<F/>
</intensity>
<intensity>
<theta>80.676</theta>
<da>1.1900</da>
<intensity>5</intensity>
<h>6</h>
<k>11</k>
<l>1</l>
<F/>
</intensity>
<intensity>
<theta>83.392</theta>
<da>1.1580</da>
<intensity>4</intensity>
<h>4</h>
<k>10</k>
<l>2</l>
<F/>
</intensity>
<intensity>
<theta>85.107</theta>
<da>1.1390</da>
<intensity>5</intensity>
<h>2</h>
<k>13</k>
<l>1</l>
<F/>
</intensity>
<intensity>
<theta>91.649</theta>
<da>1.0740</da>
<intensity>8</intensity>
<h>5</h>
<k>11</k>
<l>2</l>
<F/>
</intensity>
<intensity>
<theta>92.876</theta>
<da>1.0630</da>
<intensity>2</intensity>
<h>7</h>
<k>13</k>
<l>0</l>
<F/>
</intensity>
<intensity>
<theta>96.063</theta>
<da>1.0360</da>
<intensity>5</intensity>
<h>9</h>
<k>9</k>
<l>2</l>
<F/>
</intensity>
<intensity>
<theta>96.984</theta>
<da>1.0286</da>
<intensity>5</intensity>
<h>9</h>
<k>0</k>
<l>3</l>
<F/>
</intensity>
<intensity>
<theta>98.082</theta>
<da>1.0200</da>
<intensity>9</intensity>
<h>6</h>
<k>7</k>
<l>3</l>
<F/>
</intensity>
</stick_series>
</graphs>
</pdfcard>
