Repository: ComputationalMaterials-WestLake-Univ/phasemapy

# Automated Phase Mapping of XRD (AutoMapper)

The AutoMapper is an unsupervised solver to tackle the phase mapping challenge in high-throughput X-ray diffraction datasets. Besides leveraging robust fitting abilities of machine learning algorithms,it is integrated various material information, including first-principles calculated thermodynamic data, crystallography, X-ray diffraction, and texture.

Its main functionalities:

- correctly identify the number, identity, fraction, peak shift and texture of present phases.

File: scripts_V_Nb_Mn_O/data/icdd/PDF Card - 00-050-0866.xml
<?xml version="1.0" encoding="UTF-8" standalone="no"?>
<?xml-stylesheet type="text/xsl" href="pdfcard.xsl"?><pdfcard>
<pdf_data ApplicationName="PDF-4+ 2020" ApplicationVersion="4.20.0.1" CurrentYear="2019">
<pdf_number>00-050-0866</pdf_number>
<chemical_formula>Mn O2</chemical_formula>
<empirical_formula>Mn O2</empirical_formula>
<chemical_name>Manganese Oxide</chemical_name>
<xstal_system>Orthorhombic</xstal_system>
<xtldx>5.273</xtldx>
<rep_struc>Ca Cl2</rep_struc>
<rep_struc_alpha_order>Ca Cl2</rep_struc_alpha_order>
<lpf_rep_struc>Ca Cl2,oP6,58</lpf_rep_struc>
<lpf_rep_struc_alpha_order>Ca Cl2,oP6,58</lpf_rep_struc_alpha_order>
<pressure_temperature>Non-ambient Pressure</pressure_temperature>
<status>Primary</status>
<cell_a>4.437(3)</cell_a>
<cell_b>4.312(3)</cell_b>
<cell_c>2.862(2)</cell_c>
<z>2.00</z>
<cell_vol>54.76</cell_vol>
<cell_mv>27.38</cell_mv>
<authcovera>0.645</authcovera>
<authaoverb>1.029</authaoverb>
<authcoverb>0.664</authcoverb>
<xtlvol>54.76</xtlvol>
<redcellvol>54.76</redcellvol>
<xtla>4.312</xtla>
<xtlb>4.437</xtlb>
<xtlc>2.862</xtlc>
<xtlal>90.00</xtlal>
<xtlbe>90.00</xtlbe>
<xtlga>90.00</xtlga>
<xtlcovera>0.664</xtlcovera>
<xtlaoverb>0.972</xtlaoverb>
<xtlcoverb>0.645</xtlcoverb>
<redcell_a>2.862</redcell_a>
<redcell_b>4.312</redcell_b>
<redcell_c>4.437</redcell_c>
<redcell_al>90.00</redcell_al>
<redcell_be>90.00</redcell_be>
<redcell_ga>90.00</redcell_ga>
<xtlz>2.00</xtlz>
<ss>F(16) = 241.1(0.0037, 18)</ss>
<xtlsg>Pnnm (58)</xtlsg>
<xtlmolwt>86.94</xtlmolwt>
<quality_mark>Star</quality_mark>
<filttyp>Zr Beta</filttyp>
<lambda>0.7107</lambda>
<patrad>MoKα</patrad>
<source>Integrated</source>
<temperature>298.0</temperature>
<pressure>7.30000000000</pressure>
<aspectn>58A</aspectn>
<spgr_label>Space Group</spgr_label>
<spgr>Pnnm (58)</spgr>
<pearson>oP6.00</pearson>
<entry_date>09/01/2000</entry_date>
<weight_percent>Mn63.19 O36.81</weight_percent>
<atomic_percent>Mn33.33 O66.67</atomic_percent>
<structure_info>Atomic parameters are cross-referenced from PDF entry 04-007-3892</structure_info>
<sg_sym_ops>
<sg_sym_op>
<seq>1</seq>
<operator>x,y,z</operator>
</sg_sym_op>
<sg_sym_op>
<seq>2</seq>
<operator>-x,-y,-z</operator>
</sg_sym_op>
<sg_sym_op>
<seq>3</seq>
<operator>-x,-y,z</operator>
</sg_sym_op>
<sg_sym_op>
<seq>4</seq>
<operator>x,y,-z</operator>
</sg_sym_op>
<sg_sym_op>
<seq>5</seq>
<operator>x+1/2,-y+1/2,-z+1/2</operator>
</sg_sym_op>
<sg_sym_op>
<seq>6</seq>
<operator>-x+1/2,y+1/2,z+1/2</operator>
</sg_sym_op>
<sg_sym_op>
<seq>7</seq>
<operator>-x+1/2,y+1/2,-z+1/2</operator>
</sg_sym_op>
<sg_sym_op>
<seq>8</seq>
<operator>x+1/2,-y+1/2,z+1/2</operator>
</sg_sym_op>
</sg_sym_ops>
<idp_column>IDP</idp_column>
<adp_column>ADP</adp_column>
<atomic_coords>
<atomic_coord>
<atom>Mn</atom>
<num>1</num>
<wyckoff>2a</wyckoff>
<symmetry>..2/m</symmetry>
<x>0.0</x>
<y>0.0</y>
<z>0.0</z>
<sof>1.0</sof>
<aet>6-a</aet>
</atomic_coord>
<atomic_coord>
<atom>O</atom>
<num>2</num>
<wyckoff>4g</wyckoff>
<symmetry>..m</symmetry>
<x>0.339</x>
<y>0.278</y>
<z>0.0</z>
<sof>1.0</sof>
<aet>3#a</aet>
</atomic_coord>
</atomic_coords>
<ani_temp_facs/>
<ac_space_group>Pnnm (58)</ac_space_group>
<ac_unit_cell_a>4.437(3)</ac_unit_cell_a>
<ac_unit_cell_b>4.312(3)</ac_unit_cell_b>
<ac_unit_cell_c>2.862(2)</ac_unit_cell_c>
<ac_unit_cell_alpha>90</ac_unit_cell_alpha>
<ac_unit_cell_beta>90</ac_unit_cell_beta>
<ac_unit_cell_gamma>90</ac_unit_cell_gamma>
<subfile_indicator>Battery Material, Inorganic, Metal &amp; Alloy</subfile_indicator>
<cross_ref_pdf_numbers>00-024-0735 (Primary), 04-007-3892 (Primary)</cross_ref_pdf_numbers>
<references>
<reference_group>
<type>Primary Reference</type>
<reference>Haines, J., Leger, J., Hoyau, S. J. Phys. Chem. Solids 1995, 56, 965.</reference>
</reference_group>
<reference_group>
<type>Crystal Structure</type>
<reference>Crystal Structure Source: LPF.</reference>
</reference_group>
</references>
<database_comments>Additional Patterns: See also very similar pattern 00-024-0735 indexed on a tetragonal cell. General Comments: High-pressure form transforms to β-''Mn O2'' below 0.3 GPa. Bulk Modulus: B0 = 328 (18) GPa B0` = 4(2). In Situ Condition: Atmosphere:Silicone oil and vacuum grease. Powdered sample was placed in stainless steel gasket of diamond anvil cell. Powdered ruby was added to measure pressure. Silicone oil and vacumm grease were used as pressure-transmitting medium. Sample Preparation: Powdered commercial (Alfa Products) β-''Mn O2'' was packed in a diamond anvil cell. Pressure of Datacollection: Pattern taken at 7.3 GPa. Temperature of Data Collection: 298 K. Unit Cell Data Source: Rietveld or profile fit analysis.</database_comments>
<crystal_properties>Centrosymmetric</crystal_properties>
</pdf_data>
<graphs>
<wave_length>Cu Kα1 1.54056 Å</wave_length>
<chart_name>PDF Card - 00-050-0866.jpg</chart_name>
<stick_series type="Mn O2 - 00-050-0866 (Stick, Fixed Slit Intensity)">
<intensity>
<theta>28.851</theta>
<da>3.092</da>
<intensity>100</intensity>
<h>1</h>
<k>1</k>
<l>0</l>
<F/>
</intensity>
<intensity>
<theta>37.360</theta>
<da>2.405</da>
<intensity>14</intensity>
<h>1</h>
<k>0</k>
<l>1</l>
<F/>
</intensity>
<intensity>
<theta>37.685</theta>
<da>2.385</da>
<intensity>25</intensity>
<h>0</h>
<k>1</k>
<l>1</l>
<F/>
</intensity>
<intensity>
<theta>40.643</theta>
<da>2.218</da>
<intensity>11</intensity>
<h>2</h>
<k>0</k>
<l>0</l>
<F/>
</intensity>
<intensity>
<theta>41.866</theta>
<da>2.156</da>
<intensity>4</intensity>
<h>0</h>
<k>2</k>
<l>0</l>
<F/>
</intensity>
<intensity>
<theta>43.037</theta>
<da>2.100</da>
<intensity>13</intensity>
<h>1</h>
<k>1</k>
<l>1</l>
<F/>
</intensity>
<intensity>
<theta>45.960</theta>
<da>1.973</da>
<intensity>6</intensity>
<h>2</h>
<k>1</k>
<l>0</l>
<F/>
</intensity>
<intensity>
<theta>56.629</theta>
<da>1.624</da>
<intensity>20</intensity>
<h>2</h>
<k>1</k>
<l>1</l>
<F/>
</intensity>
<intensity>
<theta>57.361</theta>
<da>1.605</da>
<intensity>27</intensity>
<h>1</h>
<k>2</k>
<l>1</l>
<F/>
</intensity>
<intensity>
<theta>59.767</theta>
<da>1.546</da>
<intensity>13</intensity>
<h>2</h>
<k>2</k>
<l>0</l>
<F/>
</intensity>
<intensity>
<theta>65.133</theta>
<da>1.431</da>
<intensity>4</intensity>
<h>0</h>
<k>0</k>
<l>2</l>
<F/>
</intensity>
<intensity>
<theta>66.815</theta>
<da>1.399</da>
<intensity>5</intensity>
<h>3</h>
<k>1</k>
<l>0</l>
<F/>
</intensity>
<intensity>
<theta>68.594</theta>
<da>1.367</da>
<intensity>3</intensity>
<h>1</h>
<k>3</k>
<l>0</l>
<F/>
</intensity>
<intensity>
<theta>71.777</theta>
<da>1.314</da>
<intensity>8</intensity>
<h>3</h>
<k>0</k>
<l>1</l>
<F/>
</intensity>
<intensity>
<theta>72.737</theta>
<da>1.299</da>
<intensity>6</intensity>
<h>1</h>
<k>1</k>
<l>2</l>
<F/>
</intensity>
<intensity>
<theta>73.726</theta>
<da>1.284</da>
<intensity>3</intensity>
<h>0</h>
<k>3</k>
<l>1</l>
<F/>
</intensity>
</stick_series>
</graphs>
</pdfcard>

File: scripts_V_Nb_Mn_O/data/icdd/PDF Card - 00-050-1381.xml
<?xml version="1.0" encoding="UTF-8" standalone="no"?>
<?xml-stylesheet type="text/xsl" href="pdfcard.xsl"?><pdfcard>
<pdf_data ApplicationName="PDF-4+ 2020" ApplicationVersion="4.20.0.1" CurrentYear="2019">
<pdf_number>00-050-1381</pdf_number>
<chemical_formula>O2</chemical_formula>
<empirical_formula>O2</empirical_formula>
<chemical_name>Oxygen</chemical_name>
<xstal_system>Monoclinic</xstal_system>
<xtldx>4.687</xtldx>
<pressure_temperature>Non-ambient Pressure</pressure_temperature>
<status>Primary</status>
<cell_a>3.332</cell_a>
<cell_b>4.426</cell_b>
<cell_c>6.866</cell_c>
<cell_beta>116.4</cell_beta>
<z>8.00</z>
<cell_vol>90.70</cell_vol>
<cell_mv>11.34</cell_mv>
<authcovera>2.061</authcovera>
<authaoverb>0.753</authaoverb>
<authcoverb>1.551</authcoverb>
<xtlvol>90.70</xtlvol>
<redcellvol>45.35</redcellvol>
<xtla>6.156</xtla>
<xtlb>4.426</xtlb>
<xtlc>3.332</xtlc>
<xtlal>90.00</xtlal>
<xtlbe>92.60</xtlbe>
<xtlga>90.00</xtlga>
<xtlcovera>0.541</xtlcovera>
<xtlaoverb>1.391</xtlaoverb>
<xtlcoverb>0.753</xtlcoverb>
<redcell_a>3.332</redcell_a>
<redcell_b>4.084</redcell_b>
<redcell_c>4.084</redcell_c>
<redcell_al>65.61</redcell_al>
<redcell_be>68.05</redcell_be>
<redcell_ga>68.05</redcell_ga>
<xtlz>8.00</xtlz>
<ss>F(6) = 67.6(0.0047, 19)</ss>
<xtlsg>I</xtlsg>
<xtlmolwt>32.00</xtlmolwt>
<quality_mark>Indexed</quality_mark>
<lambda>0.4817</lambda>
<patrad>Sync</patrad>
<source>Visual</source>
<temperature>298.0</temperature>
<pressure>116.00000000000</pressure>
<spgr_label>Space Group</spgr_label>
<spgr>A</spgr>
<pearson>mC16.00</pearson>
<entry_date>09/01/2000</entry_date>
<weight_percent>O100.00</weight_percent>
<atomic_percent>O100.00</atomic_percent>
<sg_sym_ops/>
<idp_column>IDP</idp_column>
<adp_column>ADP</adp_column>
<ani_temp_facs/>
<subfile_indicator>Inorganic, Metal &amp; Alloy, Pharmaceutical</subfile_indicator>
<references>
<reference_group>
<type>Primary Reference</type>
<reference>Akahama, Y., Kawamura, H., Hausermann, D., Hanfland, M., Shimomura, O. Phys. Rev. Lett. 1995, 74, 4690.</reference>
</reference_group>
</references>
<database_comments>General Comments: Phase forms above 96 GPa. ζ-Phase. Pattern taken with a diamond anvil press and image plate detector. Sample Preparation: Liquid oxygen was loaded into a diamond anvil cell. Pressure was increased at room temperature. Pressure of Datacollection: Pattern taken at 116 GPa. Warning: Lower quality mark was set by the editor.</database_comments>
<phase>ε</phase>
</pdf_data>
<graphs>
<wave_length>Cu Kα1 1.54056 Å</wave_length>
<chart_name>PDF Card - 00-050-1381.jpg</chart_name>
<stick_series type="O2 - 00-050-1381 (Stick, Fixed Slit Intensity)">
<intensity>
<theta>29.907</theta>
<da>2.9852</da>
<intensity>100</intensity>
<h>1</h>
<k>0</k>
<l>0</l>
<F/>
</intensity>
<intensity>
<theta>45.906</theta>
<da>1.9752</da>
<intensity>1</intensity>
<h>-1</h>
<k>1</k>
<l>3</l>
<F/>
</intensity>
<intensity>
<theta>48.926</theta>
<da>1.8601</da>
<intensity>15</intensity>
<h>0</h>
<k>1</k>
<l>3</l>
<F/>
</intensity>
<intensity>
<theta>51.339</theta>
<da>1.7782</da>
<intensity>20</intensity>
<h>1</h>
<k>2</k>
<l>0</l>
<F/>
</intensity>
<intensity>
<theta>53.482</theta>
<da>1.7119</da>
<intensity>10</intensity>
<h>-1</h>
<k>0</k>
<l>4</l>
<F/>
</intensity>
<intensity>
<theta>62.142</theta>
<da>1.4925</da>
<intensity>45</intensity>
<h>2</h>
<k>0</k>
<l>0</l>
<F/>
</intensity>
</stick_series>
</graphs>
</pdfcard>

File: scripts_V_Nb_Mn_O/data/icdd/PDF Card - 00-052-1265.xml
<?xml version="1.0" encoding="UTF-8" standalone="no"?>
<?xml-stylesheet type="text/xsl" href="pdfcard.xsl"?><pdfcard>
<pdf_data ApplicationName="PDF-4+ 2020" ApplicationVersion="4.20.0.1" CurrentYear="2019">
<pdf_number>00-052-1265</pdf_number>
<chemical_formula>Mn2 V2 O7</chemical_formula>
<empirical_formula>Mn2 O7 V2</empirical_formula>
<chemical_name>Manganese Vanadium Oxide</chemical_name>
<common_name>α-Mn2 V2 O7</common_name>
<xstal_system>Triclinic (Anorthic)</xstal_system>
<xtldx>3.802</xtldx>
<pressure_temperature>Ambient</pressure_temperature>
<status>Primary</status>
<cell_a>6.868(2)</cell_a>
<cell_b>7.976(2)</cell_b>
<cell_c>10.927(2)</cell_c>
<cell_alpha>87.81(1)</cell_alpha>
<cell_beta>72.14(1)</cell_beta>
<cell_gamma>83.08(1)</cell_gamma>
<z>4.00</z>
<cell_vol>565.58</cell_vol>
<cell_mv>141.40</cell_mv>
<authcovera>1.591</authcovera>
<authaoverb>0.861</authaoverb>
<authcoverb>1.370</authcoverb>
<xtlvol>565.58</xtlvol>
<redcellvol>565.58</redcellvol>
<xtla>7.976</xtla>
<xtlb>10.927</xtlb>
<xtlc>6.868</xtlc>
<xtlal>107.86</xtlal>
<xtlbe>96.92</xtlbe>
<xtlga>87.81</xtlga>
<xtlcovera>0.861</xtlcovera>
<xtlaoverb>0.730</xtlaoverb>
<xtlcoverb>0.629</xtlcoverb>
<redcell_a>6.868</redcell_a>
<redcell_b>7.976</redcell_b>
<redcell_c>10.927</redcell_c>
<redcell_al>87.81</redcell_al>
<redcell_be>72.14</redcell_be>
<redcell_ga>83.08</redcell_ga>
<xtlz>4.00</xtlz>
<ss>F(30) = 82.7(0.0044, 82)</ss>
<xtlsg>P-1 (2)</xtlsg>
<xtlmolwt>323.75</xtlmolwt>
<quality_mark>Calculated</quality_mark>
<source>Calculated</source>
<instrument>Calculated</instrument>
<temperature>298.0</temperature>
<aspectn>2</aspectn>
<spgr_label>Space Group</spgr_label>
<spgr>P-1 (2)</spgr>
<error>0.354</error>
<color>Black</color>
<pearson>aP44.00</pearson>
<entry_date>09/01/2002</entry_date>
<weight_percent>Mn33.94 O34.59 V31.47</weight_percent>
<atomic_percent>Mn18.18 O63.64 V18.18</atomic_percent>
<structure_info>Atomic parameters are cross-referenced from PDF entry 04-010-0727</structure_info>
<tf_type>U</tf_type>
<sg_sym_ops>
<sg_sym_op>
<seq>1</seq>
<operator>x,y,z</operator>
</sg_sym_op>
<sg_sym_op>
<seq>2</seq>
<operator>-x,-y,-z</operator>
</sg_sym_op>
</sg_sym_ops>
<idp_column>Uiso</idp_column>
<adp_column>Uani</adp_column>
<atomic_coords>
<atomic_coord>
<atom>Mn</atom>
<num>1</num>
<wyckoff>2i</wyckoff>
<symmetry>1</symmetry>
<x>0.417</x>
<y>0.4034</y>
<z>0.902</z>
<sof>1.0</sof>
<idp>0.01213</idp>
<aet>6-a</aet>
</atomic_coord>
<atomic_coord>
<atom>Mn</atom>
<num>2</num>
<wyckoff>2i</wyckoff>
<symmetry>1</symmetry>
<x>0.0799</x>
<y>0.1428</y>
<z>0.0792</z>
<sof>1.0</sof>
<idp>0.00928</idp>
<aet>6-a</aet>
</atomic_coord>
<atomic_coord>
<atom>V</atom>
<num>3</num>
<wyckoff>2i</wyckoff>
<symmetry>1</symmetry>
<x>0.0538</x>
<y>0.5954</y>
<z>0.1498</z>
<sof>1.0</sof>
<idp>0.00826</idp>
<aet>4-a</aet>
</atomic_coord>
<atomic_coord>
<atom>O</atom>
<num>4</num>
<wyckoff>2i</wyckoff>
<symmetry>1</symmetry>
<x>0.1888</x>
<y>0.9155</y>
<z>0.9641</z>
<sof>1.0</sof>
<idp>0.01291</idp>
<aet>3#a</aet>
</atomic_coord>
<atomic_coord>
<atom>Mn</atom>
<num>5</num>
<wyckoff>2i</wyckoff>
<symmetry>1</symmetry>
<x>0.1034</x>
<y>0.1137</y>
<z>0.5838</z>
<sof>1.0</sof>
<idp>0.00824</idp>
<aet>6-a</aet>
</atomic_coord>
<atomic_coord>
<atom>V</atom>
<num>6</num>
<wyckoff>2i</wyckoff>
<symmetry>1</symmetry>
<x>0.5673</x>
<y>0.1684</y>
<z>0.6331</z>
<sof>1.0</sof>
<idp>0.00801</idp>
<aet>4-a</aet>
</atomic_coord>
<atomic_coord>
<atom>Mn</atom>
<num>7</num>
<wyckoff>2i</wyckoff>
<symmetry>1</symmetry>
<x>0.4014</x>
<y>0.4057</y>
<z>0.406</z>
<sof>1.0</sof>
<idp>0.0092</idp>
<aet>6-a</aet>
</atomic_coord>
<atomic_coord>
<atom>O</atom>
<num>8</num>
<wyckoff>2i</wyckoff>
<symmetry>1</symmetry>
<x>0.4004</x>
<y>0.1778</y>
<z>0.0432</z>
<sof>1.0</sof>
<idp>0.01305</idp>
<aet>1#a</aet>
</atomic_coord>
<atomic_coord>
<atom>V</atom>
<num>9</num>
<wyckoff>2i</wyckoff>
<symmetry>1</symmetry>
<x>0.0744</x>
<y>0.7132</y>
<z>0.6408</z>
<sof>1.0</sof>
<idp>0.00789</idp>
<aet>4-a</aet>
</atomic_coord>
<atomic_coord>
<atom>V</atom>
<num>10</num>
<wyckoff>2i</wyckoff>
<symmetry>1</symmetry>
<x>0.5657</x>
<y>0.1461</y>
<z>0.1298</z>
<sof>1.0</sof>
<idp>0.00735</idp>
<aet>4-a</aet>
</atomic_coord>
<atomic_coord>
<atom>O</atom>
<num>11</num>
<wyckoff>2i</wyckoff>
<symmetry>1</symmetry>
<x>0.5094</x>
<y>0.0189</y>
<z>0.7533</z>
<sof>1.0</sof>
<idp>0.0207</idp>
<aet>2#a</aet>
</atomic_coord>
<atomic_coord>
<atom>O</atom>
<num>12</num>
<wyckoff>2i</wyckoff>
<symmetry>1</symmetry>
<x>0.4468</x>
<y>0.679</y>
<z>0.7865</z>
<sof>1.0</sof>
<idp>0.015</idp>
<aet>1#a</aet>
</atomic_coord>
<atomic_coord>
<atom>O</atom>
<num>13</num>
<wyckoff>2i</wyckoff>
<symmetry>1</symmetry>
<x>0.1826</x>
<y>0.8899</y>
<z>0.4613</z>
<sof>1.0</sof>
<idp>0.01</idp>
<aet>1#a</aet>
</atomic_coord>
<atomic_coord>
<atom>O</atom>
<num>14</num>
<wyckoff>2i</wyckoff>
<symmetry>1</symmetry>
<x>0.4532</x>
<y>0.6441</y>
<z>0.2948</z>
<sof>1.0</sof>
<idp>0.01054</idp>
<aet>3#a</aet>
</atomic_coord>
<atomic_coord>
<atom>O</atom>
<num>15</num>
<wyckoff>2i</wyckoff>
<symmetry>1</symmetry>
<x>0.6941</x>
<y>0.4201</y>
<z>0.9454</z>
<sof>1.0</sof>
<idp>0.01077</idp>
<aet>3#a</aet>
</atomic_coord>
<atomic_coord>
<atom>O</atom>
<num>16</num>
<wyckoff>2i</wyckoff>
<symmetry>1</symmetry>
<x>0.0628</x>
<y>0.905</y>
<z>0.7124</z>
<sof>1.0</sof>
<idp>0.01178</idp>
<aet>1#a</aet>
</atomic_coord>
<atomic_coord>
<atom>O</atom>
<num>17</num>
<wyckoff>2i</wyckoff>
<symmetry>1</symmetry>
<x>0.0254</x>
<y>0.7092</y>
<z>0.2762</z>
<sof>1.0</sof>
<idp>0.02017</idp>
<aet>2#a</aet>
</atomic_coord>
<atomic_coord>
<atom>O</atom>
<num>18</num>
<wyckoff>2i</wyckoff>
<symmetry>1</symmetry>
<x>0.7012</x>
<y>0.4112</y>
<z>0.4353</z>
<sof>1.0</sof>
<idp>0.00831</idp>
<aet>3#a</aet>
</atomic_coord>
<atomic_coord>
<atom>O</atom>
<num>19</num>
<wyckoff>2i</wyckoff>
<symmetry>1</symmetry>
<x>0.1227</x>
<y>0.3284</y>
<z>0.9269</z>
<sof>1.0</sof>
<idp>0.01258</idp>
<aet>3#a</aet>
</atomic_coord>
<atomic_coord>
<atom>O</atom>
<num>20</num>
<wyckoff>2i</wyckoff>
<symmetry>1</symmetry>
<x>0.1194</x>
<y>0.3075</y>
<z>0.4196</z>
<sof>1.0</sof>
<idp>0.01346</idp>
<aet>1#a</aet>
</atomic_coord>
<atomic_coord>
<atom>O</atom>
<num>21</num>
<wyckoff>2i</wyckoff>
<symmetry>1</symmetry>
<x>0.997</x>
<y>0.6149</y>
<z>0.7977</z>
<sof>1.0</sof>
<idp>0.01434</idp>
<aet>2#a</aet>
</atomic_coord>
<atomic_coord>
<atom>O</atom>
<num>22</num>
<wyckoff>2i</wyckoff>
<symmetry>1</symmetry>
<x>0.4036</x>
<y>0.1823</y>
<z>0.5434</z>
<sof>1.0</sof>
<idp>0.01146</idp>
<aet>3#a</aet>
</atomic_coord>
</atomic_coords>
<ani_temp_facs>
<ani_temp_fac>
<atom>Mn</atom>
<num>1</num>
<adp11>0.007</adp11>
<adp22>0.02</adp22>
<adp33>0.009</adp33>
<adp12>-0.002</adp12>
<adp13>-0.001</adp13>
<adp23>-0.006</adp23>
</ani_temp_fac>
<ani_temp_fac>
<atom>Mn</atom>
<num>2</num>
<adp11>0.009</adp11>
<adp22>0.01</adp22>
<adp33>0.01</adp33>
<adp12>-0.002</adp12>
<adp13>-0.004</adp13>
<adp23>-0.002</adp23>
</ani_temp_fac>
<ani_temp_fac>
<atom>V</atom>
<num>3</num>
<adp11>0.007</adp11>
<adp22>0.009</adp22>
<adp33>0.009</adp33>
<adp12>0.0</adp12>
<adp13>-0.003</adp13>
<adp23>-0.001</adp23>
</ani_temp_fac>
<ani_temp_fac>
<atom>O</atom>
<num>4</num>
<adp11>0.008</adp11>
<adp22>0.01</adp22>
<adp33>0.02</adp33>
<adp12>0.002</adp12>
<adp13>-0.004</adp13>
<adp23>-0.003</adp23>
</ani_temp_fac>
<ani_temp_fac>
<atom>Mn</atom>
<num>5</num>
<adp11>0.009</adp11>
<adp22>0.007</adp22>
<adp33>0.009</adp33>
<adp12>-0.001</adp12>
<adp13>-0.003</adp13>
<adp23>-0.001</adp23>
</ani_temp_fac>
<ani_temp_fac>
<atom>V</atom>
<num>6</num>
<adp11>0.008</adp11>
<adp22>0.008</adp22>
<adp33>0.007</adp33>
<adp12>0.0</adp12>
<adp13>-0.001</adp13>
<adp23>-0.001</adp23>
</ani_temp_fac>
<ani_temp_fac>
<atom>Mn</atom>
<num>7</num>
<adp11>0.009</adp11>
<adp22>0.009</adp22>
<adp33>0.01</adp33>
<adp12>-0.002</adp12>
<adp13>-0.003</adp13>
<adp23>-0.001</adp23>
</ani_temp_fac>
<ani_temp_fac>
<atom>O</atom>
<num>8</num>
<adp11>0.013</adp11>
<adp22>0.017</adp22>
<adp33>0.013</adp33>
<adp12>-0.004</adp12>
<adp13>-0.009</adp13>
<adp23>0.002</adp23>
</ani_temp_fac>
<ani_temp_fac>
<atom>V</atom>
<num>9</num>
<adp11>0.007</adp11>
<adp22>0.009</adp22>
<adp33>0.008</adp33>
<adp12>0.0</adp12>
<adp13>-0.003</adp13>
<adp23>-0.001</adp23>
</ani_temp_fac>
<ani_temp_fac>
<atom>V</atom>
<num>10</num>
<adp11>0.006</adp11>
<adp22>0.008</adp22>
<adp33>0.008</adp33>
<adp12>-0.001</adp12>
<adp13>-0.002</adp13>
<adp23>0.0</adp23>
</ani_temp_fac>
<ani_temp_fac>
<atom>O</atom>
<num>11</num>
<adp11>0.018</adp11>
<adp22>0.023</adp22>
<adp33>0.019</adp33>
<adp12>-0.004</adp12>
<adp13>-0.003</adp13>
<adp23>0.009</adp23>
</ani_temp_fac>
<ani_temp_fac>
<atom>O</atom>
<num>12</num>
<adp11>0.013</adp11>
<adp22>0.017</adp22>
<adp33>0.012</adp33>
<adp12>0.0</adp12>
<adp13>0.001</adp13>
<adp23>-0.009</adp23>
</ani_temp_fac>
<ani_temp_fac>
<atom>O</atom>
<num>13</num>
<adp11>0.005</adp11>
<adp22>0.01</adp22>
<adp33>0.015</adp33>
<adp12>0.0</adp12>
<adp13>-0.003</adp13>
<adp23>-0.003</adp23>
</ani_temp_fac>
<ani_temp_fac>
<atom>O</atom>
<num>14</num>
<adp11>0.016</adp11>
<adp22>0.007</adp22>
<adp33>0.007</adp33>
<adp12>0.002</adp12>
<adp13>-0.002</adp13>
<adp23>-0.003</adp23>
</ani_temp_fac>
<ani_temp_fac>
<atom>O</atom>
<num>15</num>
<adp11>0.007</adp11>
<adp22>0.013</adp22>
<adp33>0.011</adp33>
<adp12>0.0</adp12>
<adp13>-0.001</adp13>
<adp23>-0.002</adp23>
</ani_temp_fac>
<ani_temp_fac>
<atom>O</atom>
<num>16</num>
<adp11>0.016</adp11>
<adp22>0.008</adp22>
<adp33>0.011</adp33>
<adp12>-0.002</adp12>
<adp13>-0.003</adp13>
<adp23>-0.003</adp23>
</ani_temp_fac>
<ani_temp_fac>
<atom>O</atom>
<num>17</num>
<adp11>0.02</adp11>
<adp22>0.023</adp22>
<adp33>0.019</adp33>
<adp12>0.001</adp12>
<adp13>-0.008</adp13>
<adp23>-0.012</adp23>
</ani_temp_fac>
<ani_temp_fac>
<atom>O</atom>
<num>18</num>
<adp11>0.007</adp11>
<adp22>0.009</adp22>
<adp33>0.008</adp33>
<adp12>0.002</adp12>
<adp13>-0.002</adp13>
<adp23>0.0</adp23>
</ani_temp_fac>
<ani_temp_fac>
<atom>O</atom>
<num>19</num>
<adp11>0.008</adp11>
<adp22>0.014</adp22>
<adp33>0.016</adp33>
<adp12>0.0</adp12>
<adp13>-0.005</adp13>
<adp23>0.004</adp23>
</ani_temp_fac>
<ani_temp_fac>
<atom>O</atom>
<num>20</num>
<adp11>0.011</adp11>
<adp22>0.016</adp22>
<adp33>0.017</adp33>
<adp12>-0.001</adp12>
<adp13>-0.01</adp13>
<adp23>0.002</adp23>
</ani_temp_fac>
<ani_temp_fac>
<atom>O</atom>
<num>21</num>
<adp11>0.019</adp11>
<adp22>0.011</adp22>
<adp33>0.01</adp33>
<adp12>0.0</adp12>
<adp13>-0.001</adp13>
<adp23>0.003</adp23>
</ani_temp_fac>
<ani_temp_fac>
<atom>O</atom>
<num>22</num>
<adp11>0.009</adp11>
<adp22>0.009</adp22>
<adp33>0.018</adp33>
<adp12>-0.003</adp12>
<adp13>-0.006</adp13>
<adp23>0.002</adp23>
</ani_temp_fac>
</ani_temp_facs>
<ac_space_group>P-1 (2)</ac_space_group>
<ac_unit_cell_a>6.868(2)</ac_unit_cell_a>
<ac_unit_cell_b>7.976(2)</ac_unit_cell_b>
<ac_unit_cell_c>10.927(2)</ac_unit_cell_c>
<ac_unit_cell_alpha>87.81(1)</ac_unit_cell_alpha>
<ac_unit_cell_beta>72.14(1)</ac_unit_cell_beta>
<ac_unit_cell_gamma>83.08(1)</ac_unit_cell_gamma>
<subfile_indicator>Inorganic</subfile_indicator>
<cross_ref_pdf_numbers>00-047-0342 (Primary), 04-009-0515 (Alternate), 04-009-0571 (Alternate), 04-010-0727 (Primary)</cross_ref_pdf_numbers>
<references>
<reference_group>
<type>Primary Reference</type>
<reference>Liao, J.-H., Leroux, F., Payen, C., Guyomard, D., Piffard, Y. J. Solid State Chem. 1996, 121, 214.</reference>
</reference_group>
<reference_group>
<type>Crystal Structure</type>
<reference>Crystal Structure Source: LPF.</reference>
</reference_group>
</references>
<database_comments>Additional Patterns: See 00-047-0342 for experimental data. Sample Preparation: Hydrothermal synthesis at 435 K for 1 week of a mixture of amorphous ''Mn V2 O7 ·x H2 O'', ''K O H'' and water to yield single crystals. Unit Cell Data Source: Single Crystal.</database_comments>
<crystal_properties>Centrosymmetric</crystal_properties>
<phase>α</phase>
</pdf_data>
<graphs>
<wave_length>Cu Kα1 1.54056 Å</wave_length>
<chart_name>PDF Card - 00-052-1265.jpg</chart_name>
<stick_series type="Mn2 V2 O7 - 00-052-1265 (Stick, Fixed Slit Intensity)">
<intensity>
<theta>11.167</theta>
<da>7.917</da>
<intensity>4</intensity>
<h>0</h>
<k>1</k>
<l>0</l>
<F/>
</intensity>
<intensity>
<theta>14.057</theta>
<da>6.295</da>
<intensity>4</intensity>
<h>0</h>
<k>1</k>
<l>-1</l>
<F/>
</intensity>
<intensity>
<theta>16.625</theta>
<da>5.328</da>
<intensity>2</intensity>
<h>1</h>
<k>1</k>
<l>0</l>
<F/>
</intensity>
<intensity>
<theta>16.672</theta>
<da>5.313</da>
<intensity>14</intensity>
<h>1</h>
<k>1</k>
<l>1</l>
<F/>
</intensity>
<intensity>
<theta>17.037</theta>
<da>5.200</da>
<intensity>13</intensity>
<h>0</h>
<k>0</k>
<l>2</l>
<F/>
</intensity>
<intensity>
<theta>18.622</theta>
<da>4.761</da>
<intensity>4</intensity>
<h>1</h>
<k>-1</k>
<l>0</l>
<F/>
</intensity>
<intensity>
<theta>18.677</theta>
<da>4.747</da>
<intensity>5</intensity>
<h>1</h>
<k>-1</k>
<l>1</l>
<F/>
</intensity>
<intensity>
<theta>20.432</theta>
<da>4.343</da>
<intensity>3</intensity>
<h>0</h>
<k>1</k>
<l>-2</l>
<F/>
</intensity>
<intensity>
<theta>20.644</theta>
<da>4.299</da>
<intensity>6</intensity>
<h>1</h>
<k>1</k>
<l>2</l>
<F/>
</intensity>
<intensity>
<theta>22.183</theta>
<da>4.004</da>
<intensity>9</intensity>
<h>1</h>
<k>-1</k>
<l>-1</l>
<F/>
</intensity>
<intensity>
<theta>22.319</theta>
<da>3.980</da>
<intensity>2</intensity>
<h>1</h>
<k>-1</k>
<l>2</l>
<F/>
</intensity>
<intensity>
<theta>24.045</theta>
<da>3.698</da>
<intensity>10</intensity>
<h>0</h>
<k>2</k>
<l>-1</l>
<F/>
</intensity>
<intensity>
<theta>26.914</theta>
<da>3.310</da>
<intensity>4</intensity>
<h>1</h>
<k>1</k>
<l>3</l>
<F/>
</intensity>
<intensity>
<theta>27.455</theta>
<da>3.246</da>
<intensity>54</intensity>
<h>2</h>
<k>0</k>
<l>0</l>
<F/>
</intensity>
<intensity>
<theta>27.585</theta>
<da>3.231</da>
<intensity>89</intensity>
<h>2</h>
<k>0</k>
<l>2</l>
<F/>
</intensity>
<intensity>
<theta>27.681</theta>
<da>3.220</da>
<intensity>3</intensity>
<h>1</h>
<k>-2</k>
<l>0</l>
<F/>
</intensity>
<intensity>
<theta>28.063</theta>
<da>3.177</da>
<intensity>30</intensity>
<h>1</h>
<k>-1</k>
<l>-2</l>
<F/>
</intensity>
<intensity>
<theta>28.090</theta>
<da>3.174</da>
<intensity>5</intensity>
<h>0</h>
<k>1</k>
<l>-3</l>
<F/>
</intensity>
<intensity>
<theta>28.290</theta>
<da>3.152</da>
<intensity>98</intensity>
<h>0</h>
<k>2</k>
<l>2</l>
<F/>
</intensity>
<intensity>
<theta>28.327</theta>
<da>3.148</da>
<intensity>100</intensity>
<h>0</h>
<k>2</k>
<l>-2</l>
<F/>
</intensity>
<intensity>
<theta>31.048</theta>
<da>2.878</da>
<intensity>3</intensity>
<h>2</h>
<k>-1</k>
<l>2</l>
<F/>
</intensity>
<intensity>
<theta>32.160</theta>
<da>2.781</da>
<intensity>3</intensity>
<h>2</h>
<k>1</k>
<l>-1</l>
<F/>
</intensity>
<intensity>
<theta>33.613</theta>
<da>2.664</da>
<intensity>27</intensity>
<h>2</h>
<k>2</k>
<l>0</l>
<F/>
</intensity>
<intensity>
<theta>33.718</theta>
<da>2.656</da>
<intensity>12</intensity>
<h>2</h>
<k>2</k>
<l>2</l>
<F/>
</intensity>
<intensity>
<theta>34.357</theta>
<da>2.608</da>
<intensity>7</intensity>
<h>1</h>
<k>1</k>
<l>4</l>
<F/>
</intensity>
<intensity>
<theta>34.385</theta>
<da>2.606</da>
<intensity>3</intensity>
<h>0</h>
<k>2</k>
<l>-3</l>
<F/>
</intensity>
<intensity>
<theta>34.466</theta>
<da>2.600</da>
<intensity>20</intensity>
<h>0</h>
<k>0</k>
<l>4</l>
<F/>
</intensity>
<intensity>
<theta>36.357</theta>
<da>2.469</da>
<intensity>2</intensity>
<h>0</h>
<k>1</k>
<l>-4</l>
<F/>
</intensity>
<intensity>
<theta>36.805</theta>
<da>2.440</da>
<intensity>10</intensity>
<h>2</h>
<k>0</k>
<l>-2</l>
<F/>
</intensity>
<intensity>
<theta>36.836</theta>
<da>2.438</da>
<intensity>3</intensity>
<h>2</h>
<k>2</k>
<l>-1</l>
<F/>
</intensity>
<intensity>
<theta>37.120</theta>
<da>2.420</da>
<intensity>5</intensity>
<h>2</h>
<k>0</k>
<l>4</l>
<F/>
</intensity>
<intensity>
<theta>37.344</theta>
<da>2.406</da>
<intensity>4</intensity>
<h>1</h>
<k>3</k>
<l>2</l>
<F/>
</intensity>
<intensity>
<theta>37.767</theta>
<da>2.380</da>
<intensity>8</intensity>
<h>2</h>
<k>-2</k>
<l>0</l>
<F/>
</intensity>
<intensity>
<theta>37.883</theta>
<da>2.373</da>
<intensity>5</intensity>
<h>2</h>
<k>-2</k>
<l>2</l>
<F/>
</intensity>
<intensity>
<theta>38.234</theta>
<da>2.352</da>
<intensity>6</intensity>
<h>0</h>
<k>3</k>
<l>-2</l>
<F/>
</intensity>
<intensity>
<theta>40.189</theta>
<da>2.242</da>
<intensity>10</intensity>
<h>3</h>
<k>1</k>
<l>2</l>
<F/>
</intensity>
<intensity>
<theta>40.283</theta>
<da>2.237</da>
<intensity>4</intensity>
<h>1</h>
<k>-3</k>
<l>2</l>
<F/>
</intensity>
<intensity>
<theta>41.265</theta>
<da>2.186</da>
<intensity>3</intensity>
<h>1</h>
<k>3</k>
<l>-2</l>
<F/>
</intensity>
<intensity>
<theta>41.324</theta>
<da>2.183</da>
<intensity>3</intensity>
<h>1</h>
<k>3</k>
<l>3</l>
<F/>
</intensity>
<intensity>
<theta>41.503</theta>
<da>2.174</da>
<intensity>8</intensity>
<h>0</h>
<k>2</k>
<l>4</l>
<F/>
</intensity>
<intensity>
<theta>41.543</theta>
<da>2.172</da>
<intensity>18</intensity>
<h>0</h>
<k>2</k>
<l>-4</l>
<F/>
</intensity>
<intensity>
<theta>41.764</theta>
<da>2.161</da>
<intensity>3</intensity>
<h>2</h>
<k>2</k>
<l>-2</l>
<F/>
</intensity>
<intensity>
<theta>41.968</theta>
<da>2.151</da>
<intensity>5</intensity>
<h>3</h>
<k>1</k>
<l>0</l>
<F/>
</intensity>
<intensity>
<theta>42.008</theta>
<da>2.149</da>
<intensity>7</intensity>
<h>2</h>
<k>2</k>
<l>4</l>
<F/>
</intensity>
<intensity>
<theta>42.297</theta>
<da>2.135</da>
<intensity>4</intensity>
<h>1</h>
<k>1</k>
<l>-4</l>
<F/>
</intensity>
<intensity>
<theta>43.915</theta>
<da>2.060</da>
<intensity>5</intensity>
<h>1</h>
<k>-3</k>
<l>-2</l>
<F/>
</intensity>
<intensity>
<theta>45.257</theta>
<da>2.002</da>
<intensity>5</intensity>
<h>2</h>
<k>-2</k>
<l>-2</l>
<F/>
</intensity>
<intensity>
<theta>45.545</theta>
<da>1.990</da>
<intensity>9</intensity>
<h>2</h>
<k>-2</k>
<l>4</l>
<F/>
</intensity>
<intensity>
<theta>45.813</theta>
<da>1.979</da>
<intensity>18</intensity>
<h>0</h>
<k>4</k>
<l>0</l>
<F/>
</intensity>
<intensity>
<theta>45.862</theta>
<da>1.977</da>
<intensity>6</intensity>
<h>3</h>
<k>1</k>
<l>4</l>
<F/>
</intensity>
<intensity>
<theta>46.686</theta>
<da>1.944</da>
<intensity>3</intensity>
<h>1</h>
<k>3</k>
<l>-3</l>
<F/>
</intensity>
<intensity>
<theta>48.567</theta>
<da>1.873</da>
<intensity>4</intensity>
<h>2</h>
<k>3</k>
<l>-2</l>
<F/>
</intensity>
<intensity>
<theta>49.070</theta>
<da>1.855</da>
<intensity>2</intensity>
<h>1</h>
<k>-3</k>
<l>-3</l>
<F/>
</intensity>
<intensity>
<theta>51.129</theta>
<da>1.785</da>
<intensity>3</intensity>
<h>1</h>
<k>1</k>
<l>6</l>
<F/>
</intensity>
<intensity>
<theta>51.191</theta>
<da>1.783</da>
<intensity>3</intensity>
<h>2</h>
<k>4</k>
<l>0</l>
<F/>
</intensity>
<intensity>
<theta>51.252</theta>
<da>1.781</da>
<intensity>7m</intensity>
<h>2</h>
<k>0</k>
<l>-4</l>
<F/>
</intensity>
<intensity>
<theta>51.252</theta>
<da>1.781</da>
<intensity>7m</intensity>
<h>2</h>
<k>4</k>
<l>2</l>
<F/>
</intensity>
<intensity>
<theta>51.407</theta>
<da>1.776</da>
<intensity>2</intensity>
<h>3</h>
<k>3</k>
<l>0</l>
<F/>
</intensity>
<intensity>
<theta>51.626</theta>
<da>1.769</da>
<intensity>4</intensity>
<h>2</h>
<k>0</k>
<l>6</l>
<F/>
</intensity>
<intensity>
<theta>51.941</theta>
<da>1.759</da>
<intensity>3</intensity>
<h>1</h>
<k>-1</k>
<l>6</l>
<F/>
</intensity>
<intensity>
<theta>52.780</theta>
<da>1.733</da>
<intensity>3</intensity>
<h>0</h>
<k>0</k>
<l>6</l>
<F/>
</intensity>
<intensity>
<theta>52.878</theta>
<da>1.730</da>
<intensity>7</intensity>
<h>3</h>
<k>-1</k>
<l>-2</l>
<F/>
</intensity>
<intensity>
<theta>53.512</theta>
<da>1.711</da>
<intensity>3</intensity>
<h>2</h>
<k>-3</k>
<l>4</l>
<F/>
</intensity>
<intensity>
<theta>53.750</theta>
<da>1.704</da>
<intensity>26</intensity>
<h>4</h>
<k>0</k>
<l>2</l>
<F/>
</intensity>
<intensity>
<theta>54.757</theta>
<da>1.675</da>
<intensity>6</intensity>
<h>3</h>
<k>3</k>
<l>4</l>
<F/>
</intensity>
<intensity>
<theta>55.186</theta>
<da>1.663</da>
<intensity>11</intensity>
<h>2</h>
<k>2</k>
<l>-4</l>
<F/>
</intensity>
<intensity>
<theta>55.403</theta>
<da>1.657</da>
<intensity>14</intensity>
<h>1</h>
<k>-3</k>
<l>-4</l>
<F/>
</intensity>
<intensity>
<theta>55.658</theta>
<da>1.650</da>
<intensity>3</intensity>
<h>1</h>
<k>-3</k>
<l>5</l>
<F/>
</intensity>
<intensity>
<theta>57.283</theta>
<da>1.607</da>
<intensity>3</intensity>
<h>2</h>
<k>-4</k>
<l>2</l>
<F/>
</intensity>
<intensity>
<theta>57.361</theta>
<da>1.605</da>
<intensity>6</intensity>
<h>2</h>
<k>4</k>
<l>-2</l>
<F/>
</intensity>
<intensity>
<theta>57.518</theta>
<da>1.601</da>
<intensity>3</intensity>
<h>2</h>
<k>4</k>
<l>4</l>
<F/>
</intensity>
<intensity>
<theta>58.033</theta>
<da>1.588</da>
<intensity>3</intensity>
<h>2</h>
<k>-2</k>
<l>-4</l>
<F/>
</intensity>
<intensity>
<theta>58.073</theta>
<da>1.587</da>
<intensity>5m</intensity>
<h>0</h>
<k>2</k>
<l>-6</l>
<F/>
</intensity>
<intensity>
<theta>58.073</theta>
<da>1.587</da>
<intensity>5m</intensity>
<h>3</h>
<k>-3</k>
<l>0</l>
<F/>
</intensity>
<intensity>
<theta>58.355</theta>
<da>1.580</da>
<intensity>3</intensity>
<h>1</h>
<k>5</k>
<l>0</l>
<F/>
</intensity>
<intensity>
<theta>58.436</theta>
<da>1.578</da>
<intensity>9</intensity>
<h>2</h>
<k>-2</k>
<l>6</l>
<F/>
</intensity>
<intensity>
<theta>58.599</theta>
<da>1.574</da>
<intensity>3</intensity>
<h>0</h>
<k>4</k>
<l>-4</l>
<F/>
</intensity>
<intensity>
<theta>58.928</theta>
<da>1.566</da>
<intensity>7</intensity>
<h>4</h>
<k>2</k>
<l>0</l>
<F/>
</intensity>
<intensity>
<theta>58.969</theta>
<da>1.565</da>
<intensity>2</intensity>
<h>3</h>
<k>3</k>
<l>-2</l>
<F/>
</intensity>
<intensity>
<theta>59.219</theta>
<da>1.559</da>
<intensity>7</intensity>
<h>4</h>
<k>2</k>
<l>4</l>
<F/>
</intensity>
<intensity>
<theta>59.387</theta>
<da>1.555</da>
<intensity>5</intensity>
<h>3</h>
<k>-1</k>
<l>6</l>
<F/>
</intensity>
<intensity>
<theta>59.810</theta>
<da>1.545</da>
<intensity>2</intensity>
<h>1</h>
<k>5</k>
<l>-1</l>
<F/>
</intensity>
<intensity>
<theta>60.764</theta>
<da>1.523</da>
<intensity>10</intensity>
<h>1</h>
<k>-1</k>
<l>-6</l>
<F/>
</intensity>
<intensity>
<theta>60.853</theta>
<da>1.521</da>
<intensity>5</intensity>
<h>1</h>
<k>3</k>
<l>6</l>
<F/>
</intensity>
<intensity>
<theta>61.119</theta>
<da>1.515</da>
<intensity>3</intensity>
<h>0</h>
<k>5</k>
<l>2</l>
<F/>
</intensity>
<intensity>
<theta>61.164</theta>
<da>1.514</da>
<intensity>3</intensity>
<h>0</h>
<k>5</k>
<l>-2</l>
<F/>
</intensity>
<intensity>
<theta>61.843</theta>
<da>1.499</da>
<intensity>5</intensity>
<h>1</h>
<k>-5</k>
<l>0</l>
<F/>
</intensity>
<intensity>
<theta>62.165</theta>
<da>1.492</da>
<intensity>4</intensity>
<h>2</h>
<k>5</k>
<l>0</l>
<F/>
</intensity>
<intensity>
<theta>64.426</theta>
<da>1.445</da>
<intensity>8</intensity>
<h>4</h>
<k>-2</k>
<l>0</l>
<F/>
</intensity>
<intensity>
<theta>64.727</theta>
<da>1.439</da>
<intensity>9</intensity>
<h>4</h>
<k>-2</k>
<l>4</l>
<F/>
</intensity>
<intensity>
<theta>65.031</theta>
<da>1.433</da>
<intensity>9</intensity>
<h>3</h>
<k>3</k>
<l>6</l>
<F/>
</intensity>
<intensity>
<theta>65.185</theta>
<da>1.430</da>
<intensity>3</intensity>
<h>4</h>
<k>0</k>
<l>-2</l>
<F/>
</intensity>
<intensity>
<theta>65.701</theta>
<da>1.420</da>
<intensity>4</intensity>
<h>4</h>
<k>0</k>
<l>6</l>
<F/>
</intensity>
<intensity>
<theta>65.910</theta>
<da>1.416</da>
<intensity>4</intensity>
<h>3</h>
<k>-1</k>
<l>-4</l>
<F/>
</intensity>
<intensity>
<theta>65.963</theta>
<da>1.415</da>
<intensity>2</intensity>
<h>1</h>
<k>-5</k>
<l>-2</l>
<F/>
</intensity>
<intensity>
<theta>67.306</theta>
<da>1.390</da>
<intensity>3</intensity>
<h>4</h>
<k>2</k>
<l>-2</l>
<F/>
</intensity>
<intensity>
<theta>68.083</theta>
<da>1.376</da>
<intensity>6m</intensity>
<h>3</h>
<k>5</k>
<l>2</l>
<F/>
</intensity>
<intensity>
<theta>68.083</theta>
<da>1.376</da>
<intensity>6m</intensity>
<h>4</h>
<k>4</k>
<l>2</l>
<F/>
</intensity>
<intensity>
<theta>68.651</theta>
<da>1.366</da>
<intensity>3</intensity>
<h>2</h>
<k>0</k>
<l>-6</l>
<F/>
</intensity>
<intensity>
<theta>69.113</theta>
<da>1.358</da>
<intensity>3</intensity>
<h>2</h>
<k>0</k>
<l>8</l>
<F/>
</intensity>
</stick_series>
</graphs>
</pdfcard>

File: scripts_V_Nb_Mn_O/data/icdd/PDF Card - 00-053-0726.xml
<?xml version="1.0" encoding="UTF-8" standalone="no"?>
<?xml-stylesheet type="text/xsl" href="pdfcard.xsl"?><pdfcard>
<pdf_data ApplicationName="PDF-4+ 2020" ApplicationVersion="4.20.0.1" CurrentYear="2019">
<pdf_number>00-053-0726</pdf_number>
<chemical_formula>Mn4 Nb2 O9</chemical_formula>
<empirical_formula>Mn4 Nb2 O9</empirical_formula>
<chemical_name>Manganese Niobium Oxide</chemical_name>
<xstal_system>Hexagonal</xstal_system>
<xtldx>5.179</xtldx>
<dm>5.1</dm>
<pressure_temperature>Ambient</pressure_temperature>
<status>Primary</status>
<cell_a>5.3307(2)</cell_a>
<cell_c>14.320(1)</cell_c>
<z>2.00</z>
<cell_vol>352.41</cell_vol>
<cell_mv>176.21</cell_mv>
<authcovera>2.686</authcovera>
<xtlvol>352.40</xtlvol>
<redcellvol>352.40</redcellvol>
<xtla>5.331</xtla>
<xtlb>5.331</xtlb>
<xtlc>14.320</xtlc>
<xtlal>90.00</xtlal>
<xtlbe>90.00</xtlbe>
<xtlga>120.00</xtlga>
<xtlcovera>2.686</xtlcovera>
<xtlaoverb>1.000</xtlaoverb>
<xtlcoverb>2.686</xtlcoverb>
<redcell_a>5.331</redcell_a>
<redcell_b>5.331</redcell_b>
<redcell_c>14.320</redcell_c>
<redcell_al>90.00</redcell_al>
<redcell_be>90.00</redcell_be>
<redcell_ga>120.00</redcell_ga>
<xtlz>2.00</xtlz>
<ss>F(30) = 37.0(0.0114, 71)</ss>
<xtlmolwt>549.56</xtlmolwt>
<quality_mark>Indexed</quality_mark>
<lambda>1.5418</lambda>
<patrad>CuKα</patrad>
<source>Diffractometer - Peak</source>
<instrument>Diffractometer</instrument>
<temperature>298.0</temperature>
<spgr_label>Space Group</spgr_label>
<pearson>h?30.00</pearson>
<entry_date>09/01/2003</entry_date>
<weight_percent>Mn39.99 Nb33.81 O26.20</weight_percent>
<atomic_percent>Mn26.67 Nb13.33 O60.00</atomic_percent>
<sg_sym_ops/>
<idp_column>IDP</idp_column>
<adp_column>ADP</adp_column>
<ani_temp_facs/>
<subfile_indicator>Ceramic (Microwave), Inorganic</subfile_indicator>
<cross_ref_pdf_numbers>00-051-1781 (Primary)</cross_ref_pdf_numbers>
<references>
<reference_group>
<type>Primary Reference</type>
<reference>Mar`evich, V., Chumarev, V. Inorg. Mater. (Engl. Transl.) 1999, 35, 507.</reference>
</reference_group>
</references>
<database_comments>Additional Patterns: See 00-051-1781. General Comments: Cell parameters generated by least squares refinement. Sample Preparation: ''Nb2 O5'' and ''Nb'' were sintered under vacuum to produce ''Nb O2''. The ''Nb O2'' was mixed with ''Mn O'' and fired under vacuum at 1150 C. Unit Cell: Reference reports: a=5.3264(2), c=14.308(1). Warning: Lines with abs(delta 2Theta)&gt;0.06 DEG. Unit Cell Data Source: Powder Diffraction.</database_comments>
</pdf_data>
<graphs>
<wave_length>Cu Kα1 1.54056 Å</wave_length>
<chart_name>PDF Card - 00-053-0726.jpg</chart_name>
<stick_series type="Mn4 Nb2 O9 - 00-053-0726 (Stick, Fixed Slit Intensity)">
<intensity>
<theta>12.317</theta>
<da>7.18011</da>
<intensity>2</intensity>
<h>0</h>
<k>0</k>
<l>2</l>
<F/>
</intensity>
<intensity>
<theta>19.199</theta>
<da>4.61899</da>
<intensity>25</intensity>
<h>1</h>
<k>0</k>
<l>0</l>
<F/>
</intensity>
<intensity>
<theta>22.892</theta>
<da>3.88154</da>
<intensity>20</intensity>
<h>1</h>
<k>0</k>
<l>2</l>
<F/>
</intensity>
<intensity>
<theta>24.873</theta>
<da>3.57680</da>
<intensity>2</intensity>
<h>0</h>
<k>0</k>
<l>4</l>
<F/>
</intensity>
<intensity>
<theta>31.598</theta>
<da>2.82918</da>
<intensity>100</intensity>
<h>1</h>
<k>0</k>
<l>4</l>
<F/>
</intensity>
<intensity>
<theta>33.595</theta>
<da>2.66541</da>
<intensity>65</intensity>
<h>1</h>
<k>1</k>
<l>0</l>
<F/>
</intensity>
<intensity>
<theta>37.671</theta>
<da>2.38589</da>
<intensity>2</intensity>
<h>0</h>
<k>0</k>
<l>6</l>
<F/>
</intensity>
<intensity>
<theta>38.660</theta>
<da>2.32709</da>
<intensity>12</intensity>
<h>1</h>
<k>1</k>
<l>3</l>
<F/>
</intensity>
<intensity>
<theta>38.980</theta>
<da>2.30868</da>
<intensity>2</intensity>
<h>2</h>
<k>0</k>
<l>0</l>
<F/>
</intensity>
<intensity>
<theta>41.060</theta>
<da>2.19640</da>
<intensity>1</intensity>
<h>2</h>
<k>0</k>
<l>2</l>
<F/>
</intensity>
<intensity>
<theta>42.260</theta>
<da>2.13677</da>
<intensity>1</intensity>
<h>1</h>
<k>1</k>
<l>4</l>
<F/>
</intensity>
<intensity>
<theta>42.603</theta>
<da>2.12037</da>
<intensity>1</intensity>
<h>1</h>
<k>0</k>
<l>6</l>
<F/>
</intensity>
<intensity>
<theta>46.788</theta>
<da>1.94000</da>
<intensity>32</intensity>
<h>2</h>
<k>0</k>
<l>4</l>
<F/>
</intensity>
<intensity>
<theta>51.340</theta>
<da>1.77818</da>
<intensity>24</intensity>
<h>1</h>
<k>1</k>
<l>6</l>
<F/>
</intensity>
<intensity>
<theta>52.404</theta>
<da>1.74455</da>
<intensity>2</intensity>
<h>2</h>
<k>1</k>
<l>0</l>
<F/>
</intensity>
<intensity>
<theta>54.057</theta>
<da>1.69503</da>
<intensity>1</intensity>
<h>2</h>
<k>1</k>
<l>2</l>
<F/>
</intensity>
<intensity>
<theta>54.974</theta>
<da>1.66891</da>
<intensity>8</intensity>
<h>1</h>
<k>0</k>
<l>8</l>
<F/>
</intensity>
<intensity>
<theta>55.319</theta>
<da>1.65930</da>
<intensity>2</intensity>
<h>2</h>
<k>0</k>
<l>6</l>
<F/>
</intensity>
<intensity>
<theta>56.054</theta>
<da>1.63929</da>
<intensity>1</intensity>
<h>2</h>
<k>1</k>
<l>3</l>
<F/>
</intensity>
<intensity>
<theta>58.816</theta>
<da>1.56872</da>
<intensity>24</intensity>
<h>2</h>
<k>1</k>
<l>4</l>
<F/>
</intensity>
<intensity>
<theta>60.072</theta>
<da>1.53889</da>
<intensity>21</intensity>
<h>3</h>
<k>0</k>
<l>0</l>
<F/>
</intensity>
<intensity>
<theta>62.428</theta>
<da>1.48635</da>
<intensity>1</intensity>
<h>1</h>
<k>1</k>
<l>8</l>
<F/>
</intensity>
<intensity>
<theta>65.989</theta>
<da>1.41450</da>
<intensity>4</intensity>
<h>2</h>
<k>0</k>
<l>8</l>
<F/>
</intensity>
<intensity>
<theta>68.556</theta>
<da>1.36766</da>
<intensity>8</intensity>
<h>1</h>
<k>0</k>
<l>10</l>
<F/>
</intensity>
<intensity>
<theta>70.615</theta>
<da>1.33274</da>
<intensity>5</intensity>
<h>2</h>
<k>2</k>
<l>0</l>
<F/>
</intensity>
<intensity>
<theta>73.116</theta>
<da>1.29321</da>
<intensity>2</intensity>
<h>3</h>
<k>0</k>
<l>6</l>
<F/>
</intensity>
<intensity>
<theta>73.976</theta>
<da>1.28029</da>
<intensity>1</intensity>
<h>3</h>
<k>1</k>
<l>0</l>
<F/>
</intensity>
<intensity>
<theta>75.338</theta>
<da>1.26049</da>
<intensity>1</intensity>
<h>3</h>
<k>1</k>
<l>2</l>
<F/>
</intensity>
<intensity>
<theta>76.020</theta>
<da>1.25086</da>
<intensity>4</intensity>
<h>2</h>
<k>1</k>
<l>8</l>
<F/>
</intensity>
<intensity>
<theta>78.545</theta>
<da>1.21685</da>
<intensity>4</intensity>
<h>2</h>
<k>0</k>
<l>10</l>
<F/>
</intensity>
<intensity>
<theta>79.419</theta>
<da>1.20564</da>
<intensity>6</intensity>
<h>3</h>
<k>1</k>
<l>4</l>
<F/>
</intensity>
<intensity>
<theta>82.901</theta>
<da>1.16361</da>
<intensity>3</intensity>
<h>2</h>
<k>2</k>
<l>6</l>
<F/>
</intensity>
<intensity>
<theta>88.199</theta>
<da>1.10687</da>
<intensity>5</intensity>
<h>2</h>
<k>1</k>
<l>10</l>
<F/>
</intensity>
<intensity>
<theta>89.063</theta>
<da>1.09836</da>
<intensity>3</intensity>
<h>4</h>
<k>0</k>
<l>4</l>
<F/>
</intensity>
</stick_series>
</graphs>
</pdfcard>
