Repository: ComputationalMaterials-WestLake-Univ/phasemapy

# Automated Phase Mapping of XRD (AutoMapper)

The AutoMapper is an unsupervised solver to tackle the phase mapping challenge in high-throughput X-ray diffraction datasets. Besides leveraging robust fitting abilities of machine learning algorithms,it is integrated various material information, including first-principles calculated thermodynamic data, crystallography, X-ray diffraction, and texture.

Its main functionalities:

- correctly identify the number, identity, fraction, peak shift and texture of present phases.

File: scripts_V_Nb_Mn_O/data/icdd/PDF Card - 00-065-0326.xml
<?xml version="1.0" encoding="UTF-8" standalone="no"?>
<?xml-stylesheet type="text/xsl" href="pdfcard.xsl"?><pdfcard>
<pdf_data ApplicationName="PDF-4+ 2020" ApplicationVersion="4.20.0.1" CurrentYear="2019">
<pdf_number>00-065-0326</pdf_number>
<chemical_formula>Mn1.5 V O4</chemical_formula>
<empirical_formula>Mn1.5 O4 V</empirical_formula>
<chemical_name>Manganese Vanadium Oxide</chemical_name>
<xstal_system>Orthorhombic</xstal_system>
<xtldx>4.205</xtldx>
<ds>4.203</ds>
<pressure_temperature>Ambient</pressure_temperature>
<status>Primary</status>
<cell_a>6.259529(47)</cell_a>
<cell_b>11.7254(1)</cell_b>
<cell_c>8.493747(61)</cell_c>
<z>8.00</z>
<cell_vol>623.40</cell_vol>
<cell_mv>77.92</cell_mv>
<authcovera>1.357</authcovera>
<authaoverb>0.534</authaoverb>
<authcoverb>0.724</authcoverb>
<xtlvol>623.40</xtlvol>
<redcellvol>311.70</redcellvol>
<xtla>8.494</xtla>
<xtlb>11.725</xtlb>
<xtlc>6.260</xtlc>
<xtlal>90.00</xtlal>
<xtlbe>90.00</xtlbe>
<xtlga>90.00</xtlga>
<xtlcovera>0.737</xtlcovera>
<xtlaoverb>0.724</xtlaoverb>
<xtlcoverb>0.534</xtlcoverb>
<redcell_a>6.260</redcell_a>
<redcell_b>6.646</redcell_b>
<redcell_c>8.494</redcell_c>
<redcell_al>90.00</redcell_al>
<redcell_be>90.00</redcell_be>
<redcell_ga>118.10</redcell_ga>
<xtlz>8.00</xtlz>
<ss>F(30) = 999.9(0.0004, 30)</ss>
<xtlsg>Abam (64)</xtlsg>
<xtlmolwt>197.35</xtlmolwt>
<quality_mark>Star</quality_mark>
<lower>8.80</lower>
<iic>1.86</iic>
<iic_nd>0.46</iic_nd>
<lambda>1.5406</lambda>
<patrad>CuKα1</patrad>
<source>Diffractometer - Peak</source>
<instrument>Diffractometer</instrument>
<temperature>298.0</temperature>
<aspectn>64A</aspectn>
<spgr_label>Space Group</spgr_label>
<spgr>Cmca (64)</spgr>
<pearson>oC52.00</pearson>
<entry_date>09/01/2015</entry_date>
<last_mod_date>09/01/2017</last_mod_date>
<last_modifications>FQM</last_modifications>
<weight_percent>Mn41.76 O32.43 V25.81</weight_percent>
<atomic_percent>Mn23.08 O61.54 V15.38</atomic_percent>
<tf_type>B</tf_type>
<sg_sym_ops>
<sg_sym_op>
<seq>1</seq>
<operator>x,y,z</operator>
</sg_sym_op>
<sg_sym_op>
<seq>2</seq>
<operator>-x,-y,-z</operator>
</sg_sym_op>
<sg_sym_op>
<seq>3</seq>
<operator>x,-y,-z</operator>
</sg_sym_op>
<sg_sym_op>
<seq>4</seq>
<operator>-x,y,z</operator>
</sg_sym_op>
<sg_sym_op>
<seq>5</seq>
<operator>x,-y+1/2,z+1/2</operator>
</sg_sym_op>
<sg_sym_op>
<seq>6</seq>
<operator>-x,y+1/2,-z+1/2</operator>
</sg_sym_op>
<sg_sym_op>
<seq>7</seq>
<operator>x,y+1/2,-z+1/2</operator>
</sg_sym_op>
<sg_sym_op>
<seq>8</seq>
<operator>-x,-y+1/2,z+1/2</operator>
</sg_sym_op>
</sg_sym_ops>
<idp_column>Biso</idp_column>
<adp_column>Bani</adp_column>
<atomic_coords>
<atomic_coord>
<atom>Mn</atom>
<num>1</num>
<wyckoff/>
<symmetry/>
<x>0.0</x>
<y>0.0</y>
<z>0.0</z>
<sof>1.0</sof>
<idp>0.84</idp>
<aet/>
</atomic_coord>
<atomic_coord>
<atom>Mn</atom>
<num>2</num>
<wyckoff/>
<symmetry/>
<x>0.25</x>
<y>0.137604</y>
<z>0.25</z>
<sof>1.0</sof>
<idp>0.84</idp>
<aet/>
</atomic_coord>
<atomic_coord>
<atom>V</atom>
<num>3</num>
<wyckoff/>
<symmetry/>
<x>0.0</x>
<y>0.379515</y>
<z>0.12167</z>
<sof>1.0</sof>
<idp>0.131</idp>
<aet/>
</atomic_coord>
<atomic_coord>
<atom>O</atom>
<num>4</num>
<wyckoff/>
<symmetry/>
<x>0.0</x>
<y>0.2565</y>
<z>0.22338</z>
<sof>1.0</sof>
<idp>0.732</idp>
<aet/>
</atomic_coord>
<atomic_coord>
<atom>O</atom>
<num>5</num>
<wyckoff/>
<symmetry/>
<x>0.0</x>
<y>0.99968</y>
<z>0.24955</z>
<sof>1.0</sof>
<idp>0.732</idp>
<aet/>
</atomic_coord>
<atomic_coord>
<atom>O</atom>
<num>6</num>
<wyckoff/>
<symmetry/>
<x>0.2802</x>
<y>0.11737</y>
<z>0.99269</z>
<sof>1.0</sof>
<idp>0.732</idp>
<aet/>
</atomic_coord>
</atomic_coords>
<ani_temp_facs/>
<ac_space_group>Cmca (64)</ac_space_group>
<ac_unit_cell_a>6.259529(47)</ac_unit_cell_a>
<ac_unit_cell_b>11.72540(10)</ac_unit_cell_b>
<ac_unit_cell_c>8.493747(61)</ac_unit_cell_c>
<ac_unit_cell_alpha>90.0</ac_unit_cell_alpha>
<ac_unit_cell_beta>90.0</ac_unit_cell_beta>
<ac_unit_cell_gamma>90.0</ac_unit_cell_gamma>
<subfile_indicator>Battery Material, Inorganic</subfile_indicator>
<references>
<reference_group>
<type>Primary Reference</type>
<reference>Clemens, O., Univ. of Birmingham, School of Chemistry, UK. Private Communication 2014.</reference>
</reference_group>
<reference_group>
<type>Unit Cell</type>
<doi>10.1016/j.jssc.2011.07.042</doi>
<reference>Clemens, O., Haberkorn, R., Beck, H. "New phases in the system \Li Mn V O4\-\Mn3 ( V O4 )2\." J. Solid State Chem. 2011, 184, 2640.</reference>
</reference_group>
</references>
<database_comments>Processing Information: Rietveld refinement. Sample Preparation: Prepared by ball-milling a stoichiometric mixture of MnO and ''V2 O5'' at a speed of 400 rpm. The sample was pressed into a pellet and heated to 1073 K for 15 hours under argon. Raw Data Comment: Reflections with intensities &lt;0.1% have been omitted.</database_comments>
<crystal_properties>Centrosymmetric</crystal_properties>
</pdf_data>
<graphs>
<wave_length>Cu Kα1 1.54056 Å</wave_length>
<chart_name>PDF Card - 00-065-0326.jpg</chart_name>
<stick_series type="Mn1.5 V O4 - 00-065-0326 (Stick, Fixed Slit Intensity)">
<intensity>
<theta>15.099</theta>
<da>5.8627</da>
<intensity>162</intensity>
<h>0</h>
<k>2</k>
<l>0</l>
<F/>
</intensity>
<intensity>
<theta>18.373</theta>
<da>4.8249</da>
<intensity>131</intensity>
<h>0</h>
<k>2</k>
<l>1</l>
<F/>
</intensity>
<intensity>
<theta>19.155</theta>
<da>4.6296</da>
<intensity>1</intensity>
<h>1</h>
<k>1</k>
<l>1</l>
<F/>
</intensity>
<intensity>
<theta>20.900</theta>
<da>4.2469</da>
<intensity>72</intensity>
<h>0</h>
<k>0</k>
<l>2</l>
<F/>
</intensity>
<intensity>
<theta>25.884</theta>
<da>3.4393</da>
<intensity>214</intensity>
<h>0</h>
<k>2</k>
<l>2</l>
<F/>
</intensity>
<intensity>
<theta>26.455</theta>
<da>3.3664</da>
<intensity>375</intensity>
<h>1</h>
<k>1</k>
<l>2</l>
<F/>
</intensity>
<intensity>
<theta>28.495</theta>
<da>3.1298</da>
<intensity>22</intensity>
<h>2</h>
<k>0</k>
<l>0</l>
<F/>
</intensity>
<intensity>
<theta>28.886</theta>
<da>3.0883</da>
<intensity>601</intensity>
<h>1</h>
<k>3</k>
<l>1</l>
<F/>
</intensity>
<intensity>
<theta>30.470</theta>
<da>2.9313</da>
<intensity>220</intensity>
<h>0</h>
<k>4</k>
<l>0</l>
<F/>
</intensity>
<intensity>
<theta>32.279</theta>
<da>2.7710</da>
<intensity>26</intensity>
<h>0</h>
<k>4</k>
<l>1</l>
<F/>
</intensity>
<intensity>
<theta>32.399</theta>
<da>2.7610</da>
<intensity>100</intensity>
<h>2</h>
<k>2</k>
<l>0</l>
<F/>
</intensity>
<intensity>
<theta>34.119</theta>
<da>2.6257</da>
<intensity>1000</intensity>
<h>2</h>
<k>2</k>
<l>1</l>
<F/>
</intensity>
<intensity>
<theta>34.286</theta>
<da>2.6133</da>
<intensity>114</intensity>
<h>1</h>
<k>3</k>
<l>2</l>
<F/>
</intensity>
<intensity>
<theta>35.171</theta>
<da>2.5495</da>
<intensity>528</intensity>
<h>0</h>
<k>2</k>
<l>3</l>
<F/>
</intensity>
<intensity>
<theta>35.604</theta>
<da>2.5195</da>
<intensity>17</intensity>
<h>2</h>
<k>0</k>
<l>2</l>
<F/>
</intensity>
<intensity>
<theta>35.605</theta>
<da>2.5194</da>
<intensity>241</intensity>
<h>1</h>
<k>1</k>
<l>3</l>
<F/>
</intensity>
<intensity>
<theta>37.240</theta>
<da>2.4125</da>
<intensity>5</intensity>
<h>0</h>
<k>4</k>
<l>2</l>
<F/>
</intensity>
<intensity>
<theta>38.873</theta>
<da>2.3148</da>
<intensity>21</intensity>
<h>2</h>
<k>2</k>
<l>2</l>
<F/>
</intensity>
<intensity>
<theta>41.927</theta>
<da>2.1530</da>
<intensity>9</intensity>
<h>1</h>
<k>3</k>
<l>3</l>
<F/>
</intensity>
<intensity>
<theta>42.204</theta>
<da>2.1395</da>
<intensity>349</intensity>
<h>2</h>
<k>4</k>
<l>0</l>
<F/>
</intensity>
<intensity>
<theta>42.483</theta>
<da>2.1261</da>
<intensity>250</intensity>
<h>1</h>
<k>5</k>
<l>1</l>
<F/>
</intensity>
<intensity>
<theta>42.539</theta>
<da>2.1234</da>
<intensity>175</intensity>
<h>0</h>
<k>0</k>
<l>4</l>
<F/>
</intensity>
<intensity>
<theta>43.588</theta>
<da>2.0747</da>
<intensity>18</intensity>
<h>2</h>
<k>4</k>
<l>1</l>
<F/>
</intensity>
<intensity>
<theta>44.449</theta>
<da>2.0365</da>
<intensity>3</intensity>
<h>0</h>
<k>4</k>
<l>3</l>
<F/>
</intensity>
<intensity>
<theta>45.384</theta>
<da>1.9967</da>
<intensity>15</intensity>
<h>3</h>
<k>1</k>
<l>1</l>
<F/>
</intensity>
<intensity>
<theta>45.389</theta>
<da>1.9965</da>
<intensity>15</intensity>
<h>0</h>
<k>2</k>
<l>4</l>
<F/>
</intensity>
<intensity>
<theta>45.742</theta>
<da>1.9819</da>
<intensity>2</intensity>
<h>1</h>
<k>1</k>
<l>4</l>
<F/>
</intensity>
<intensity>
<theta>45.869</theta>
<da>1.9767</da>
<intensity>36</intensity>
<h>2</h>
<k>2</k>
<l>3</l>
<F/>
</intensity>
<intensity>
<theta>46.428</theta>
<da>1.9542</da>
<intensity>18</intensity>
<h>0</h>
<k>6</k>
<l>0</l>
<F/>
</intensity>
<intensity>
<theta>46.516</theta>
<da>1.9507</da>
<intensity>28</intensity>
<h>1</h>
<k>5</k>
<l>2</l>
<F/>
</intensity>
<intensity>
<theta>47.549</theta>
<da>1.9107</da>
<intensity>41</intensity>
<h>2</h>
<k>4</k>
<l>2</l>
<F/>
</intensity>
<intensity>
<theta>47.714</theta>
<da>1.9045</da>
<intensity>10</intensity>
<h>0</h>
<k>6</k>
<l>1</l>
<F/>
</intensity>
<intensity>
<theta>49.231</theta>
<da>1.8493</da>
<intensity>58</intensity>
<h>3</h>
<k>1</k>
<l>2</l>
<F/>
</intensity>
<intensity>
<theta>50.706</theta>
<da>1.7989</da>
<intensity>65</intensity>
<h>3</h>
<k>3</k>
<l>1</l>
<F/>
</intensity>
<intensity>
<theta>51.034</theta>
<da>1.7881</da>
<intensity>7</intensity>
<h>1</h>
<k>3</k>
<l>4</l>
<F/>
</intensity>
<intensity>
<theta>51.998</theta>
<da>1.7572</da>
<intensity>106</intensity>
<h>2</h>
<k>0</k>
<l>4</l>
<F/>
</intensity>
<intensity>
<theta>52.708</theta>
<da>1.7352</da>
<intensity>3</intensity>
<h>1</h>
<k>5</k>
<l>3</l>
<F/>
</intensity>
<intensity>
<theta>53.220</theta>
<da>1.7197</da>
<intensity>6</intensity>
<h>0</h>
<k>4</k>
<l>4</l>
<F/>
</intensity>
<intensity>
<theta>53.651</theta>
<da>1.7069</da>
<intensity>17</intensity>
<h>2</h>
<k>4</k>
<l>3</l>
<F/>
</intensity>
<intensity>
<theta>54.273</theta>
<da>1.6888</da>
<intensity>29</intensity>
<h>3</h>
<k>3</k>
<l>2</l>
<F/>
</intensity>
<intensity>
<theta>54.468</theta>
<da>1.6832</da>
<intensity>38</intensity>
<h>2</h>
<k>2</k>
<l>4</l>
<F/>
</intensity>
<intensity>
<theta>55.197</theta>
<da>1.6627</da>
<intensity>118</intensity>
<h>3</h>
<k>1</k>
<l>3</l>
<F/>
</intensity>
<intensity>
<theta>56.342</theta>
<da>1.6316</da>
<intensity>85</intensity>
<h>0</h>
<k>2</k>
<l>5</l>
<F/>
</intensity>
<intensity>
<theta>56.519</theta>
<da>1.6269</da>
<intensity>167</intensity>
<h>2</h>
<k>6</k>
<l>1</l>
<F/>
</intensity>
<intensity>
<theta>56.640</theta>
<da>1.6237</da>
<intensity>71</intensity>
<h>1</h>
<k>1</k>
<l>5</l>
<F/>
</intensity>
<intensity>
<theta>57.232</theta>
<da>1.6083</da>
<intensity>113</intensity>
<h>0</h>
<k>6</k>
<l>3</l>
<F/>
</intensity>
<intensity>
<theta>58.974</theta>
<da>1.5649</da>
<intensity>198</intensity>
<h>4</h>
<k>0</k>
<l>0</l>
<F/>
</intensity>
<intensity>
<theta>59.844</theta>
<da>1.5442</da>
<intensity>81</intensity>
<h>2</h>
<k>6</k>
<l>2</l>
<F/>
</intensity>
<intensity>
<theta>60.318</theta>
<da>1.5332</da>
<intensity>40</intensity>
<h>3</h>
<k>5</k>
<l>1</l>
<F/>
</intensity>
<intensity>
<theta>60.610</theta>
<da>1.5265</da>
<intensity>3</intensity>
<h>1</h>
<k>5</k>
<l>4</l>
<F/>
</intensity>
<intensity>
<theta>61.249</theta>
<da>1.5121</da>
<intensity>42</intensity>
<h>1</h>
<k>7</k>
<l>2</l>
<F/>
</intensity>
<intensity>
<theta>61.258</theta>
<da>1.5119</da>
<intensity>6</intensity>
<h>4</h>
<k>2</k>
<l>0</l>
<F/>
</intensity>
<intensity>
<theta>61.263</theta>
<da>1.5118</da>
<intensity>2</intensity>
<h>1</h>
<k>3</k>
<l>5</l>
<F/>
</intensity>
<intensity>
<theta>61.474</theta>
<da>1.5071</da>
<intensity>667</intensity>
<h>2</h>
<k>4</k>
<l>4</l>
<F/>
</intensity>
<intensity>
<theta>62.328</theta>
<da>1.4885</da>
<intensity>8</intensity>
<h>4</h>
<k>2</k>
<l>1</l>
<F/>
</intensity>
<intensity>
<theta>63.211</theta>
<da>1.4698</da>
<intensity>2</intensity>
<h>0</h>
<k>4</k>
<l>5</l>
<F/>
</intensity>
<intensity>
<theta>63.279</theta>
<da>1.4684</da>
<intensity>10</intensity>
<h>4</h>
<k>0</k>
<l>2</l>
<F/>
</intensity>
<intensity>
<theta>63.409</theta>
<da>1.4657</da>
<intensity>140</intensity>
<h>0</h>
<k>8</k>
<l>0</l>
<F/>
</intensity>
<intensity>
<theta>63.520</theta>
<da>1.4634</da>
<intensity>11</intensity>
<h>3</h>
<k>5</k>
<l>2</l>
<F/>
</intensity>
<intensity>
<theta>64.336</theta>
<da>1.4468</da>
<intensity>7</intensity>
<h>2</h>
<k>2</k>
<l>5</l>
<F/>
</intensity>
<intensity>
<theta>64.461</theta>
<da>1.4443</da>
<intensity>18</intensity>
<h>0</h>
<k>8</k>
<l>1</l>
<F/>
</intensity>
<intensity>
<theta>64.777</theta>
<da>1.4380</da>
<intensity>29</intensity>
<h>0</h>
<k>6</k>
<l>4</l>
<F/>
</intensity>
<intensity>
<theta>65.159</theta>
<da>1.4305</da>
<intensity>4</intensity>
<h>2</h>
<k>6</k>
<l>3</l>
<F/>
</intensity>
<intensity>
<theta>65.473</theta>
<da>1.4244</da>
<intensity>24</intensity>
<h>4</h>
<k>2</k>
<l>2</l>
<F/>
</intensity>
<intensity>
<theta>65.931</theta>
<da>1.4156</da>
<intensity>3</intensity>
<h>0</h>
<k>0</k>
<l>6</l>
<F/>
</intensity>
<intensity>
<theta>66.498</theta>
<da>1.4049</da>
<intensity>28</intensity>
<h>1</h>
<k>7</k>
<l>3</l>
<F/>
</intensity>
<intensity>
<theta>67.553</theta>
<da>1.3855</da>
<intensity>2</intensity>
<h>0</h>
<k>8</k>
<l>2</l>
<F/>
</intensity>
<intensity>
<theta>67.831</theta>
<da>1.3805</da>
<intensity>32</intensity>
<h>4</h>
<k>4</k>
<l>0</l>
<F/>
</intensity>
<intensity>
<theta>68.078</theta>
<da>1.3761</da>
<intensity>8</intensity>
<h>0</h>
<k>2</k>
<l>6</l>
<F/>
</intensity>
<intensity>
<theta>68.349</theta>
<da>1.3713</da>
<intensity>6</intensity>
<h>1</h>
<k>1</k>
<l>6</l>
<F/>
</intensity>
<intensity>
<theta>68.846</theta>
<da>1.3626</da>
<intensity>5</intensity>
<h>4</h>
<k>4</k>
<l>1</l>
<F/>
</intensity>
<intensity>
<theta>70.557</theta>
<da>1.3337</da>
<intensity>114</intensity>
<h>4</h>
<k>2</k>
<l>3</l>
<F/>
</intensity>
<intensity>
<theta>70.758</theta>
<da>1.3304</da>
<intensity>7</intensity>
<h>2</h>
<k>4</k>
<l>5</l>
<F/>
</intensity>
<intensity>
<theta>70.948</theta>
<da>1.3273</da>
<intensity>7</intensity>
<h>2</h>
<k>8</k>
<l>0</l>
<F/>
</intensity>
<intensity>
<theta>71.847</theta>
<da>1.3129</da>
<intensity>15</intensity>
<h>4</h>
<k>4</k>
<l>2</l>
<F/>
</intensity>
<intensity>
<theta>71.942</theta>
<da>1.3114</da>
<intensity>6</intensity>
<h>2</h>
<k>8</k>
<l>1</l>
<F/>
</intensity>
<intensity>
<theta>72.088</theta>
<da>1.3091</da>
<intensity>52</intensity>
<h>3</h>
<k>1</k>
<l>5</l>
<F/>
</intensity>
<intensity>
<theta>72.247</theta>
<da>1.3066</da>
<intensity>5</intensity>
<h>2</h>
<k>6</k>
<l>4</l>
<F/>
</intensity>
<intensity>
<theta>72.550</theta>
<da>1.3019</da>
<intensity>26</intensity>
<h>1</h>
<k>3</k>
<l>6</l>
<F/>
</intensity>
<intensity>
<theta>72.569</theta>
<da>1.3016</da>
<intensity>4</intensity>
<h>0</h>
<k>8</k>
<l>3</l>
<F/>
</intensity>
<intensity>
<theta>73.261</theta>
<da>1.2910</da>
<intensity>3</intensity>
<h>3</h>
<k>7</k>
<l>1</l>
<F/>
</intensity>
<intensity>
<theta>73.341</theta>
<da>1.2898</da>
<intensity>7</intensity>
<h>2</h>
<k>0</k>
<l>6</l>
<F/>
</intensity>
<intensity>
<theta>73.854</theta>
<da>1.2821</da>
<intensity>33</intensity>
<h>0</h>
<k>6</k>
<l>5</l>
<F/>
</intensity>
<intensity>
<theta>74.348</theta>
<da>1.2748</da>
<intensity>10</intensity>
<h>0</h>
<k>4</k>
<l>6</l>
<F/>
</intensity>
<intensity>
<theta>74.891</theta>
<da>1.2669</da>
<intensity>9</intensity>
<h>2</h>
<k>8</k>
<l>2</l>
<F/>
</intensity>
<intensity>
<theta>75.393</theta>
<da>1.2597</da>
<intensity>32m</intensity>
<h>2</h>
<k>2</k>
<l>6</l>
<F/>
</intensity>
<intensity>
<theta>75.393</theta>
<da>1.2597</da>
<intensity>32m</intensity>
<h>4</h>
<k>0</k>
<l>4</l>
<F/>
</intensity>
<intensity>
<theta>76.190</theta>
<da>1.2485</da>
<intensity>19</intensity>
<h>3</h>
<k>7</k>
<l>2</l>
<F/>
</intensity>
<intensity>
<theta>77.420</theta>
<da>1.2317</da>
<intensity>2</intensity>
<h>5</h>
<k>1</k>
<l>1</l>
<F/>
</intensity>
<intensity>
<theta>77.428</theta>
<da>1.2316</da>
<intensity>4</intensity>
<h>4</h>
<k>2</k>
<l>4</l>
<F/>
</intensity>
<intensity>
<theta>78.181</theta>
<da>1.2216</da>
<intensity>8</intensity>
<h>1</h>
<k>9</k>
<l>2</l>
<F/>
</intensity>
<intensity>
<theta>78.189</theta>
<da>1.2215</da>
<intensity>8</intensity>
<h>4</h>
<k>6</k>
<l>0</l>
<F/>
</intensity>
<intensity>
<theta>79.147</theta>
<da>1.2091</da>
<intensity>3</intensity>
<h>4</h>
<k>6</k>
<l>1</l>
<F/>
</intensity>
<intensity>
<theta>79.375</theta>
<da>1.2062</da>
<intensity>23</intensity>
<h>0</h>
<k>8</k>
<l>4</l>
<F/>
</intensity>
<intensity>
<theta>79.724</theta>
<da>1.2018</da>
<intensity>12</intensity>
<h>2</h>
<k>8</k>
<l>3</l>
<F/>
</intensity>
<intensity>
<theta>80.302</theta>
<da>1.1946</da>
<intensity>13</intensity>
<h>5</h>
<k>1</k>
<l>2</l>
<F/>
</intensity>
<intensity>
<theta>80.692</theta>
<da>1.1898</da>
<intensity>13</intensity>
<h>1</h>
<k>5</k>
<l>6</l>
<F/>
</intensity>
<intensity>
<theta>80.823</theta>
<da>1.1882</da>
<intensity>2</intensity>
<h>0</h>
<k>2</k>
<l>7</l>
<F/>
</intensity>
<intensity>
<theta>80.996</theta>
<da>1.1861</da>
<intensity>21</intensity>
<h>3</h>
<k>7</k>
<l>3</l>
<F/>
</intensity>
<intensity>
<theta>81.444</theta>
<da>1.1807</da>
<intensity>34</intensity>
<h>5</h>
<k>3</k>
<l>1</l>
<F/>
</intensity>
<intensity>
<theta>81.453</theta>
<da>1.1806</da>
<intensity>2</intensity>
<h>2</h>
<k>4</k>
<l>6</l>
<F/>
</intensity>
<intensity>
<theta>82.204</theta>
<da>1.1717</da>
<intensity>21</intensity>
<h>1</h>
<k>7</k>
<l>5</l>
<F/>
</intensity>
<intensity>
<theta>82.729</theta>
<da>1.1656</da>
<intensity>5</intensity>
<h>3</h>
<k>1</k>
<l>6</l>
<F/>
</intensity>
<intensity>
<theta>82.963</theta>
<da>1.1629</da>
<intensity>23</intensity>
<h>1</h>
<k>9</k>
<l>3</l>
<F/>
</intensity>
<intensity>
<theta>83.445</theta>
<da>1.1574</da>
<intensity>6</intensity>
<h>4</h>
<k>4</k>
<l>4</l>
<F/>
</intensity>
<intensity>
<theta>84.240</theta>
<da>1.1485</da>
<intensity>2</intensity>
<h>3</h>
<k>5</k>
<l>5</l>
<F/>
</intensity>
<intensity>
<theta>84.294</theta>
<da>1.1479</da>
<intensity>9</intensity>
<h>5</h>
<k>3</k>
<l>2</l>
<F/>
</intensity>
<intensity>
<theta>85.061</theta>
<da>1.1395</da>
<intensity>27m</intensity>
<h>1</h>
<k>3</k>
<l>7</l>
<F/>
</intensity>
<intensity>
<theta>85.061</theta>
<da>1.1395</da>
<intensity>27m</intensity>
<h>5</h>
<k>1</k>
<l>3</l>
<F/>
</intensity>
<intensity>
<theta>85.919</theta>
<da>1.1303</da>
<intensity>22</intensity>
<h>0</h>
<k>10</k>
<l>2</l>
<F/>
</intensity>
<intensity>
<theta>86.004</theta>
<da>1.1294</da>
<intensity>49</intensity>
<h>4</h>
<k>2</k>
<l>5</l>
<F/>
</intensity>
<intensity>
<theta>86.375</theta>
<da>1.1255</da>
<intensity>30</intensity>
<h>2</h>
<k>8</k>
<l>4</l>
<F/>
</intensity>
<intensity>
<theta>86.702</theta>
<da>1.1221</da>
<intensity>18</intensity>
<h>3</h>
<k>3</k>
<l>6</l>
<F/>
</intensity>
<intensity>
<theta>86.750</theta>
<da>1.1216</da>
<intensity>60</intensity>
<h>4</h>
<k>6</k>
<l>3</l>
<F/>
</intensity>
<intensity>
<theta>87.807</theta>
<da>1.1108</da>
<intensity>73</intensity>
<h>2</h>
<k>2</k>
<l>7</l>
<F/>
</intensity>
<intensity>
<theta>87.916</theta>
<da>1.1097</da>
<intensity>3</intensity>
<h>0</h>
<k>8</k>
<l>5</l>
<F/>
</intensity>
<intensity>
<theta>89.018</theta>
<da>1.0988</da>
<intensity>2</intensity>
<h>5</h>
<k>3</k>
<l>3</l>
<F/>
</intensity>
<intensity>
<theta>89.100</theta>
<da>1.0980</da>
<intensity>18</intensity>
<h>2</h>
<k>10</k>
<l>0</l>
<F/>
</intensity>
<intensity>
<theta>89.389</theta>
<da>1.0952</da>
<intensity>36</intensity>
<h>5</h>
<k>5</k>
<l>1</l>
<F/>
</intensity>
<intensity>
<theta>90.036</theta>
<da>1.0890</da>
<intensity>38</intensity>
<h>2</h>
<k>10</k>
<l>1</l>
<F/>
</intensity>
<intensity>
<theta>90.641</theta>
<da>1.0833</da>
<intensity>18</intensity>
<h>0</h>
<k>10</k>
<l>3</l>
<F/>
</intensity>
<intensity>
<theta>91.375</theta>
<da>1.0765</da>
<intensity>19</intensity>
<h>2</h>
<k>6</k>
<l>6</l>
<F/>
</intensity>
<intensity>
<theta>92.124</theta>
<da>1.0697</da>
<intensity>81</intensity>
<h>4</h>
<k>8</k>
<l>0</l>
<F/>
</intensity>
<intensity>
<theta>92.146</theta>
<da>1.0695</da>
<intensity>5</intensity>
<h>3</h>
<k>9</k>
<l>2</l>
<F/>
</intensity>
<intensity>
<theta>92.224</theta>
<da>1.0688</da>
<intensity>5</intensity>
<h>5</h>
<k>5</k>
<l>2</l>
<F/>
</intensity>
<intensity>
<theta>92.605</theta>
<da>1.0654</da>
<intensity>6</intensity>
<h>1</h>
<k>7</k>
<l>6</l>
<F/>
</intensity>
<intensity>
<theta>92.865</theta>
<da>1.0631</da>
<intensity>3</intensity>
<h>2</h>
<k>10</k>
<l>2</l>
<F/>
</intensity>
<intensity>
<theta>92.978</theta>
<da>1.0621</da>
<intensity>20</intensity>
<h>1</h>
<k>5</k>
<l>7</l>
<F/>
</intensity>
<intensity>
<theta>93.024</theta>
<da>1.0617</da>
<intensity>45</intensity>
<h>0</h>
<k>0</k>
<l>8</l>
<F/>
</intensity>
<intensity>
<theta>93.058</theta>
<da>1.0614</da>
<intensity>12</intensity>
<h>4</h>
<k>8</k>
<l>1</l>
<F/>
</intensity>
<intensity>
<theta>93.355</theta>
<da>1.0588</da>
<intensity>22</intensity>
<h>4</h>
<k>6</k>
<l>4</l>
<F/>
</intensity>
<intensity>
<theta>94.402</theta>
<da>1.0498</da>
<intensity>4</intensity>
<h>4</h>
<k>0</k>
<l>6</l>
<F/>
</intensity>
<intensity>
<theta>94.614</theta>
<da>1.0480</da>
<intensity>10</intensity>
<h>3</h>
<k>5</k>
<l>6</l>
<F/>
</intensity>
<intensity>
<theta>94.864</theta>
<da>1.0459</da>
<intensity>9</intensity>
<h>2</h>
<k>8</k>
<l>5</l>
<F/>
</intensity>
<intensity>
<theta>95.008</theta>
<da>1.0447</da>
<intensity>4m</intensity>
<h>0</h>
<k>2</k>
<l>8</l>
<F/>
</intensity>
<intensity>
<theta>95.008</theta>
<da>1.0447</da>
<intensity>4m</intensity>
<h>3</h>
<k>1</k>
<l>7</l>
<F/>
</intensity>
<intensity>
<theta>95.175</theta>
<da>1.0433</da>
<intensity>2</intensity>
<h>6</h>
<k>0</k>
<l>0</l>
<F/>
</intensity>
<intensity>
<theta>95.224</theta>
<da>1.0429</da>
<intensity>13</intensity>
<h>1</h>
<k>11</k>
<l>1</l>
<F/>
</intensity>
<intensity>
<theta>95.260</theta>
<da>1.0426</da>
<intensity>2</intensity>
<h>1</h>
<k>1</k>
<l>8</l>
<F/>
</intensity>
<intensity>
<theta>95.904</theta>
<da>1.0373</da>
<intensity>3</intensity>
<h>4</h>
<k>8</k>
<l>2</l>
<F/>
</intensity>
<intensity>
<theta>96.125</theta>
<da>1.0355</da>
<intensity>19</intensity>
<h>3</h>
<k>7</k>
<l>5</l>
<F/>
</intensity>
<intensity>
<theta>96.384</theta>
<da>1.0334</da>
<intensity>6</intensity>
<h>4</h>
<k>2</k>
<l>6</l>
<F/>
</intensity>
<intensity>
<theta>96.883</theta>
<da>1.0294</da>
<intensity>28</intensity>
<h>3</h>
<k>9</k>
<l>3</l>
<F/>
</intensity>
<intensity>
<theta>96.946</theta>
<da>1.0289</da>
<intensity>2</intensity>
<h>5</h>
<k>5</k>
<l>3</l>
<F/>
</intensity>
<intensity>
<theta>97.173</theta>
<da>1.0271</da>
<intensity>4</intensity>
<h>6</h>
<k>2</k>
<l>0</l>
<F/>
</intensity>
<intensity>
<theta>98.069</theta>
<da>1.0201</da>
<intensity>10</intensity>
<h>1</h>
<k>11</k>
<l>2</l>
<F/>
</intensity>
<intensity>
<theta>98.082</theta>
<da>1.0200</da>
<intensity>17</intensity>
<h>1</h>
<k>9</k>
<l>5</l>
<F/>
</intensity>
<intensity>
<theta>98.120</theta>
<da>1.0197</da>
<intensity>46</intensity>
<h>6</h>
<k>2</k>
<l>1</l>
<F/>
</intensity>
<intensity>
<theta>98.985</theta>
<da>1.0131</da>
<intensity>16m</intensity>
<h>3</h>
<k>3</k>
<l>7</l>
<F/>
</intensity>
<intensity>
<theta>98.985</theta>
<da>1.0131</da>
<intensity>16m</intensity>
<h>6</h>
<k>0</k>
<l>2</l>
<F/>
</intensity>
<intensity>
<theta>100.195</theta>
<da>1.0041</da>
<intensity>10</intensity>
<h>5</h>
<k>1</k>
<l>5</l>
<F/>
</intensity>
<intensity>
<theta>100.661</theta>
<da>1.0007</da>
<intensity>4</intensity>
<h>4</h>
<k>8</k>
<l>3</l>
<F/>
</intensity>
<intensity>
<theta>100.994</theta>
<da>0.9983</da>
<intensity>20m</intensity>
<h>0</h>
<k>4</k>
<l>8</l>
<F/>
</intensity>
<intensity>
<theta>100.994</theta>
<da>0.9983</da>
<intensity>20m</intensity>
<h>6</h>
<k>2</k>
<l>2</l>
<F/>
</intensity>
<intensity>
<theta>101.924</theta>
<da>0.9917</da>
<intensity>34</intensity>
<h>4</h>
<k>6</k>
<l>5</l>
<F/>
</intensity>
<intensity>
<theta>102.024</theta>
<da>0.9910</da>
<intensity>12</intensity>
<h>2</h>
<k>2</k>
<l>8</l>
<F/>
</intensity>
<intensity>
<theta>102.411</theta>
<da>0.9883</da>
<intensity>15</intensity>
<h>4</h>
<k>4</k>
<l>6</l>
<F/>
</intensity>
<intensity>
<theta>103.198</theta>
<da>0.9829</da>
<intensity>11</intensity>
<h>6</h>
<k>4</k>
<l>0</l>
<F/>
</intensity>
<intensity>
<theta>103.761</theta>
<da>0.9791</da>
<intensity>48</intensity>
<h>2</h>
<k>6</k>
<l>7</l>
<F/>
</intensity>
<intensity>
<theta>104.060</theta>
<da>0.9771</da>
<intensity>3</intensity>
<h>0</h>
<k>12</k>
<l>0</l>
<F/>
</intensity>
<intensity>
<theta>104.241</theta>
<da>0.9759</da>
<intensity>13m</intensity>
<h>5</h>
<k>3</k>
<l>5</l>
<F/>
</intensity>
<intensity>
<theta>104.241</theta>
<da>0.9759</da>
<intensity>13m</intensity>
<h>5</h>
<k>7</k>
<l>2</l>
<F/>
</intensity>
<intensity>
<theta>104.331</theta>
<da>0.9753</da>
<intensity>12</intensity>
<h>2</h>
<k>10</k>
<l>4</l>
<F/>
</intensity>
<intensity>
<theta>105.033</theta>
<da>0.9707</da>
<intensity>7</intensity>
<h>0</h>
<k>12</k>
<l>1</l>
<F/>
</intensity>
<intensity>
<theta>105.404</theta>
<da>0.9683</da>
<intensity>5</intensity>
<h>2</h>
<k>8</k>
<l>6</l>
<F/>
</intensity>
<intensity>
<theta>105.842</theta>
<da>0.9655</da>
<intensity>2</intensity>
<h>6</h>
<k>2</k>
<l>3</l>
<F/>
</intensity>
<intensity>
<theta>105.920</theta>
<da>0.9650</da>
<intensity>10</intensity>
<h>0</h>
<k>10</k>
<l>5</l>
<F/>
</intensity>
<intensity>
<theta>106.715</theta>
<da>0.9600</da>
<intensity>6</intensity>
<h>3</h>
<k>7</k>
<l>6</l>
<F/>
</intensity>
<intensity>
<theta>107.102</theta>
<da>0.9576</da>
<intensity>8</intensity>
<h>6</h>
<k>4</k>
<l>2</l>
<F/>
</intensity>
<intensity>
<theta>107.118</theta>
<da>0.9575</da>
<intensity>10</intensity>
<h>3</h>
<k>5</k>
<l>7</l>
<F/>
</intensity>
<intensity>
<theta>107.460</theta>
<da>0.9554</da>
<intensity>19</intensity>
<h>4</h>
<k>8</k>
<l>4</l>
<F/>
</intensity>
<intensity>
<theta>108.169</theta>
<da>0.9511</da>
<intensity>23</intensity>
<h>2</h>
<k>4</k>
<l>8</l>
<F/>
</intensity>
<intensity>
<theta>108.975</theta>
<da>0.9463</da>
<intensity>2</intensity>
<h>4</h>
<k>2</k>
<l>7</l>
<F/>
</intensity>
<intensity>
<theta>109.163</theta>
<da>0.9452</da>
<intensity>7</intensity>
<h>5</h>
<k>7</k>
<l>3</l>
<F/>
</intensity>
<intensity>
<theta>109.471</theta>
<da>0.9434</da>
<intensity>9</intensity>
<h>3</h>
<k>11</k>
<l>1</l>
<F/>
</intensity>
<intensity>
<theta>109.505</theta>
<da>0.9432</da>
<intensity>2</intensity>
<h>3</h>
<k>1</k>
<l>8</l>
<F/>
</intensity>
<intensity>
<theta>110.709</theta>
<da>0.9363</da>
<intensity>12</intensity>
<h>6</h>
<k>0</k>
<l>4</l>
<F/>
</intensity>
</stick_series>
</graphs>
</pdfcard>

File: scripts_V_Nb_Mn_O/data/icdd/PDF Card - 00-068-0146.xml
<?xml version="1.0" encoding="UTF-8" standalone="no"?>
<?xml-stylesheet type="text/xsl" href="pdfcard.xsl"?><pdfcard>
<pdf_data ApplicationName="PDF-4+ 2020" ApplicationVersion="4.20.0.1" CurrentYear="2019">
<pdf_number>00-068-0146</pdf_number>
<chemical_formula>Nb8.4 O21</chemical_formula>
<empirical_formula>Nb8.4 O21</empirical_formula>
<chemical_name>Niobium Oxide</chemical_name>
<xstal_system>Orthorhombic</xstal_system>
<xtldx>5.219</xtldx>
<rep_struc_alpha_order>Nb8.4 O21</rep_struc_alpha_order>
<lpf_rep_struc>Nb8.4 O21,oP86,55</lpf_rep_struc>
<lpf_rep_struc_alpha_order>Nb8.4 O21,oP86,55</lpf_rep_struc_alpha_order>
<pressure_temperature>Ambient</pressure_temperature>
<status>Primary</status>
<cell_a>6.17</cell_a>
<cell_b>29.258</cell_b>
<cell_c>3.935</cell_c>
<z>2.00</z>
<cell_vol>710.35</cell_vol>
<cell_mv>355.18</cell_mv>
<authcovera>0.638</authcovera>
<authaoverb>0.211</authaoverb>
<authcoverb>0.134</authcoverb>
<xtlvol>710.35</xtlvol>
<redcellvol>710.35</redcellvol>
<xtla>6.170</xtla>
<xtlb>29.258</xtlb>
<xtlc>3.935</xtlc>
<xtlal>90.00</xtlal>
<xtlbe>90.00</xtlbe>
<xtlga>90.00</xtlga>
<xtlcovera>0.638</xtlcovera>
<xtlaoverb>0.211</xtlaoverb>
<xtlcoverb>0.134</xtlcoverb>
<redcell_a>3.935</redcell_a>
<redcell_b>6.170</redcell_b>
<redcell_c>29.258</redcell_c>
<redcell_al>90.00</redcell_al>
<redcell_be>90.00</redcell_be>
<redcell_ga>90.00</redcell_ga>
<xtlz>2.00</xtlz>
<ss>F(30) = 999.9(0.0000, 85)</ss>
<xtlsg>Pbam (55)</xtlsg>
<xtlmolwt>1116.39</xtlmolwt>
<quality_mark>Star</quality_mark>
<lower>17.60</lower>
<diameter>17.60</diameter>
<lambda>1.5406</lambda>
<patrad>CuKα1</patrad>
<source>Diffractometer - Integrated</source>
<instrument>Diffractometer</instrument>
<temperature>298.0</temperature>
<aspectn>55A</aspectn>
<spgr_label>Space Group</spgr_label>
<spgr>Pbam (55)</spgr>
<color>White</color>
<pearson>oP58.80</pearson>
<entry_date>09/01/2018</entry_date>
<weight_percent>Nb69.90 O30.10</weight_percent>
<atomic_percent>Nb28.57 O71.43</atomic_percent>
<structure_info>Atomic parameters are cross-referenced from PDF entry 04-007-0752</structure_info>
<tf_type>B</tf_type>
<sg_sym_ops>
<sg_sym_op>
<seq>1</seq>
<operator>x,y,z</operator>
</sg_sym_op>
<sg_sym_op>
<seq>2</seq>
<operator>-x,-y,-z</operator>
</sg_sym_op>
<sg_sym_op>
<seq>3</seq>
<operator>-x,-y,z</operator>
</sg_sym_op>
<sg_sym_op>
<seq>4</seq>
<operator>x,y,-z</operator>
</sg_sym_op>
<sg_sym_op>
<seq>5</seq>
<operator>x+1/2,-y+1/2,-z</operator>
</sg_sym_op>
<sg_sym_op>
<seq>6</seq>
<operator>-x+1/2,y+1/2,z</operator>
</sg_sym_op>
<sg_sym_op>
<seq>7</seq>
<operator>-x+1/2,y+1/2,-z</operator>
</sg_sym_op>
<sg_sym_op>
<seq>8</seq>
<operator>x+1/2,-y+1/2,z</operator>
</sg_sym_op>
</sg_sym_ops>
<idp_column>Biso</idp_column>
<adp_column>Bani</adp_column>
<atomic_coords>
<atomic_coord>
<atom>Nb</atom>
<num>1</num>
<wyckoff>8i</wyckoff>
<symmetry>1</symmetry>
<x>0.2807</x>
<y>0.03551</y>
<z>0.5445</z>
<sof>0.5</sof>
<idp>1.70655</idp>
<aet/>
</atomic_coord>
<atomic_coord>
<atom>Nb</atom>
<num>2</num>
<wyckoff>8i</wyckoff>
<symmetry>1</symmetry>
<x>0.1857</x>
<y>0.1537</y>
<z>0.5477</z>
<sof>0.5</sof>
<idp>1.48049</idp>
<aet/>
</atomic_coord>
<atomic_coord>
<atom>Nb</atom>
<num>3</num>
<wyckoff>8i</wyckoff>
<symmetry>1</symmetry>
<x>0.2522</x>
<y>0.27586</y>
<z>0.547</z>
<sof>0.5</sof>
<idp>2.27108</idp>
<aet/>
</atomic_coord>
<atomic_coord>
<atom>Nb</atom>
<num>4</num>
<wyckoff>8i</wyckoff>
<symmetry>1</symmetry>
<x>0.2376</x>
<y>0.40702</y>
<z>0.5543</z>
<sof>0.5</sof>
<idp>1.75195</idp>
<aet/>
</atomic_coord>
<atomic_coord>
<atom>Nb</atom>
<num>5</num>
<wyckoff>4g</wyckoff>
<symmetry>..m</symmetry>
<x>0.054</x>
<y>0.3379</y>
<z>0.0</z>
<sof>0.08</sof>
<idp>6.8</idp>
<aet>1#a</aet>
</atomic_coord>
<atomic_coord>
<atom>Nb</atom>
<num>6</num>
<wyckoff>4g</wyckoff>
<symmetry>..m</symmetry>
<x>0.434</x>
<y>0.4776</y>
<z>0.0</z>
<sof>0.08</sof>
<idp>1.3</idp>
<aet>1#a</aet>
</atomic_coord>
<atomic_coord>
<atom>Nb</atom>
<num>7</num>
<wyckoff>4g</wyckoff>
<symmetry>..m</symmetry>
<x>0.435</x>
<y>0.213</y>
<z>0.0</z>
<sof>0.04</sof>
<aet>1#a</aet>
</atomic_coord>
<atomic_coord>
<atom>O</atom>
<num>8</num>
<wyckoff>4g</wyckoff>
<symmetry>..m</symmetry>
<x>0.2823</x>
<y>0.03881</y>
<z>0.0</z>
<sof>1.0</sof>
<idp>0.42</idp>
<aet>2#a</aet>
</atomic_coord>
<atomic_coord>
<atom>O</atom>
<num>9</num>
<wyckoff>4g</wyckoff>
<symmetry>..m</symmetry>
<x>0.19</x>
<y>0.15621</y>
<z>0.0</z>
<sof>1.0</sof>
<idp>1.07</idp>
<aet>2#a</aet>
</atomic_coord>
<atomic_coord>
<atom>O</atom>
<num>10</num>
<wyckoff>4g</wyckoff>
<symmetry>..m</symmetry>
<x>0.2464</x>
<y>0.27816</y>
<z>0.0</z>
<sof>1.0</sof>
<idp>1.82</idp>
<aet>3#a</aet>
</atomic_coord>
<atomic_coord>
<atom>O</atom>
<num>11</num>
<wyckoff>4g</wyckoff>
<symmetry>..m</symmetry>
<x>0.2626</x>
<y>0.41403</y>
<z>0.0</z>
<sof>1.0</sof>
<idp>0.86</idp>
<aet>2#a</aet>
</atomic_coord>
<atomic_coord>
<atom>O</atom>
<num>12</num>
<wyckoff>4h</wyckoff>
<symmetry>..m</symmetry>
<x>0.0627</x>
<y>0.08789</y>
<z>0.5</z>
<sof>1.0</sof>
<idp>1.24</idp>
<aet>6-b</aet>
</atomic_coord>
<atomic_coord>
<atom>O</atom>
<num>13</num>
<wyckoff>4h</wyckoff>
<symmetry>..m</symmetry>
<x>0.07</x>
<y>0.21991</y>
<z>0.5</z>
<sof>1.0</sof>
<idp>0.79</idp>
<aet>6-b</aet>
</atomic_coord>
<atomic_coord>
<atom>O</atom>
<num>14</num>
<wyckoff>4h</wyckoff>
<symmetry>..m</symmetry>
<x>0.3423</x>
<y>0.34409</y>
<z>0.5</z>
<sof>1.0</sof>
<idp>0.81</idp>
<aet>6-b</aet>
</atomic_coord>
<atomic_coord>
<atom>O</atom>
<num>15</num>
<wyckoff>4h</wyckoff>
<symmetry>..m</symmetry>
<x>0.1166</x>
<y>0.46876</y>
<z>0.5</z>
<sof>1.0</sof>
<idp>1.25</idp>
<aet>6-b</aet>
</atomic_coord>
<atomic_coord>
<atom>O</atom>
<num>16</num>
<wyckoff>4h</wyckoff>
<symmetry>..m</symmetry>
<x>0.436</x>
<y>0.10596</y>
<z>0.5</z>
<sof>1.0</sof>
<idp>0.72</idp>
<aet>2#a</aet>
</atomic_coord>
<atomic_coord>
<atom>O</atom>
<num>17</num>
<wyckoff>4h</wyckoff>
<symmetry>..m</symmetry>
<x>0.456</x>
<y>0.19642</y>
<z>0.5</z>
<sof>1.0</sof>
<idp>2.47</idp>
<aet>6-b</aet>
</atomic_coord>
<atomic_coord>
<atom>O</atom>
<num>18</num>
<wyckoff>2b</wyckoff>
<symmetry>..2/m</symmetry>
<x>0.0</x>
<y>0.0</y>
<z>0.5</z>
<sof>1.0</sof>
<idp>2.37</idp>
<aet/>
</atomic_coord>
</atomic_coords>
<ani_temp_facs>
<ani_temp_fac>
<atom>Nb</atom>
<num>1</num>
<adp11>3.23346</adp11>
<adp22>1.12355</adp22>
<adp33>0.762609</adp33>
<adp12>0.944011</adp12>
<adp13>0.0582423</adp13>
<adp23>-0.0917258</adp23>
</ani_temp_fac>
<ani_temp_fac>
<atom>Nb</atom>
<num>2</num>
<adp11>0.945635</adp11>
<adp22>1.05546</adp22>
<adp33>2.44035</adp33>
<adp12>-0.540464</adp12>
<adp13>-0.0970706</adp13>
<adp23>0.0</adp23>
</ani_temp_fac>
<ani_temp_fac>
<atom>Nb</atom>
<num>3</num>
<adp11>2.36409</adp11>
<adp22>2.00878</adp22>
<adp33>2.44035</adp33>
<adp12>-1.31873</adp12>
<adp13>0.203848</adp13>
<adp23>-0.137589</adp23>
</ani_temp_fac>
<ani_temp_fac>
<atom>Nb</atom>
<num>4</num>
<adp11>0.793113</adp11>
<adp22>1.25974</adp22>
<adp33>3.20296</adp33>
<adp12>-0.144124</adp12>
<adp13>0.232969</adp13>
<adp23>-0.137589</adp23>
</ani_temp_fac>
</ani_temp_facs>
<ac_space_group>Pbam (55)</ac_space_group>
<ac_unit_cell_a>6.175(1)</ac_unit_cell_a>
<ac_unit_cell_b>29.175(4)</ac_unit_cell_b>
<ac_unit_cell_c>3.930(1)</ac_unit_cell_c>
<ac_unit_cell_alpha>90</ac_unit_cell_alpha>
<ac_unit_cell_beta>90</ac_unit_cell_beta>
<ac_unit_cell_gamma>90</ac_unit_cell_gamma>
<subfile_indicator>Battery Material, Inorganic, Metal &amp; Alloy</subfile_indicator>
<cross_ref_pdf_numbers>04-007-0752 (Primary)</cross_ref_pdf_numbers>
<references>
<reference_group>
<type>Primary Reference</type>
<reference>Grey, C., Griffith, K., Dept. of Chemistry, Univ. of Cambridge, England, U.K. Private Communication 2017.</reference>
</reference_group>
<reference_group>
<type>Crystal Structure</type>
<reference>Crystal Structure Source: LPF.</reference>
</reference_group>
<reference_group>
<type>Sample Preparation</type>
<doi>10.1021/jacs.6b04345</doi>
<reference>Griffith, K., Forse, A., Griffin, J., Grey, C. "High-rate intercalation without nanostructuring in metastable Nb2 O5 bronze phases." J. Am. Chem. Soc. 2016, 138, 8888.</reference>
</reference_group>
</references>
<database_comments>Processing Information: Le Bail refinement. Sample Preparation: Prepared by heating reactants in air in an alumina crucible for 24 hours at 823 K. Raw Data Comment: Pattern was corrected for a systematic 2θ error of -0.02298°. Reflections with intensities &lt;1.0% have been omitted. Weak reflections from an unknown impurity was observed at d=3.751Å. Wyckoff Sequence: Standard type i4 h7 g6 a.</database_comments>
<crystal_properties>Centrosymmetric</crystal_properties>
</pdf_data>
<graphs>
<wave_length>Cu Kα1 1.54056 Å</wave_length>
<chart_name>PDF Card - 00-068-0146.jpg</chart_name>
<stick_series type="Nb8.4 O21 - 00-068-0146 (Stick, Fixed Slit Intensity)">
<intensity>
<theta>12.090</theta>
<da>7.31450</da>
<intensity>233</intensity>
<h>0</h>
<k>4</k>
<l>0</l>
<F/>
</intensity>
<intensity>
<theta>14.661</theta>
<da>6.03722</da>
<intensity>9</intensity>
<h>1</h>
<k>1</k>
<l>0</l>
<F/>
</intensity>
<intensity>
<theta>15.574</theta>
<da>5.68504</da>
<intensity>&lt;0</intensity>
<h>1</h>
<k>2</k>
<l>0</l>
<F/>
</intensity>
<intensity>
<theta>16.991</theta>
<da>5.21415</da>
<intensity>8</intensity>
<h>1</h>
<k>3</k>
<l>0</l>
<F/>
</intensity>
<intensity>
<theta>22.577</theta>
<da>3.93500</da>
<intensity>1000</intensity>
<h>0</h>
<k>0</k>
<l>1</l>
<F/>
</intensity>
<intensity>
<theta>24.317</theta>
<da>3.65725</da>
<intensity>13</intensity>
<h>0</h>
<k>8</k>
<l>0</l>
<F/>
</intensity>
<intensity>
<theta>25.686</theta>
<da>3.46536</da>
<intensity>29</intensity>
<h>0</h>
<k>4</k>
<l>1</l>
<F/>
</intensity>
<intensity>
<theta>28.344</theta>
<da>3.14609</da>
<intensity>662</intensity>
<h>1</h>
<k>8</k>
<l>0</l>
<F/>
</intensity>
<intensity>
<theta>28.392</theta>
<da>3.14093</da>
<intensity>638</intensity>
<h>1</h>
<k>3</k>
<l>1</l>
<F/>
</intensity>
<intensity>
<theta>28.918</theta>
<da>3.08500</da>
<intensity>408</intensity>
<h>2</h>
<k>0</k>
<l>0</l>
<F/>
</intensity>
<intensity>
<theta>32.790</theta>
<da>2.72897</da>
<intensity>2</intensity>
<h>2</h>
<k>5</k>
<l>0</l>
<F/>
</intensity>
<intensity>
<theta>36.537</theta>
<da>2.45726</da>
<intensity>282</intensity>
<h>1</h>
<k>8</k>
<l>1</l>
<F/>
</intensity>
<intensity>
<theta>36.765</theta>
<da>2.44253</da>
<intensity>76</intensity>
<h>1</h>
<k>11</k>
<l>0</l>
<F/>
</intensity>
<intensity>
<theta>36.833</theta>
<da>2.43817</da>
<intensity>83</intensity>
<h>0</h>
<k>12</k>
<l>0</l>
<F/>
</intensity>
<intensity>
<theta>36.996</theta>
<da>2.42783</da>
<intensity>25</intensity>
<h>2</h>
<k>0</k>
<l>1</l>
<F/>
</intensity>
<intensity>
<theta>44.768</theta>
<da>2.02271</da>
<intensity>7</intensity>
<h>2</h>
<k>8</k>
<l>1</l>
<F/>
</intensity>
<intensity>
<theta>44.962</theta>
<da>2.01447</da>
<intensity>7</intensity>
<h>2</h>
<k>11</k>
<l>0</l>
<F/>
</intensity>
<intensity>
<theta>45.010</theta>
<da>2.01241</da>
<intensity>11</intensity>
<h>3</h>
<k>3</k>
<l>0</l>
<F/>
</intensity>
<intensity>
<theta>46.096</theta>
<da>1.96750</da>
<intensity>45</intensity>
<h>0</h>
<k>0</k>
<l>2</l>
<F/>
</intensity>
<intensity>
<theta>46.166</theta>
<da>1.96468</da>
<intensity>183</intensity>
<h>1</h>
<k>12</k>
<l>1</l>
<F/>
</intensity>
<intensity>
<theta>47.492</theta>
<da>1.91288</da>
<intensity>7</intensity>
<h>2</h>
<k>12</k>
<l>0</l>
<F/>
</intensity>
<intensity>
<theta>48.632</theta>
<da>1.87067</da>
<intensity>7</intensity>
<h>1</h>
<k>1</k>
<l>2</l>
<F/>
</intensity>
<intensity>
<theta>48.859</theta>
<da>1.86251</da>
<intensity>4</intensity>
<h>1</h>
<k>13</k>
<l>1</l>
<F/>
</intensity>
<intensity>
<theta>48.949</theta>
<da>1.85930</da>
<intensity>14</intensity>
<h>1</h>
<k>2</k>
<l>2</l>
<F/>
</intensity>
<intensity>
<theta>49.333</theta>
<da>1.84570</da>
<intensity>12</intensity>
<h>0</h>
<k>14</k>
<l>1</l>
<F/>
</intensity>
<intensity>
<theta>49.473</theta>
<da>1.84081</da>
<intensity>29</intensity>
<h>1</h>
<k>3</k>
<l>2</l>
<F/>
</intensity>
<intensity>
<theta>49.825</theta>
<da>1.82863</da>
<intensity>119</intensity>
<h>0</h>
<k>16</k>
<l>0</l>
<F/>
</intensity>
<intensity>
<theta>49.943</theta>
<da>1.82458</da>
<intensity>10</intensity>
<h>0</h>
<k>6</k>
<l>2</l>
<F/>
</intensity>
<intensity>
<theta>50.101</theta>
<da>1.81919</da>
<intensity>26</intensity>
<h>3</h>
<k>1</k>
<l>1</l>
<F/>
</intensity>
<intensity>
<theta>50.201</theta>
<da>1.81582</da>
<intensity>15</intensity>
<h>1</h>
<k>4</k>
<l>2</l>
<F/>
</intensity>
<intensity>
<theta>50.411</theta>
<da>1.80874</da>
<intensity>91</intensity>
<h>3</h>
<k>2</k>
<l>1</l>
<F/>
</intensity>
<intensity>
<theta>50.880</theta>
<da>1.79315</da>
<intensity>180</intensity>
<h>2</h>
<k>11</k>
<l>1</l>
<F/>
</intensity>
<intensity>
<theta>51.125</theta>
<da>1.78515</da>
<intensity>47</intensity>
<h>1</h>
<k>5</k>
<l>2</l>
<F/>
</intensity>
<intensity>
<theta>51.637</theta>
<da>1.76864</da>
<intensity>18</intensity>
<h>3</h>
<k>4</k>
<l>1</l>
<F/>
</intensity>
<intensity>
<theta>53.636</theta>
<da>1.70735</da>
<intensity>10</intensity>
<h>3</h>
<k>6</k>
<l>1</l>
<F/>
</intensity>
<intensity>
<theta>54.491</theta>
<da>1.68256</da>
<intensity>16</intensity>
<h>3</h>
<k>10</k>
<l>0</l>
<F/>
</intensity>
<intensity>
<theta>54.908</theta>
<da>1.67077</da>
<intensity>76</intensity>
<h>3</h>
<k>7</k>
<l>1</l>
<F/>
</intensity>
<intensity>
<theta>55.001</theta>
<da>1.66815</da>
<intensity>137</intensity>
<h>1</h>
<k>8</k>
<l>2</l>
<F/>
</intensity>
<intensity>
<theta>55.336</theta>
<da>1.65885</da>
<intensity>258</intensity>
<h>2</h>
<k>0</k>
<l>2</l>
<F/>
</intensity>
<intensity>
<theta>55.639</theta>
<da>1.65052</da>
<intensity>35</intensity>
<h>2</h>
<k>13</k>
<l>1</l>
<F/>
</intensity>
<intensity>
<theta>55.721</theta>
<da>1.64829</da>
<intensity>34</intensity>
<h>2</h>
<k>2</k>
<l>2</l>
<F/>
</intensity>
<intensity>
<theta>56.200</theta>
<da>1.63536</da>
<intensity>90</intensity>
<h>2</h>
<k>3</k>
<l>2</l>
<F/>
</intensity>
<intensity>
<theta>56.515</theta>
<da>1.62701</da>
<intensity>37</intensity>
<h>3</h>
<k>11</k>
<l>0</l>
<F/>
</intensity>
<intensity>
<theta>58.199</theta>
<da>1.58388</da>
<intensity>22</intensity>
<h>2</h>
<k>14</k>
<l>1</l>
<F/>
</intensity>
<intensity>
<theta>58.422</theta>
<da>1.57835</da>
<intensity>20</intensity>
<h>1</h>
<k>10</k>
<l>2</l>
<F/>
</intensity>
<intensity>
<theta>58.744</theta>
<da>1.57047</da>
<intensity>69</intensity>
<h>2</h>
<k>6</k>
<l>2</l>
<F/>
</intensity>
<intensity>
<theta>59.722</theta>
<da>1.54707</da>
<intensity>41</intensity>
<h>3</h>
<k>10</k>
<l>1</l>
<F/>
</intensity>
<intensity>
<theta>60.975</theta>
<da>1.51823</da>
<intensity>10</intensity>
<h>3</h>
<k>13</k>
<l>0</l>
<F/>
</intensity>
<intensity>
<theta>62.441</theta>
<da>1.48607</da>
<intensity>12</intensity>
<h>1</h>
<k>12</k>
<l>2</l>
<F/>
</intensity>
<intensity>
<theta>63.169</theta>
<da>1.47068</da>
<intensity>12</intensity>
<h>4</h>
<k>6</k>
<l>0</l>
<F/>
</intensity>
<intensity>
<theta>63.400</theta>
<da>1.46588</da>
<intensity>18</intensity>
<h>3</h>
<k>14</k>
<l>0</l>
<F/>
</intensity>
<intensity>
<theta>63.701</theta>
<da>1.45967</da>
<intensity>55</intensity>
<h>1</h>
<k>18</k>
<l>1</l>
<F/>
</intensity>
<intensity>
<theta>64.321</theta>
<da>1.44710</da>
<intensity>36</intensity>
<h>4</h>
<k>7</k>
<l>0</l>
<F/>
</intensity>
<intensity>
<theta>65.523</theta>
<da>1.42344</da>
<intensity>14</intensity>
<h>1</h>
<k>20</k>
<l>0</l>
<F/>
</intensity>
<intensity>
<theta>66.936</theta>
<da>1.39677</da>
<intensity>17</intensity>
<h>1</h>
<k>19</k>
<l>1</l>
<F/>
</intensity>
<intensity>
<theta>70.210</theta>
<da>1.33944</da>
<intensity>21</intensity>
<h>0</h>
<k>16</k>
<l>2</l>
<F/>
</intensity>
<intensity>
<theta>70.263</theta>
<da>1.33855</da>
<intensity>15</intensity>
<h>1</h>
<k>20</k>
<l>1</l>
<F/>
</intensity>
<intensity>
<theta>70.373</theta>
<da>1.33674</da>
<intensity>15</intensity>
<h>4</h>
<k>8</k>
<l>1</l>
<F/>
</intensity>
<intensity>
<theta>70.788</theta>
<da>1.32991</da>
<intensity>21</intensity>
<h>0</h>
<k>22</k>
<l>0</l>
<F/>
</intensity>
<intensity>
<theta>71.083</theta>
<da>1.32511</da>
<intensity>57</intensity>
<h>3</h>
<k>8</k>
<l>2</l>
<F/>
</intensity>
<intensity>
<theta>78.207</theta>
<da>1.22126</da>
<intensity>15</intensity>
<h>2</h>
<k>22</k>
<l>0</l>
<F/>
</intensity>
<intensity>
<theta>79.202</theta>
<da>1.20840</da>
<intensity>15</intensity>
<h>2</h>
<k>21</k>
<l>1</l>
<F/>
</intensity>
</stick_series>
</graphs>
</pdfcard>
