Repository: ComputationalMaterials-WestLake-Univ/phasemapy

# Automated Phase Mapping of XRD (AutoMapper)

The AutoMapper is an unsupervised solver to tackle the phase mapping challenge in high-throughput X-ray diffraction datasets. Besides leveraging robust fitting abilities of machine learning algorithms,it is integrated various material information, including first-principles calculated thermodynamic data, crystallography, X-ray diffraction, and texture.

Its main functionalities:

- correctly identify the number, identity, fraction, peak shift and texture of present phases.

File: scripts_V_Nb_Mn_O/data/icdd/PDF Card - 00-068-0147.xml
<?xml version="1.0" encoding="UTF-8" standalone="no"?>
<?xml-stylesheet type="text/xsl" href="pdfcard.xsl"?><pdfcard>
<pdf_data ApplicationName="PDF-4+ 2020" ApplicationVersion="4.20.0.1" CurrentYear="2019">
<pdf_number>00-068-0147</pdf_number>
<chemical_formula>Nb O2</chemical_formula>
<empirical_formula>Nb O2</empirical_formula>
<chemical_name>Niobium Oxide</chemical_name>
<xstal_system>Tetragonal</xstal_system>
<xtldx>5.916</xtldx>
<rep_struc_alpha_order>Nb O2</rep_struc_alpha_order>
<lpf_rep_struc>Nb O2,tI96,88</lpf_rep_struc>
<lpf_rep_struc_alpha_order>Nb O2,tI96,88</lpf_rep_struc_alpha_order>
<pressure_temperature>Ambient</pressure_temperature>
<status>Primary</status>
<cell_a>13.696</cell_a>
<cell_c>5.981</cell_c>
<z>32.00</z>
<cell_vol>1121.92</cell_vol>
<cell_mv>35.06</cell_mv>
<authcovera>0.437</authcovera>
<xtlvol>1121.92</xtlvol>
<redcellvol>560.96</redcellvol>
<xtla>13.696</xtla>
<xtlb>13.696</xtlb>
<xtlc>5.981</xtlc>
<xtlal>90.00</xtlal>
<xtlbe>90.00</xtlbe>
<xtlga>90.00</xtlga>
<xtlcovera>0.437</xtlcovera>
<xtlaoverb>1.000</xtlaoverb>
<xtlcoverb>0.437</xtlcoverb>
<redcell_a>5.981</redcell_a>
<redcell_b>10.136</redcell_b>
<redcell_c>10.136</redcell_c>
<redcell_al>85.01</redcell_al>
<redcell_be>72.84</redcell_be>
<redcell_ga>72.84</redcell_ga>
<xtlz>32.00</xtlz>
<ss>F(30) = 999.9(0.0001, 45)</ss>
<xtlsg>I41/a (88)</xtlsg>
<xtlmolwt>124.90</xtlmolwt>
<quality_mark>Star</quality_mark>
<lower>17.60</lower>
<lambda>1.5406</lambda>
<patrad>CuKα1</patrad>
<source>Diffractometer - Integrated</source>
<instrument>Diffractometer</instrument>
<temperature>298.0</temperature>
<aspectn>88</aspectn>
<spgr_label>Space Group</spgr_label>
<spgr>I41/a (88)</spgr>
<color>Dark blue</color>
<pearson>tI96.00</pearson>
<entry_date>09/01/2018</entry_date>
<weight_percent>Nb74.38 O25.62</weight_percent>
<atomic_percent>Nb33.33 O66.67</atomic_percent>
<structure_info>Atomic parameters are cross-referenced from PDF entry 04-005-4298</structure_info>
<tf_type>B</tf_type>
<origin>O2</origin>
<sg_sym_ops>
<sg_sym_op>
<seq>1</seq>
<operator>x,y,z</operator>
</sg_sym_op>
<sg_sym_op>
<seq>2</seq>
<operator>-x,-y,-z</operator>
</sg_sym_op>
<sg_sym_op>
<seq>3</seq>
<operator>-x+1/2,-y,z+1/2</operator>
</sg_sym_op>
<sg_sym_op>
<seq>4</seq>
<operator>x+1/2,y,-z+1/2</operator>
</sg_sym_op>
<sg_sym_op>
<seq>5</seq>
<operator>-y+3/4,x+1/4,z+1/4</operator>
</sg_sym_op>
<sg_sym_op>
<seq>6</seq>
<operator>y+1/4,-x+3/4,-z+3/4</operator>
</sg_sym_op>
<sg_sym_op>
<seq>7</seq>
<operator>y+3/4,-x+3/4,z+3/4</operator>
</sg_sym_op>
<sg_sym_op>
<seq>8</seq>
<operator>-y+1/4,x+1/4,-z+1/4</operator>
</sg_sym_op>
</sg_sym_ops>
<idp_column>Biso</idp_column>
<adp_column>Bani</adp_column>
<atomic_coords>
<atomic_coord>
<atom>Nb</atom>
<num>1</num>
<wyckoff>16f</wyckoff>
<symmetry>1</symmetry>
<x>0.116</x>
<y>0.123</y>
<z>0.488</z>
<sof>1.0</sof>
<idp>0.55</idp>
<aet>6-a</aet>
</atomic_coord>
<atomic_coord>
<atom>Nb</atom>
<num>2</num>
<wyckoff>16f</wyckoff>
<symmetry>1</symmetry>
<x>0.133</x>
<y>0.124</y>
<z>0.031</z>
<sof>1.0</sof>
<idp>0.55</idp>
<aet>6-a</aet>
</atomic_coord>
<atomic_coord>
<atom>O</atom>
<num>3</num>
<wyckoff>16f</wyckoff>
<symmetry>1</symmetry>
<x>0.987</x>
<y>0.133</y>
<z>-0.005</z>
<sof>1.0</sof>
<idp>0.35</idp>
<aet>3#a</aet>
</atomic_coord>
<atomic_coord>
<atom>O</atom>
<num>4</num>
<wyckoff>16f</wyckoff>
<symmetry>1</symmetry>
<x>0.976</x>
<y>0.126</y>
<z>0.485</z>
<sof>1.0</sof>
<idp>0.35</idp>
<aet>3#a</aet>
</atomic_coord>
<atomic_coord>
<atom>O</atom>
<num>5</num>
<wyckoff>16f</wyckoff>
<symmetry>1</symmetry>
<x>0.274</x>
<y>0.119</y>
<z>0.987</z>
<sof>1.0</sof>
<idp>0.35</idp>
<aet>3#b</aet>
</atomic_coord>
<atomic_coord>
<atom>O</atom>
<num>6</num>
<wyckoff>16f</wyckoff>
<symmetry>1</symmetry>
<x>0.265</x>
<y>0.126</y>
<z>0.509</z>
<sof>1.0</sof>
<idp>0.35</idp>
<aet>3#a</aet>
</atomic_coord>
</atomic_coords>
<ani_temp_facs/>
<ac_space_group>I41/a (88)</ac_space_group>
<ac_unit_cell_a>13.696(1)</ac_unit_cell_a>
<ac_unit_cell_b>13.696(1)</ac_unit_cell_b>
<ac_unit_cell_c>5.981(1)</ac_unit_cell_c>
<ac_unit_cell_alpha>90</ac_unit_cell_alpha>
<ac_unit_cell_beta>90</ac_unit_cell_beta>
<ac_unit_cell_gamma>90</ac_unit_cell_gamma>
<subfile_indicator>Battery Material, Ceramic (Semiconductor), Common Phase, Inorganic, Metal &amp; Alloy</subfile_indicator>
<cross_ref_pdf_numbers>04-001-1744 (Alternate), 04-002-6372 (Alternate), 04-003-2348 (Alternate), 04-004-4309 (Alternate), 04-004-9016 (Alternate), 04-005-4298 (Primary), 04-005-4355 (Alternate), 04-005-4690 (Alternate), 04-007-2133 (Alternate), 04-007-6427 (Alternate), 04-008-7745 (Alternate)</cross_ref_pdf_numbers>
<references>
<reference_group>
<type>Primary Reference</type>
<reference>Grey, C., Griffith, K., Dept. of Chemistry, Univ. of Cambridge, England, U.K. Private Communication 2017.</reference>
</reference_group>
<reference_group>
<type>Crystal Structure</type>
<reference>Crystal Structure Source: LPF.</reference>
</reference_group>
<reference_group>
<type>Sample Preparation</type>
<doi>10.1021/jacs.6b04345</doi>
<reference>Griffith, K., Forse, A., Griffin, J., Grey, C. "High-rate intercalation without nanostructuring in metastable Nb2 O5 bronze phases." J. Am. Chem. Soc. 2016, 138, 8888.</reference>
</reference_group>
</references>
<database_comments>Processing Information: Le Bail refinement. Physical property: Solar materials. Sample Preparation: Prepared and analyzed at 298 K. Raw Data Comment: Pattern was corrected for a systematic 2θ error of -0.01645°. Weak reflections from an unknown impurity was observed at d=3.75Å. Wyckoff Sequence: Standard type f6.</database_comments>
<crystal_properties>Centrosymmetric</crystal_properties>
</pdf_data>
<graphs>
<wave_length>Cu Kα1 1.54056 Å</wave_length>
<chart_name>PDF Card - 00-068-0147.jpg</chart_name>
<stick_series type="Nb O2 - 00-068-0147 (Stick, Fixed Slit Intensity)">
<intensity>
<theta>12.917</theta>
<da>6.84800</da>
<intensity>64</intensity>
<h>0</h>
<k>2</k>
<l>0</l>
<F/>
</intensity>
<intensity>
<theta>16.157</theta>
<da>5.48115</da>
<intensity>&lt;0</intensity>
<h>0</h>
<k>1</k>
<l>1</l>
<F/>
</intensity>
<intensity>
<theta>24.510</theta>
<da>3.62896</da>
<intensity>15</intensity>
<h>0</h>
<k>3</k>
<l>1</l>
<F/>
</intensity>
<intensity>
<theta>26.002</theta>
<da>3.42400</da>
<intensity>1000</intensity>
<h>0</h>
<k>4</k>
<l>0</l>
<F/>
</intensity>
<intensity>
<theta>27.799</theta>
<da>3.20654</da>
<intensity>32</intensity>
<h>2</h>
<k>3</k>
<l>1</l>
<F/>
</intensity>
<intensity>
<theta>35.244</theta>
<da>2.54438</da>
<intensity>723</intensity>
<h>2</h>
<k>2</k>
<l>2</l>
<F/>
</intensity>
<intensity>
<theta>36.033</theta>
<da>2.49044</da>
<intensity>13</intensity>
<h>0</h>
<k>5</k>
<l>1</l>
<F/>
</intensity>
<intensity>
<theta>37.102</theta>
<da>2.42113</da>
<intensity>159</intensity>
<h>4</h>
<k>4</k>
<l>0</l>
<F/>
</intensity>
<intensity>
<theta>39.996</theta>
<da>2.25237</da>
<intensity>68</intensity>
<h>0</h>
<k>4</k>
<l>2</l>
<F/>
</intensity>
<intensity>
<theta>41.673</theta>
<da>2.16553</da>
<intensity>3</intensity>
<h>2</h>
<k>6</k>
<l>0</l>
<F/>
</intensity>
<intensity>
<theta>45.963</theta>
<da>1.97287</da>
<intensity>14</intensity>
<h>0</h>
<k>1</k>
<l>3</l>
<F/>
</intensity>
<intensity>
<theta>46.988</theta>
<da>1.93220</da>
<intensity>7</intensity>
<h>3</h>
<k>6</k>
<l>1</l>
<F/>
</intensity>
<intensity>
<theta>47.853</theta>
<da>1.89929</da>
<intensity>&lt;1</intensity>
<h>4</h>
<k>6</k>
<l>0</l>
<F/>
</intensity>
<intensity>
<theta>47.947</theta>
<da>1.89577</da>
<intensity>10</intensity>
<h>1</h>
<k>2</k>
<l>3</l>
<F/>
</intensity>
<intensity>
<theta>48.940</theta>
<da>1.85960</da>
<intensity>14</intensity>
<h>0</h>
<k>7</k>
<l>1</l>
<F/>
</intensity>
<intensity>
<theta>49.291</theta>
<da>1.84719</da>
<intensity>2</intensity>
<h>3</h>
<k>5</k>
<l>2</l>
<F/>
</intensity>
<intensity>
<theta>49.871</theta>
<da>1.82705</da>
<intensity>6</intensity>
<h>0</h>
<k>3</k>
<l>3</l>
<F/>
</intensity>
<intensity>
<theta>50.240</theta>
<da>1.81448</da>
<intensity>8</intensity>
<h>0</h>
<k>6</k>
<l>2</l>
<F/>
</intensity>
<intensity>
<theta>50.836</theta>
<da>1.79461</da>
<intensity>17</intensity>
<h>2</h>
<k>7</k>
<l>1</l>
<F/>
</intensity>
<intensity>
<theta>51.742</theta>
<da>1.76530</da>
<intensity>3</intensity>
<h>2</h>
<k>3</k>
<l>3</l>
<F/>
</intensity>
<intensity>
<theta>52.102</theta>
<da>1.75395</da>
<intensity>301</intensity>
<h>2</h>
<k>6</k>
<l>2</l>
<F/>
</intensity>
<intensity>
<theta>53.478</theta>
<da>1.71200</da>
<intensity>215</intensity>
<h>0</h>
<k>8</k>
<l>0</l>
<F/>
</intensity>
<intensity>
<theta>53.566</theta>
<da>1.70942</da>
<intensity>4</intensity>
<h>1</h>
<k>4</k>
<l>3</l>
<F/>
</intensity>
<intensity>
<theta>54.484</theta>
<da>1.68276</da>
<intensity>7</intensity>
<h>5</h>
<k>6</k>
<l>1</l>
<F/>
</intensity>
<intensity>
<theta>55.262</theta>
<da>1.66088</da>
<intensity>2</intensity>
<h>2</h>
<k>8</k>
<l>0</l>
<F/>
</intensity>
<intensity>
<theta>56.246</theta>
<da>1.63414</da>
<intensity>6</intensity>
<h>1</h>
<k>8</k>
<l>1</l>
<F/>
</intensity>
<intensity>
<theta>56.564</theta>
<da>1.62570</da>
<intensity>&lt;0</intensity>
<h>1</h>
<k>7</k>
<l>2</l>
<F/>
</intensity>
<intensity>
<theta>57.008</theta>
<da>1.61409</da>
<intensity>2</intensity>
<h>6</h>
<k>6</k>
<l>0</l>
<F/>
</intensity>
<intensity>
<theta>57.092</theta>
<da>1.61192</da>
<intensity>6</intensity>
<h>0</h>
<k>5</k>
<l>3</l>
<F/>
</intensity>
<intensity>
<theta>57.429</theta>
<da>1.60327</da>
<intensity>7</intensity>
<h>4</h>
<k>6</k>
<l>2</l>
<F/>
</intensity>
<intensity>
<theta>58.803</theta>
<da>1.56904</da>
<intensity>16</intensity>
<h>2</h>
<k>5</k>
<l>3</l>
<F/>
</intensity>
<intensity>
<theta>59.667</theta>
<da>1.54835</da>
<intensity>4</intensity>
<h>3</h>
<k>8</k>
<l>1</l>
<F/>
</intensity>
<intensity>
<theta>59.974</theta>
<da>1.54117</da>
<intensity>2</intensity>
<h>3</h>
<k>7</k>
<l>2</l>
<F/>
</intensity>
<intensity>
<theta>60.402</theta>
<da>1.53126</da>
<intensity>86</intensity>
<h>4</h>
<k>8</k>
<l>0</l>
<F/>
</intensity>
<intensity>
<theta>62.015</theta>
<da>1.49525</da>
<intensity>72</intensity>
<h>0</h>
<k>0</k>
<l>4</l>
<F/>
</intensity>
<intensity>
<theta>62.136</theta>
<da>1.49264</da>
<intensity>&lt;1</intensity>
<h>1</h>
<k>6</k>
<l>3</l>
<F/>
</intensity>
<intensity>
<theta>62.456</theta>
<da>1.48576</da>
<intensity>2</intensity>
<h>0</h>
<k>8</k>
<l>2</l>
<F/>
</intensity>
<intensity>
<theta>62.833</theta>
<da>1.47774</da>
<intensity>&lt;0</intensity>
<h>1</h>
<k>1</k>
<l>4</l>
<F/>
</intensity>
<intensity>
<theta>62.973</theta>
<da>1.47479</da>
<intensity>&lt;0</intensity>
<h>0</h>
<k>9</k>
<l>1</l>
<F/>
</intensity>
<intensity>
<theta>63.645</theta>
<da>1.46083</da>
<intensity>6</intensity>
<h>0</h>
<k>2</k>
<l>4</l>
<F/>
</intensity>
<intensity>
<theta>63.763</theta>
<da>1.45840</da>
<intensity>8</intensity>
<h>4</h>
<k>5</k>
<l>3</l>
<F/>
</intensity>
<intensity>
<theta>64.079</theta>
<da>1.45198</da>
<intensity>&lt;0</intensity>
<h>2</h>
<k>8</k>
<l>2</l>
<F/>
</intensity>
<intensity>
<theta>64.589</theta>
<da>1.44173</da>
<intensity>4</intensity>
<h>2</h>
<k>9</k>
<l>1</l>
<F/>
</intensity>
<intensity>
<theta>65.252</theta>
<da>1.42869</da>
<intensity>1</intensity>
<h>2</h>
<k>2</k>
<l>4</l>
<F/>
</intensity>
<intensity>
<theta>65.369</theta>
<da>1.42641</da>
<intensity>&lt;1</intensity>
<h>3</h>
<k>6</k>
<l>3</l>
<F/>
</intensity>
<intensity>
<theta>65.680</theta>
<da>1.42040</da>
<intensity>167</intensity>
<h>6</h>
<k>6</k>
<l>2</l>
<F/>
</intensity>
<intensity>
<theta>66.048</theta>
<da>1.41339</da>
<intensity>1</intensity>
<h>1</h>
<k>3</k>
<l>4</l>
<F/>
</intensity>
<intensity>
<theta>66.184</theta>
<da>1.41081</da>
<intensity>&lt;0</intensity>
<h>5</h>
<k>8</k>
<l>1</l>
<F/>
</intensity>
<intensity>
<theta>66.473</theta>
<da>1.40537</da>
<intensity>2</intensity>
<h>5</h>
<k>7</k>
<l>2</l>
<F/>
</intensity>
<intensity>
<theta>66.954</theta>
<da>1.39644</da>
<intensity>2</intensity>
<h>0</h>
<k>7</k>
<l>3</l>
<F/>
</intensity>
<intensity>
<theta>68.406</theta>
<da>1.37029</da>
<intensity>106</intensity>
<h>0</h>
<k>4</k>
<l>4</l>
<F/>
</intensity>
<intensity>
<theta>68.825</theta>
<da>1.36297</da>
<intensity>3</intensity>
<h>4</h>
<k>8</k>
<l>2</l>
<F/>
</intensity>
<intensity>
<theta>69.184</theta>
<da>1.35677</da>
<intensity>&lt;1</intensity>
<h>3</h>
<k>3</k>
<l>4</l>
<F/>
</intensity>
<intensity>
<theta>69.317</theta>
<da>1.35449</da>
<intensity>2</intensity>
<h>4</h>
<k>9</k>
<l>1</l>
<F/>
</intensity>
<intensity>
<theta>69.601</theta>
<da>1.34967</da>
<intensity>&lt;0</intensity>
<h>1</h>
<k>9</k>
<l>2</l>
<F/>
</intensity>
<intensity>
<theta>69.958</theta>
<da>1.34365</da>
<intensity>&lt;1</intensity>
<h>2</h>
<k>4</k>
<l>4</l>
<F/>
</intensity>
<intensity>
<theta>69.997</theta>
<da>1.34300</da>
<intensity>2</intensity>
<h>2</h>
<k>10</k>
<l>0</l>
<F/>
</intensity>
<intensity>
<theta>71.606</theta>
<da>1.31672</da>
<intensity>4</intensity>
<h>5</h>
<k>6</k>
<l>3</l>
<F/>
</intensity>
<intensity>
<theta>72.256</theta>
<da>1.30646</da>
<intensity>1</intensity>
<h>1</h>
<k>5</k>
<l>4</l>
<F/>
</intensity>
<intensity>
<theta>72.665</theta>
<da>1.30011</da>
<intensity>&lt;1</intensity>
<h>3</h>
<k>9</k>
<l>2</l>
<F/>
</intensity>
<intensity>
<theta>73.128</theta>
<da>1.29303</da>
<intensity>&lt;1</intensity>
<h>1</h>
<k>8</k>
<l>3</l>
<F/>
</intensity>
<intensity>
<theta>73.902</theta>
<da>1.28138</da>
<intensity>1</intensity>
<h>3</h>
<k>10</k>
<l>1</l>
<F/>
</intensity>
<intensity>
<theta>74.526</theta>
<da>1.27219</da>
<intensity>34</intensity>
<h>4</h>
<k>4</k>
<l>4</l>
<F/>
</intensity>
<intensity>
<theta>75.277</theta>
<da>1.26136</da>
<intensity>&lt;0</intensity>
<h>3</h>
<k>5</k>
<l>4</l>
<F/>
</intensity>
<intensity>
<theta>75.406</theta>
<da>1.25952</da>
<intensity>2</intensity>
<h>7</h>
<k>8</k>
<l>1</l>
<F/>
</intensity>
<intensity>
<theta>75.680</theta>
<da>1.25564</da>
<intensity>&lt;0</intensity>
<h>7</h>
<k>7</k>
<l>2</l>
<F/>
</intensity>
<intensity>
<theta>76.025</theta>
<da>1.25079</da>
<intensity>&lt;0</intensity>
<h>0</h>
<k>6</k>
<l>4</l>
<F/>
</intensity>
<intensity>
<theta>76.426</theta>
<da>1.24522</da>
<intensity>&lt;0</intensity>
<h>0</h>
<k>10</k>
<l>2</l>
<F/>
</intensity>
<intensity>
<theta>76.899</theta>
<da>1.23874</da>
<intensity>&lt;1</intensity>
<h>6</h>
<k>9</k>
<l>1</l>
<F/>
</intensity>
<intensity>
<theta>77.913</theta>
<da>1.22513</da>
<intensity>47</intensity>
<h>2</h>
<k>10</k>
<l>2</l>
<F/>
</intensity>
<intensity>
<theta>78.383</theta>
<da>1.21896</da>
<intensity>2</intensity>
<h>0</h>
<k>11</k>
<l>1</l>
<F/>
</intensity>
<intensity>
<theta>78.654</theta>
<da>1.21544</da>
<intensity>&lt;0</intensity>
<h>5</h>
<k>9</k>
<l>2</l>
<F/>
</intensity>
<intensity>
<theta>79.032</theta>
<da>1.21057</da>
<intensity>43</intensity>
<h>8</h>
<k>8</k>
<l>0</l>
<F/>
</intensity>
<intensity>
<theta>79.104</theta>
<da>1.20965</da>
<intensity>8</intensity>
<h>0</h>
<k>9</k>
<l>3</l>
<F/>
</intensity>
<intensity>
<theta>79.860</theta>
<da>1.20009</da>
<intensity>1</intensity>
<h>2</h>
<k>11</k>
<l>1</l>
<F/>
</intensity>
</stick_series>
</graphs>
</pdfcard>

File: scripts_V_Nb_Mn_O/data/icdd/PDF Card - 01-070-8656.xml
<?xml version="1.0" encoding="UTF-8" standalone="no"?>
<?xml-stylesheet type="text/xsl" href="pdfcard.xsl"?><pdfcard>
<pdf_data ApplicationName="PDF-4+ 2020" ApplicationVersion="4.20.0.1" CurrentYear="2019">
<pdf_number>01-070-8656</pdf_number>
<chemical_formula>V2 O3</chemical_formula>
<empirical_formula>O3 V2</empirical_formula>
<anx>A2X3</anx>
<chemical_name>Vanadium Oxide</chemical_name>
<mineral_name>Karelianite, syn</mineral_name>
<common_name>divanadium(III) oxide</common_name>
<xstal_system>Rhombohedral</xstal_system>
<xtldx>5.02</xtldx>
<ds>5.02</ds>
<rep_struc_alpha_order>Al2 O3</rep_struc_alpha_order>
<lpf_rep_struc>Al2 O3,hR30,167</lpf_rep_struc>
<lpf_rep_struc_alpha_order>Al2 O3,hR30,167</lpf_rep_struc_alpha_order>
<pressure_temperature>Ambient</pressure_temperature>
<status>Alternate</status>
<cell_a>4.9525(4)</cell_a>
<cell_c>14.0038(2)</cell_c>
<z>6.00</z>
<cell_vol>297.46</cell_vol>
<cell_mv>49.58</cell_mv>
<authcovera>2.828</authcovera>
<xtlvol>297.46</xtlvol>
<redcellvol>99.15</redcellvol>
<xtla>4.952</xtla>
<xtlb>4.952</xtlb>
<xtlc>14.004</xtlc>
<xtlal>90.00</xtlal>
<xtlbe>90.00</xtlbe>
<xtlga>120.00</xtlga>
<xtlcovera>2.828</xtlcovera>
<xtlaoverb>1.000</xtlaoverb>
<xtlcoverb>2.828</xtlcoverb>
<redcell_a>4.952</redcell_a>
<redcell_b>4.952</redcell_b>
<redcell_c>5.474</redcell_c>
<redcell_al>63.10</redcell_al>
<redcell_be>63.10</redcell_be>
<redcell_ga>60.00</redcell_ga>
<xtlz>6.00</xtlz>
<ss>F(30) = 684.6(0.0013, 33)</ss>
<xtlsg>R-3c (167)</xtlsg>
<xtlmolwt>149.88</xtlmolwt>
<quality_mark>Star</quality_mark>
<iic>2.18</iic>
<lambda>1.5406</lambda>
<patrad>CuKα1</patrad>
<source>Calculated - Peak</source>
<instrument>Calculated</instrument>
<temperature>298.0</temperature>
<aspectn>167</aspectn>
<spgr_label>Space Group</spgr_label>
<spgr>R-3c (167)</spgr>
<rfactor>0.04</rfactor>
<pearson>hR10.00</pearson>
<pdf_minclass>Corundum (supergroup), corundum (group)</pdf_minclass>
<entry_date>09/01/2005</entry_date>
<last_mod_date>09/01/2011</last_mod_date>
<last_modifications>Reflections</last_modifications>
<weight_percent>O32.02 V67.98</weight_percent>
<atomic_percent>O60.00 V40.00</atomic_percent>
<structure_info>Atomic parameters are cross-referenced from PDF entry 04-004-2833</structure_info>
<tf_type>U</tf_type>
<sg_sym_ops>
<sg_sym_op>
<seq>1</seq>
<operator>x,y,z</operator>
</sg_sym_op>
<sg_sym_op>
<seq>2</seq>
<operator>-x,-y,-z</operator>
</sg_sym_op>
<sg_sym_op>
<seq>3</seq>
<operator>-y,x-y,z</operator>
</sg_sym_op>
<sg_sym_op>
<seq>4</seq>
<operator>y,-x+y,-z</operator>
</sg_sym_op>
<sg_sym_op>
<seq>5</seq>
<operator>-x+y,-x,z</operator>
</sg_sym_op>
<sg_sym_op>
<seq>6</seq>
<operator>x-y,x,-z</operator>
</sg_sym_op>
<sg_sym_op>
<seq>7</seq>
<operator>-y,-x,z+1/2</operator>
</sg_sym_op>
<sg_sym_op>
<seq>8</seq>
<operator>y,x,-z+1/2</operator>
</sg_sym_op>
<sg_sym_op>
<seq>9</seq>
<operator>x,x-y,z+1/2</operator>
</sg_sym_op>
<sg_sym_op>
<seq>10</seq>
<operator>-x,-x+y,-z+1/2</operator>
</sg_sym_op>
<sg_sym_op>
<seq>11</seq>
<operator>-x+y,y,z+1/2</operator>
</sg_sym_op>
<sg_sym_op>
<seq>12</seq>
<operator>x-y,-y,-z+1/2</operator>
</sg_sym_op>
</sg_sym_ops>
<idp_column>Uiso</idp_column>
<adp_column>Uani</adp_column>
<atomic_coords>
<atomic_coord>
<atom>V</atom>
<num>1</num>
<wyckoff>12c</wyckoff>
<symmetry>3.</symmetry>
<x>0.0</x>
<y>0.0</y>
<z>0.34629</z>
<sof>1.0</sof>
<idp>0.00409</idp>
<aet>6-a</aet>
</atomic_coord>
<atomic_coord>
<atom>O</atom>
<num>2</num>
<wyckoff>18e</wyckoff>
<symmetry>.2</symmetry>
<x>0.3118</x>
<y>0.0</y>
<z>0.25</z>
<sof>1.0</sof>
<idp>0.00533</idp>
<aet>4-a</aet>
</atomic_coord>
</atomic_coords>
<ani_temp_facs>
<ani_temp_fac>
<atom>V</atom>
<num>1</num>
<adp11>0.00422</adp11>
<adp22>0.00422</adp22>
<adp33>0.00382</adp33>
<adp12>0.00211</adp12>
<adp13>0.0</adp13>
<adp23>0.0</adp23>
</ani_temp_fac>
<ani_temp_fac>
<atom>O</atom>
<num>2</num>
<adp11>0.00501</adp11>
<adp22>0.00562</adp22>
<adp33>0.00557</adp33>
<adp12>0.00281</adp12>
<adp13>6.5E-4</adp13>
<adp23>0.0013</adp23>
</ani_temp_fac>
</ani_temp_facs>
<ac_space_group>R-3cH (167)</ac_space_group>
<ac_unit_cell_a>4.9515(3)</ac_unit_cell_a>
<ac_unit_cell_b>4.9515(3)</ac_unit_cell_b>
<ac_unit_cell_c>14.003(1)</ac_unit_cell_c>
<ac_unit_cell_alpha>90</ac_unit_cell_alpha>
<ac_unit_cell_beta>90</ac_unit_cell_beta>
<ac_unit_cell_gamma>120</ac_unit_cell_gamma>
<subfile_indicator>Common Phase, Inorganic, Metal &amp; Alloy, Mineral Related (Mineral, Synthetic)</subfile_indicator>
<cross_ref_pdf_numbers>00-001-1293 (Deleted), 00-026-0278 (Deleted), 00-034-0187 (Primary), 01-071-0280 (Alternate), 01-072-5927 (Alternate), 01-072-5928 (Alternate), 01-074-0325 (Alternate), 01-076-0146 (Alternate), 01-085-1411 (Alternate), 04-001-7458 (Alternate), 04-001-7656 (Alternate), 04-001-7989 (Alternate), 04-001-9277 (Alternate), 04-002-0455 (Alternate), 04-002-2982 (Alternate), 04-002-2996 (Alternate), 04-002-2998 (Alternate), 04-002-3005 (Alternate), 04-002-4911 (Alternate), 04-002-5307 (Alternate), 04-002-6325 (Alternate), 04-002-9047 (Alternate), 04-002-9108 (Alternate), 04-002-9117 (Alternate), 04-003-1779 (Alternate), 04-003-5820 (Alternate), 04-003-5894 (Alternate), 04-004-2833 (Primary), 04-004-5102 (Alternate), 04-004-8983 (Alternate), 04-005-4649 (Alternate), 04-005-4650 (Alternate), 04-005-5138 (Alternate), 04-005-8095 (Alternate), 04-006-5885 (Alternate), 04-006-8178 (Alternate), 04-008-0678 (Alternate), 04-008-4036 (Alternate), 04-008-7632 (Alternate), 04-008-7633 (Alternate), 04-008-7634 (Alternate), 04-008-7635 (Alternate), 04-008-7792 (Alternate), 04-008-8430 (Alternate), 04-008-8431 (Alternate), 04-008-8432 (Alternate), 04-008-8433 (Alternate), 04-008-8434 (Alternate), 04-008-8435 (Alternate)</cross_ref_pdf_numbers>
<references>
<reference_group>
<type>Primary Reference</type>
<reference>Calculated from ICSD using POWD-12++.</reference>
</reference_group>
<reference_group>
<type>Crystal Structure</type>
<reference>Crystal Structure Source: LPF.</reference>
</reference_group>
<reference_group>
<type>Structure</type>
<doi>10.1021/cm021127l</doi>
<reference>Tenailleau, C., Suard, E., Rodriguez-Carvajal, J., Crosnier-Lopez, M.P., Lacorre, P. "Effect of Mo doping on the room-temperature structure of vanadium sesquioxide". Chem. Mater. 2002, 14, 3569.</reference>
</reference_group>
</references>
<database_comments>ANX: A2X3. Analysis: O3 V2. Formula from original source: V2 O3. ICSD Collection Code: 094768. Calculated Pattern Original Remarks: Stable above 398 K (2nd ref., Tomaszewski), below 150 K: I2/a. Wyckoff Sequence: e c(R3-CH). Unit Cell Data Source: Powder Diffraction.</database_comments>
<crystal_properties>Centrosymmetric</crystal_properties>
</pdf_data>
<graphs>
<wave_length>Cu Kα1 1.54056 Å</wave_length>
<chart_name>PDF Card - 01-070-8656.jpg</chart_name>
<stick_series type="V2 O3 - 01-070-8656 (Stick, Fixed Slit Intensity)">
<intensity>
<theta>24.316</theta>
<da>3.657380</da>
<intensity>740</intensity>
<h>0</h>
<k>1</k>
<l>2</l>
<F/>
</intensity>
<intensity>
<theta>33.000</theta>
<da>2.712130</da>
<intensity>1000</intensity>
<h>1</h>
<k>0</k>
<l>4</l>
<F/>
</intensity>
<intensity>
<theta>36.247</theta>
<da>2.476250</da>
<intensity>878</intensity>
<h>1</h>
<k>1</k>
<l>0</l>
<F/>
</intensity>
<intensity>
<theta>38.541</theta>
<da>2.333970</da>
<intensity>72</intensity>
<h>0</h>
<k>0</k>
<l>6</l>
<F/>
</intensity>
<intensity>
<theta>41.235</theta>
<da>2.187510</da>
<intensity>324</intensity>
<h>1</h>
<k>1</k>
<l>3</l>
<F/>
</intensity>
<intensity>
<theta>44.130</theta>
<da>2.050480</da>
<intensity>69</intensity>
<h>2</h>
<k>0</k>
<l>2</l>
<F/>
</intensity>
<intensity>
<theta>49.823</theta>
<da>1.828690</da>
<intensity>344</intensity>
<h>0</h>
<k>2</k>
<l>4</l>
<F/>
</intensity>
<intensity>
<theta>53.940</theta>
<da>1.698440</da>
<intensity>965</intensity>
<h>1</h>
<k>1</k>
<l>6</l>
<F/>
</intensity>
<intensity>
<theta>56.755</theta>
<da>1.620690</da>
<intensity>7</intensity>
<h>0</h>
<k>1</k>
<l>8</l>
<F/>
</intensity>
<intensity>
<theta>57.154</theta>
<da>1.610330</da>
<intensity>5</intensity>
<h>2</h>
<k>1</k>
<l>1</l>
<F/>
</intensity>
<intensity>
<theta>58.383</theta>
<da>1.579310</da>
<intensity>66</intensity>
<h>1</h>
<k>2</k>
<l>2</l>
<F/>
</intensity>
<intensity>
<theta>63.152</theta>
<da>1.471040</da>
<intensity>262</intensity>
<h>2</h>
<k>1</k>
<l>4</l>
<F/>
</intensity>
<intensity>
<theta>65.202</theta>
<da>1.429660</da>
<intensity>372</intensity>
<h>3</h>
<k>0</k>
<l>0</l>
<F/>
</intensity>
<intensity>
<theta>66.599</theta>
<da>1.403020</da>
<intensity>3</intensity>
<h>1</h>
<k>2</k>
<l>5</l>
<F/>
</intensity>
<intensity>
<theta>69.225</theta>
<da>1.356070</da>
<intensity>1</intensity>
<h>2</h>
<k>0</k>
<l>8</l>
<F/>
</intensity>
<intensity>
<theta>70.708</theta>
<da>1.331220</da>
<intensity>145</intensity>
<h>1</h>
<k>0</k>
<l>10</l>
<F/>
</intensity>
<intensity>
<theta>71.559</theta>
<da>1.317470</da>
<intensity>30</intensity>
<h>1</h>
<k>1</k>
<l>9</l>
<F/>
</intensity>
<intensity>
<theta>75.408</theta>
<da>1.259490</da>
<intensity>1</intensity>
<h>2</h>
<k>1</k>
<l>7</l>
<F/>
</intensity>
<intensity>
<theta>76.945</theta>
<da>1.238120</da>
<intensity>73</intensity>
<h>2</h>
<k>2</k>
<l>0</l>
<F/>
</intensity>
<intensity>
<theta>78.370</theta>
<da>1.219130</da>
<intensity>60</intensity>
<h>0</h>
<k>3</k>
<l>6</l>
<F/>
</intensity>
<intensity>
<theta>80.129</theta>
<da>1.196740</da>
<intensity>17</intensity>
<h>2</h>
<k>2</k>
<l>3</l>
<F/>
</intensity>
<intensity>
<theta>80.725</theta>
<da>1.189400</da>
<intensity>2</intensity>
<h>1</h>
<k>2</k>
<l>8</l>
<F/>
</intensity>
<intensity>
<theta>81.064</theta>
<da>1.185280</da>
<intensity>1</intensity>
<h>1</h>
<k>3</k>
<l>1</l>
<F/>
</intensity>
<intensity>
<theta>82.134</theta>
<da>1.172520</da>
<intensity>101m</intensity>
<h>0</h>
<k>2</k>
<l>10</l>
<F/>
</intensity>
<intensity>
<theta>82.134</theta>
<da>1.172520</da>
<intensity>101m</intensity>
<h>3</h>
<k>1</k>
<l>2</l>
<F/>
</intensity>
<intensity>
<theta>82.609</theta>
<da>1.166980</da>
<intensity>26</intensity>
<h>0</h>
<k>0</k>
<l>12</l>
<F/>
</intensity>
<intensity>
<theta>86.298</theta>
<da>1.126310</da>
<intensity>68</intensity>
<h>1</h>
<k>3</k>
<l>4</l>
<F/>
</intensity>
<intensity>
<theta>89.538</theta>
<da>1.093760</da>
<intensity>146</intensity>
<h>2</h>
<k>2</k>
<l>6</l>
<F/>
</intensity>
<intensity>
<theta>93.248</theta>
<da>1.059730</da>
<intensity>118m</intensity>
<h>0</h>
<k>4</k>
<l>2</l>
<F/>
</intensity>
<intensity>
<theta>93.248</theta>
<da>1.059730</da>
<intensity>118m</intensity>
<h>2</h>
<k>1</k>
<l>10</l>
<F/>
</intensity>
<intensity>
<theta>93.720</theta>
<da>1.055630</da>
<intensity>21</intensity>
<h>1</h>
<k>1</k>
<l>12</l>
<F/>
</intensity>
<intensity>
<theta>97.409</theta>
<da>1.025240</da>
<intensity>21</intensity>
<h>4</h>
<k>0</k>
<l>4</l>
<F/>
</intensity>
<intensity>
<theta>97.766</theta>
<da>1.022450</da>
<intensity>1</intensity>
<h>1</h>
<k>3</k>
<l>7</l>
<F/>
</intensity>
<intensity>
<theta>100.588</theta>
<da>1.001230</da>
<intensity>1</intensity>
<h>1</h>
<k>2</k>
<l>11</l>
<F/>
</intensity>
<intensity>
<theta>103.055</theta>
<da>0.983874</da>
<intensity>3</intensity>
<h>3</h>
<k>1</k>
<l>8</l>
<F/>
</intensity>
<intensity>
<theta>103.398</theta>
<da>0.981542</da>
<intensity>1</intensity>
<h>3</h>
<k>2</k>
<l>1</l>
<F/>
</intensity>
<intensity>
<theta>104.509</theta>
<da>0.974130</da>
<intensity>18m</intensity>
<h>0</h>
<k>1</k>
<l>14</l>
<F/>
</intensity>
<intensity>
<theta>104.509</theta>
<da>0.974130</da>
<intensity>18m</intensity>
<h>2</h>
<k>3</k>
<l>2</l>
<F/>
</intensity>
<intensity>
<theta>105.322</theta>
<da>0.968832</da>
<intensity>7</intensity>
<h>2</h>
<k>2</k>
<l>9</l>
<F/>
</intensity>
<intensity>
<theta>108.813</theta>
<da>0.947260</da>
<intensity>58</intensity>
<h>3</h>
<k>2</k>
<l>4</l>
<F/>
</intensity>
<intensity>
<theta>110.774</theta>
<da>0.935935</da>
<intensity>62</intensity>
<h>4</h>
<k>1</k>
<l>0</l>
<F/>
</intensity>
<intensity>
<theta>112.144</theta>
<da>0.928338</da>
<intensity>1</intensity>
<h>2</h>
<k>3</k>
<l>5</l>
<F/>
</intensity>
<intensity>
<theta>114.151</theta>
<da>0.917670</da>
<intensity>10</intensity>
<h>1</h>
<k>4</k>
<l>3</l>
<F/>
</intensity>
<intensity>
<theta>114.797</theta>
<da>0.914345</da>
<intensity>2</intensity>
<h>0</h>
<k>4</k>
<l>8</l>
<F/>
</intensity>
<intensity>
<theta>116.342</theta>
<da>0.906613</da>
<intensity>99m</intensity>
<h>1</h>
<k>3</k>
<l>10</l>
<F/>
</intensity>
<intensity>
<theta>116.342</theta>
<da>0.906613</da>
<intensity>99m</intensity>
<h>2</h>
<k>0</k>
<l>14</l>
<F/>
</intensity>
<intensity>
<theta>116.868</theta>
<da>0.904044</da>
<intensity>64</intensity>
<h>3</h>
<k>0</k>
<l>12</l>
<F/>
</intensity>
<intensity>
<theta>118.307</theta>
<da>0.897193</da>
<intensity>1</intensity>
<h>2</h>
<k>1</k>
<l>13</l>
<F/>
</intensity>
<intensity>
<theta>121.478</theta>
<da>0.882943</da>
<intensity>1</intensity>
<h>3</h>
<k>2</k>
<l>7</l>
<F/>
</intensity>
<intensity>
<theta>123.713</theta>
<da>0.873564</da>
<intensity>6</intensity>
<h>1</h>
<k>1</k>
<l>15</l>
<F/>
</intensity>
<intensity>
<theta>124.926</theta>
<da>0.868692</da>
<intensity>160</intensity>
<h>1</h>
<k>4</k>
<l>6</l>
<F/>
</intensity>
<intensity>
<theta>127.850</theta>
<da>0.857564</da>
<intensity>34m</intensity>
<h>1</h>
<k>0</k>
<l>16</l>
<F/>
</intensity>
<intensity>
<theta>127.850</theta>
<da>0.857564</da>
<intensity>34m</intensity>
<h>2</h>
<k>3</k>
<l>8</l>
<F/>
</intensity>
<intensity>
<theta>129.587</theta>
<da>0.851347</da>
<intensity>70m</intensity>
<h>1</h>
<k>2</k>
<l>14</l>
<F/>
</intensity>
<intensity>
<theta>129.587</theta>
<da>0.851347</da>
<intensity>70m</intensity>
<h>4</h>
<k>0</k>
<l>10</l>
<F/>
</intensity>
<intensity>
<theta>130.200</theta>
<da>0.849219</da>
<intensity>15</intensity>
<h>2</h>
<k>2</k>
<l>12</l>
<F/>
</intensity>
<intensity>
<theta>135.197</theta>
<da>0.833154</da>
<intensity>26</intensity>
<h>0</h>
<k>5</k>
<l>4</l>
<F/>
</intensity>
<intensity>
<theta>137.879</theta>
<da>0.825417</da>
<intensity>59</intensity>
<h>3</h>
<k>3</k>
<l>0</l>
<F/>
</intensity>
<intensity>
<theta>142.768</theta>
<da>0.812807</da>
<intensity>1</intensity>
<h>3</h>
<k>3</k>
<l>3</l>
<F/>
</intensity>
<intensity>
<theta>143.816</theta>
<da>0.810345</da>
<intensity>39</intensity>
<h>0</h>
<k>2</k>
<l>16</l>
<F/>
</intensity>
<intensity>
<theta>146.179</theta>
<da>0.805093</da>
<intensity>69m</intensity>
<h>3</h>
<k>2</k>
<l>10</l>
<F/>
</intensity>
<intensity>
<theta>146.179</theta>
<da>0.805093</da>
<intensity>69m</intensity>
<h>4</h>
<k>2</k>
<l>2</l>
<F/>
</intensity>
<intensity>
<theta>147.652</theta>
<da>0.802023</da>
<intensity>9</intensity>
<h>1</h>
<k>4</k>
<l>9</l>
<F/>
</intensity>
<intensity>
<theta>149.457</theta>
<da>0.798475</da>
<intensity>1</intensity>
<h>1</h>
<k>3</k>
<l>13</l>
<F/>
</intensity>
</stick_series>
</graphs>
</pdfcard>
