Repository: ComputationalMaterials-WestLake-Univ/phasemapy

# Automated Phase Mapping of XRD (AutoMapper)

The AutoMapper is an unsupervised solver to tackle the phase mapping challenge in high-throughput X-ray diffraction datasets. Besides leveraging robust fitting abilities of machine learning algorithms,it is integrated various material information, including first-principles calculated thermodynamic data, crystallography, X-ray diffraction, and texture.

Its main functionalities:

- correctly identify the number, identity, fraction, peak shift and texture of present phases.

File: scripts_V_Nb_Mn_O/data/icdd/PDF Card - 01-070-9473.xml
<?xml version="1.0" encoding="UTF-8" standalone="no"?>
<?xml-stylesheet type="text/xsl" href="pdfcard.xsl"?><pdfcard>
<pdf_data ApplicationName="PDF-4+ 2020" ApplicationVersion="4.20.0.1" CurrentYear="2019">
<pdf_number>01-070-9473</pdf_number>
<chemical_formula>Mn4 ( Nb2 O9 )</chemical_formula>
<empirical_formula>Mn4 Nb2 O9</empirical_formula>
<anx>ABX3</anx>
<chemical_name>Manganese Niobium Oxide</chemical_name>
<common_name>tetramanganese diniobate</common_name>
<xstal_system>Rhombohedral</xstal_system>
<xtldx>5.217</xtldx>
<ds>5.2</ds>
<pressure_temperature>Ambient</pressure_temperature>
<status>Primary</status>
<cell_a>5.34139(2)</cell_a>
<cell_c>14.15807(7)</cell_c>
<z>2.00</z>
<cell_vol>349.82</cell_vol>
<cell_mv>174.91</cell_mv>
<authcovera>2.651</authcovera>
<xtlvol>349.82</xtlvol>
<redcellvol>116.61</redcellvol>
<xtla>5.341</xtla>
<xtlb>5.341</xtlb>
<xtlc>14.158</xtlc>
<xtlal>90.00</xtlal>
<xtlbe>90.00</xtlbe>
<xtlga>120.00</xtlga>
<xtlcovera>2.651</xtlcovera>
<xtlaoverb>1.000</xtlaoverb>
<xtlcoverb>2.651</xtlcoverb>
<redcell_a>5.341</redcell_a>
<redcell_b>5.341</redcell_b>
<redcell_c>5.638</redcell_c>
<redcell_al>61.72</redcell_al>
<redcell_be>61.72</redcell_be>
<redcell_ga>60.00</redcell_ga>
<xtlz>2.00</xtlz>
<ss>F(30) = 999.9(0.0001, 31)</ss>
<xtlsg>R3c (161)</xtlsg>
<xtlmolwt>549.56</xtlmolwt>
<quality_mark>Star</quality_mark>
<iic>4.04</iic>
<iic_nd>0.38</iic_nd>
<lambda>1.5406</lambda>
<patrad>CuKα1</patrad>
<source>Calculated - Peak</source>
<instrument>Calculated</instrument>
<temperature>298.0</temperature>
<aspectn>161</aspectn>
<spgr_label>Space Group</spgr_label>
<spgr>R3c (161)</spgr>
<rfactor>0.026</rfactor>
<pearson>hR10.00</pearson>
<entry_date>09/01/2005</entry_date>
<last_mod_date>09/01/2011</last_mod_date>
<last_modifications>Reflections</last_modifications>
<weight_percent>Mn39.99 Nb33.81 O26.20</weight_percent>
<atomic_percent>Mn26.67 Nb13.33 O60.00</atomic_percent>
<tf_type>B</tf_type>
<sg_sym_ops>
<sg_sym_op>
<seq>1</seq>
<operator>x,y,z</operator>
</sg_sym_op>
<sg_sym_op>
<seq>2</seq>
<operator>-y,x-y,z</operator>
</sg_sym_op>
<sg_sym_op>
<seq>3</seq>
<operator>-x+y,-x,z</operator>
</sg_sym_op>
<sg_sym_op>
<seq>4</seq>
<operator>-y,-x,z+1/2</operator>
</sg_sym_op>
<sg_sym_op>
<seq>5</seq>
<operator>x,x-y,z+1/2</operator>
</sg_sym_op>
<sg_sym_op>
<seq>6</seq>
<operator>-x+y,y,z+1/2</operator>
</sg_sym_op>
</sg_sym_ops>
<idp_column>Biso</idp_column>
<adp_column>Bani</adp_column>
<atomic_coords>
<atomic_coord>
<atom>Mn</atom>
<num>1</num>
<wyckoff>6a</wyckoff>
<symmetry/>
<x>0.0</x>
<y>0.0</y>
<z>0.28225</z>
<sof>1.0</sof>
<idp>0.92911</idp>
<aet/>
</atomic_coord>
<atomic_coord>
<atom>Mn</atom>
<num>2</num>
<wyckoff>6a</wyckoff>
<symmetry/>
<x>0.0</x>
<y>0.0</y>
<z>0.0</z>
<sof>0.35</sof>
<idp>1.54043</idp>
<aet/>
</atomic_coord>
<atomic_coord>
<atom>Nb</atom>
<num>3</num>
<wyckoff>6a</wyckoff>
<symmetry/>
<x>0.0</x>
<y>0.0</y>
<z>0.0</z>
<sof>0.65</sof>
<idp>1.54043</idp>
<aet/>
</atomic_coord>
<atomic_coord>
<atom>O</atom>
<num>4</num>
<wyckoff>18b</wyckoff>
<symmetry/>
<x>0.0533</x>
<y>0.3479</y>
<z>0.0666</z>
<sof>1.0</sof>
<idp>1.8211</idp>
<aet/>
</atomic_coord>
</atomic_coords>
<ani_temp_facs>
<ani_temp_fac>
<atom>Mn</atom>
<num>1</num>
<adp11>1.24</adp11>
<adp22>1.24</adp22>
<adp33>0.31</adp33>
<adp12>0.622</adp12>
<adp13>0.0</adp13>
<adp23>0.0</adp23>
</ani_temp_fac>
<ani_temp_fac>
<atom>Mn</atom>
<num>2</num>
<adp11>1.02</adp11>
<adp22>1.02</adp22>
<adp33>2.58</adp33>
<adp12>0.509</adp12>
<adp13>0.0</adp13>
<adp23>0.0</adp23>
</ani_temp_fac>
<ani_temp_fac>
<atom>Nb</atom>
<num>3</num>
<adp11>1.02</adp11>
<adp22>1.02</adp22>
<adp33>2.58</adp33>
<adp12>0.509</adp12>
<adp13>0.0</adp13>
<adp23>0.0</adp23>
</ani_temp_fac>
<ani_temp_fac>
<atom>O</atom>
<num>4</num>
<adp11>1.49</adp11>
<adp22>1.49</adp22>
<adp33>1.49</adp33>
<adp12>0.0</adp12>
<adp13>0.0</adp13>
<adp23>0.0</adp23>
</ani_temp_fac>
</ani_temp_facs>
<ac_space_group>R3CH (161)</ac_space_group>
<ac_unit_cell_a>5.34139(2)</ac_unit_cell_a>
<ac_unit_cell_b>5.34139(2)</ac_unit_cell_b>
<ac_unit_cell_c>14.15807(7)</ac_unit_cell_c>
<ac_unit_cell_alpha>90</ac_unit_cell_alpha>
<ac_unit_cell_beta>90</ac_unit_cell_beta>
<ac_unit_cell_gamma>120</ac_unit_cell_gamma>
<subfile_indicator>Inorganic</subfile_indicator>
<cross_ref_pdf_numbers>04-012-7233 (Related Phase)</cross_ref_pdf_numbers>
<references>
<reference_group>
<type>Primary Reference</type>
<reference>Calculated from ICSD using POWD-12++.</reference>
</reference_group>
<reference_group>
<type>Additional Reference</type>
<reference>Tarakina, N.V., Tyutyunnik, A.P., D`yachkova, T.V. (Dyachkova, T.V.), Zubkov, V.G., Zainulin, Yu.G., Sayagues, M., Swensson, G. Golden Book of Phase Transitions, Wroclaw 2002, 1, 1.</reference>
</reference_group>
<reference_group>
<type>Additional Reference</type>
<reference>Tarakina, N.V., Tyutyunnik, A.P., D`yachkova, T.V. (Dyachkova, T.V.), Zubkov, V.G., Zainulin, Yu.G., Sayagues, M., Swensson, G. Solid State Sci. 2002, 4, 941.</reference>
</reference_group>
<reference_group>
<type>Structure</type>
<reference>Tarakina, N.V., Tyutyunnik, A.P., D`yachkova, T.V., Zubkov, V.G., Zainulin, Yu.G., Sayagues, M., Swensson, G. "New phases in the Mn O - Nb (Ta)2 O5 system prepared by high-pressure high-temperature technique". Zh. Strukt. Khim. 2003, 44, 286.</reference>
</reference_group>
</references>
<database_comments>ANX: ABX3. Analysis: Mn4 Nb2 O9. Formula from original source: Mn4 (Nb2 O9). ICSD Collection Code: 250056. Calculated Pattern Original Remarks: Stable below 770 K (3rd ref., Tomaszewski), above P3-c1, m.p. 1070 K. Wyckoff Sequence: b a2(R3CH). Unit Cell Data Source: Powder Diffraction.</database_comments>
<crystal_properties>Non-centrosymmetric - Pyro / Piezo (p), Piezo (2nd Harm.)</crystal_properties>
</pdf_data>
<graphs>
<wave_length>Cu Kα1 1.54056 Å</wave_length>
<chart_name>PDF Card - 01-070-9473.jpg</chart_name>
<stick_series type="Mn4 ( Nb2 O9 ) - 01-070-9473 (Stick, Fixed Slit Intensity)">
<intensity>
<theta>22.947</theta>
<da>3.872340</da>
<intensity>362</intensity>
<h>0</h>
<k>1</k>
<l>2</l>
<F/>
</intensity>
<intensity>
<theta>31.808</theta>
<da>2.811010</da>
<intensity>1000</intensity>
<h>1</h>
<k>0</k>
<l>4</l>
<F/>
</intensity>
<intensity>
<theta>33.527</theta>
<da>2.670700</da>
<intensity>797</intensity>
<h>1</h>
<k>1</k>
<l>0</l>
<F/>
</intensity>
<intensity>
<theta>38.105</theta>
<da>2.359680</da>
<intensity>13</intensity>
<h>0</h>
<k>0</k>
<l>6</l>
<F/>
</intensity>
<intensity>
<theta>38.707</theta>
<da>2.324330</da>
<intensity>111</intensity>
<h>1</h>
<k>1</k>
<l>3</l>
<F/>
</intensity>
<intensity>
<theta>41.019</theta>
<da>2.198520</da>
<intensity>14</intensity>
<h>2</h>
<k>0</k>
<l>2</l>
<F/>
</intensity>
<intensity>
<theta>46.886</theta>
<da>1.936170</da>
<intensity>398</intensity>
<h>0</h>
<k>2</k>
<l>4</l>
<F/>
</intensity>
<intensity>
<theta>51.647</theta>
<da>1.768330</da>
<intensity>276</intensity>
<h>1</h>
<k>1</k>
<l>6</l>
<F/>
</intensity>
<intensity>
<theta>52.708</theta>
<da>1.735200</da>
<intensity>7</intensity>
<h>2</h>
<k>1</k>
<l>1</l>
<F/>
</intensity>
<intensity>
<theta>53.976</theta>
<da>1.697380</da>
<intensity>37</intensity>
<h>1</h>
<k>2</k>
<l>2</l>
<F/>
</intensity>
<intensity>
<theta>55.551</theta>
<da>1.652920</da>
<intensity>94</intensity>
<h>0</h>
<k>1</k>
<l>8</l>
<F/>
</intensity>
<intensity>
<theta>58.863</theta>
<da>1.567570</da>
<intensity>272</intensity>
<h>2</h>
<k>1</k>
<l>4</l>
<F/>
</intensity>
<intensity>
<theta>59.941</theta>
<da>1.541930</da>
<intensity>222</intensity>
<h>3</h>
<k>0</k>
<l>0</l>
<F/>
</intensity>
<intensity>
<theta>62.367</theta>
<da>1.487650</da>
<intensity>3</intensity>
<h>1</h>
<k>2</k>
<l>5</l>
<F/>
</intensity>
<intensity>
<theta>66.466</theta>
<da>1.405510</da>
<intensity>43</intensity>
<h>2</h>
<k>0</k>
<l>8</l>
<F/>
</intensity>
<intensity>
<theta>69.357</theta>
<da>1.353810</da>
<intensity>60</intensity>
<h>1</h>
<k>0</k>
<l>10</l>
<F/>
</intensity>
<intensity>
<theta>70.457</theta>
<da>1.335350</da>
<intensity>69</intensity>
<h>2</h>
<k>2</k>
<l>0</l>
<F/>
</intensity>
<intensity>
<theta>71.233</theta>
<da>1.322690</da>
<intensity>2</intensity>
<h>2</h>
<k>1</k>
<l>7</l>
<F/>
</intensity>
<intensity>
<theta>73.276</theta>
<da>1.290780</da>
<intensity>20</intensity>
<h>3</h>
<k>0</k>
<l>6</l>
<F/>
</intensity>
<intensity>
<theta>73.666</theta>
<da>1.284900</da>
<intensity>4</intensity>
<h>2</h>
<k>2</k>
<l>3</l>
<F/>
</intensity>
<intensity>
<theta>74.149</theta>
<da>1.277730</da>
<intensity>2</intensity>
<h>1</h>
<k>3</k>
<l>1</l>
<F/>
</intensity>
<intensity>
<theta>75.204</theta>
<da>1.262400</da>
<intensity>19</intensity>
<h>3</h>
<k>1</k>
<l>2</l>
<F/>
</intensity>
<intensity>
<theta>76.531</theta>
<da>1.243780</da>
<intensity>49</intensity>
<h>1</h>
<k>2</k>
<l>8</l>
<F/>
</intensity>
<intensity>
<theta>79.270</theta>
<da>1.207530</da>
<intensity>35</intensity>
<h>0</h>
<k>2</k>
<l>10</l>
<F/>
</intensity>
<intensity>
<theta>79.377</theta>
<da>1.206170</da>
<intensity>72</intensity>
<h>1</h>
<k>3</k>
<l>4</l>
<F/>
</intensity>
<intensity>
<theta>81.516</theta>
<da>1.179840</da>
<intensity>1</intensity>
<h>0</h>
<k>0</k>
<l>12</l>
<F/>
</intensity>
<intensity>
<theta>82.469</theta>
<da>1.168610</da>
<intensity>2</intensity>
<h>3</h>
<k>1</k>
<l>5</l>
<F/>
</intensity>
<intensity>
<theta>83.028</theta>
<da>1.162160</da>
<intensity>34</intensity>
<h>2</h>
<k>2</k>
<l>6</l>
<F/>
</intensity>
<intensity>
<theta>84.893</theta>
<da>1.141320</da>
<intensity>6</intensity>
<h>0</h>
<k>4</k>
<l>2</l>
<F/>
</intensity>
<intensity>
<theta>88.865</theta>
<da>1.100290</da>
<intensity>45</intensity>
<h>2</h>
<k>1</k>
<l>10</l>
<F/>
</intensity>
<intensity>
<theta>88.971</theta>
<da>1.099260</da>
<intensity>29</intensity>
<h>4</h>
<k>0</k>
<l>4</l>
<F/>
</intensity>
<intensity>
<theta>90.631</theta>
<da>1.083390</da>
<intensity>1</intensity>
<h>1</h>
<k>3</k>
<l>7</l>
<F/>
</intensity>
<intensity>
<theta>91.080</theta>
<da>1.079220</da>
<intensity>10</intensity>
<h>1</h>
<k>1</k>
<l>12</l>
<F/>
</intensity>
<intensity>
<theta>93.417</theta>
<da>1.058260</da>
<intensity>1</intensity>
<h>3</h>
<k>2</k>
<l>1</l>
<F/>
</intensity>
<intensity>
<theta>94.437</theta>
<da>1.049500</da>
<intensity>3</intensity>
<h>2</h>
<k>3</k>
<l>2</l>
<F/>
</intensity>
<intensity>
<theta>95.729</theta>
<da>1.038730</da>
<intensity>25</intensity>
<h>3</h>
<k>1</k>
<l>8</l>
<F/>
</intensity>
<intensity>
<theta>98.535</theta>
<da>1.016520</da>
<intensity>49</intensity>
<h>3</h>
<k>2</k>
<l>4</l>
<F/>
</intensity>
<intensity>
<theta>99.474</theta>
<da>1.009430</da>
<intensity>41</intensity>
<h>4</h>
<k>1</k>
<l>0</l>
<F/>
</intensity>
<intensity>
<theta>101.635</theta>
<da>0.993730</da>
<intensity>1</intensity>
<h>2</h>
<k>3</k>
<l>5</l>
<F/>
</intensity>
<intensity>
<theta>102.461</theta>
<da>0.987957</da>
<intensity>17</intensity>
<h>0</h>
<k>1</k>
<l>14</l>
<F/>
</intensity>
<intensity>
<theta>105.438</theta>
<da>0.968086</da>
<intensity>10</intensity>
<h>0</h>
<k>4</k>
<l>8</l>
<F/>
</intensity>
<intensity>
<theta>108.236</theta>
<da>0.950695</da>
<intensity>28</intensity>
<h>1</h>
<k>3</k>
<l>10</l>
<F/>
</intensity>
<intensity>
<theta>110.106</theta>
<da>0.939728</da>
<intensity>1</intensity>
<h>3</h>
<k>2</k>
<l>7</l>
<F/>
</intensity>
<intensity>
<theta>110.584</theta>
<da>0.937004</da>
<intensity>2</intensity>
<h>3</h>
<k>0</k>
<l>12</l>
<F/>
</intensity>
<intensity>
<theta>112.192</theta>
<da>0.928076</da>
<intensity>30</intensity>
<h>1</h>
<k>4</k>
<l>6</l>
<F/>
</intensity>
<intensity>
<theta>112.466</theta>
<da>0.926589</da>
<intensity>15</intensity>
<h>2</h>
<k>0</k>
<l>14</l>
<F/>
</intensity>
<intensity>
<theta>114.212</theta>
<da>0.917355</da>
<intensity>1</intensity>
<h>5</h>
<k>0</k>
<l>2</l>
<F/>
</intensity>
<intensity>
<theta>115.630</theta>
<da>0.910137</da>
<intensity>15</intensity>
<h>2</h>
<k>3</k>
<l>8</l>
<F/>
</intensity>
<intensity>
<theta>118.760</theta>
<da>0.895085</da>
<intensity>21m</intensity>
<h>0</h>
<k>5</k>
<l>4</l>
<F/>
</intensity>
<intensity>
<theta>118.760</theta>
<da>0.895085</da>
<intensity>21m</intensity>
<h>4</h>
<k>0</k>
<l>10</l>
<F/>
</intensity>
<intensity>
<theta>119.824</theta>
<da>0.890232</da>
<intensity>19m</intensity>
<h>1</h>
<k>1</k>
<l>15</l>
<F/>
</intensity>
<intensity>
<theta>119.824</theta>
<da>0.890232</da>
<intensity>19m</intensity>
<h>3</h>
<k>3</k>
<l>0</l>
<F/>
</intensity>
<intensity>
<theta>121.196</theta>
<da>0.884165</da>
<intensity>4</intensity>
<h>2</h>
<k>2</k>
<l>12</l>
<F/>
</intensity>
<intensity>
<theta>123.265</theta>
<da>0.875399</da>
<intensity>24m</intensity>
<h>1</h>
<k>2</k>
<l>14</l>
<F/>
</intensity>
<intensity>
<theta>123.265</theta>
<da>0.875399</da>
<intensity>24m</intensity>
<h>3</h>
<k>3</k>
<l>3</l>
<F/>
</intensity>
<intensity>
<theta>123.967</theta>
<da>0.872529</da>
<intensity>1</intensity>
<h>2</h>
<k>4</k>
<l>1</l>
<F/>
</intensity>
<intensity>
<theta>124.818</theta>
<da>0.869120</da>
<intensity>1</intensity>
<h>1</h>
<k>0</k>
<l>16</l>
<F/>
</intensity>
<intensity>
<theta>125.203</theta>
<da>0.867600</da>
<intensity>5</intensity>
<h>4</h>
<k>2</k>
<l>2</l>
<F/>
</intensity>
<intensity>
<theta>130.355</theta>
<da>0.848689</da>
<intensity>26m</intensity>
<h>2</h>
<k>4</k>
<l>4</l>
<F/>
</intensity>
<intensity>
<theta>130.355</theta>
<da>0.848689</da>
<intensity>26m</intensity>
<h>3</h>
<k>2</k>
<l>10</l>
<F/>
</intensity>
<intensity>
<theta>134.491</theta>
<da>0.835290</da>
<intensity>1</intensity>
<h>4</h>
<k>2</k>
<l>5</l>
<F/>
</intensity>
<intensity>
<theta>135.272</theta>
<da>0.832927</da>
<intensity>8</intensity>
<h>3</h>
<k>3</k>
<l>6</l>
<F/>
</intensity>
<intensity>
<theta>136.172</theta>
<da>0.830272</da>
<intensity>1</intensity>
<h>1</h>
<k>3</k>
<l>13</l>
<F/>
</intensity>
<intensity>
<theta>136.476</theta>
<da>0.829388</da>
<intensity>1</intensity>
<h>5</h>
<k>1</k>
<l>1</l>
<F/>
</intensity>
<intensity>
<theta>137.505</theta>
<da>0.826459</da>
<intensity>1</intensity>
<h>0</h>
<k>2</k>
<l>16</l>
<F/>
</intensity>
<intensity>
<theta>137.975</theta>
<da>0.825151</da>
<intensity>4</intensity>
<h>1</h>
<k>5</k>
<l>2</l>
<F/>
</intensity>
<intensity>
<theta>139.934</theta>
<da>0.819886</da>
<intensity>7</intensity>
<h>5</h>
<k>0</k>
<l>8</l>
<F/>
</intensity>
<intensity>
<theta>144.478</theta>
<da>0.808832</da>
<intensity>23</intensity>
<h>5</h>
<k>1</k>
<l>4</l>
<F/>
</intensity>
<intensity>
<theta>147.445</theta>
<da>0.802445</da>
<intensity>1</intensity>
<h>2</h>
<k>4</k>
<l>7</l>
<F/>
</intensity>
</stick_series>
</graphs>
</pdfcard>

File: scripts_V_Nb_Mn_O/data/icdd/PDF Card - 01-071-4824.xml
<?xml version="1.0" encoding="UTF-8" standalone="no"?>
<?xml-stylesheet type="text/xsl" href="pdfcard.xsl"?><pdfcard>
<pdf_data ApplicationName="PDF-4+ 2020" ApplicationVersion="4.20.0.1" CurrentYear="2019">
<pdf_number>01-071-4824</pdf_number>
<chemical_formula>Mn O2</chemical_formula>
<empirical_formula>Mn O2</empirical_formula>
<anx>AX2</anx>
<chemical_name>Manganese Oxide</chemical_name>
<mineral_name>Pyrolusite, syn</mineral_name>
<common_name>manganese(IV) oxide</common_name>
<xstal_system>Tetragonal</xstal_system>
<xtldx>5.196</xtldx>
<ds>5.2</ds>
<rep_struc>Ti O2</rep_struc>
<rep_struc_alpha_order>O2 Ti</rep_struc_alpha_order>
<lpf_rep_struc>Ti O2,tP6,136</lpf_rep_struc>
<lpf_rep_struc_alpha_order>O2 Ti,tP6,136</lpf_rep_struc_alpha_order>
<pressure_temperature>Ambient</pressure_temperature>
<status>Alternate</status>
<cell_a>4.4</cell_a>
<cell_c>2.87</cell_c>
<z>2.00</z>
<cell_vol>55.56</cell_vol>
<cell_mv>27.78</cell_mv>
<authcovera>0.652</authcovera>
<xtlvol>55.56</xtlvol>
<redcellvol>55.56</redcellvol>
<xtla>4.400</xtla>
<xtlb>4.400</xtlb>
<xtlc>2.870</xtlc>
<xtlal>90.00</xtlal>
<xtlbe>90.00</xtlbe>
<xtlga>90.00</xtlga>
<xtlcovera>0.652</xtlcovera>
<xtlaoverb>1.000</xtlaoverb>
<xtlcoverb>0.652</xtlcoverb>
<redcell_a>2.870</redcell_a>
<redcell_b>4.400</redcell_b>
<redcell_c>4.400</redcell_c>
<redcell_al>90.00</redcell_al>
<redcell_be>90.00</redcell_be>
<redcell_ga>90.00</redcell_ga>
<xtlz>2.00</xtlz>
<ss>F(30) = 999.9(0.0001, 30)</ss>
<xtlsg>P42/mnm (136)</xtlsg>
<xtlmolwt>86.94</xtlmolwt>
<quality_mark>Indexed</quality_mark>
<iic>4.08</iic>
<iic_nd>0.56</iic_nd>
<lambda>1.5406</lambda>
<patrad>CuKα1</patrad>
<source>Calculated - Peak</source>
<instrument>Calculated</instrument>
<temperature>298.0</temperature>
<aspectn>136</aspectn>
<spgr_label>Space Group</spgr_label>
<spgr>P42/mnm (136)</spgr>
<pearson>tP6.00</pearson>
<pdf_minclass>Rutile (supergroup), 1Q (group)</pdf_minclass>
<entry_date>09/01/2005</entry_date>
<last_mod_date>09/01/2015</last_mod_date>
<last_modifications>Update</last_modifications>
<weight_percent>Mn63.19 O36.81</weight_percent>
<atomic_percent>Mn33.33 O66.67</atomic_percent>
<structure_info>Atomic parameters are cross-referenced from PDF entry 04-003-1024</structure_info>
<tf_type>B</tf_type>
<sg_sym_ops>
<sg_sym_op>
<seq>1</seq>
<operator>x,y,z</operator>
</sg_sym_op>
<sg_sym_op>
<seq>2</seq>
<operator>-x,-y,-z</operator>
</sg_sym_op>
<sg_sym_op>
<seq>3</seq>
<operator>-x,-y,z</operator>
</sg_sym_op>
<sg_sym_op>
<seq>4</seq>
<operator>x,y,-z</operator>
</sg_sym_op>
<sg_sym_op>
<seq>5</seq>
<operator>x+1/2,-y+1/2,z+1/2</operator>
</sg_sym_op>
<sg_sym_op>
<seq>6</seq>
<operator>-x+1/2,y+1/2,-z+1/2</operator>
</sg_sym_op>
<sg_sym_op>
<seq>7</seq>
<operator>-x+1/2,y+1/2,z+1/2</operator>
</sg_sym_op>
<sg_sym_op>
<seq>8</seq>
<operator>x+1/2,-y+1/2,-z+1/2</operator>
</sg_sym_op>
<sg_sym_op>
<seq>9</seq>
<operator>y,x,z</operator>
</sg_sym_op>
<sg_sym_op>
<seq>10</seq>
<operator>-y,-x,-z</operator>
</sg_sym_op>
<sg_sym_op>
<seq>11</seq>
<operator>-y,-x,z</operator>
</sg_sym_op>
<sg_sym_op>
<seq>12</seq>
<operator>y,x,-z</operator>
</sg_sym_op>
<sg_sym_op>
<seq>13</seq>
<operator>y+1/2,-x+1/2,z+1/2</operator>
</sg_sym_op>
<sg_sym_op>
<seq>14</seq>
<operator>-y+1/2,x+1/2,-z+1/2</operator>
</sg_sym_op>
<sg_sym_op>
<seq>15</seq>
<operator>-y+1/2,x+1/2,z+1/2</operator>
</sg_sym_op>
<sg_sym_op>
<seq>16</seq>
<operator>y+1/2,-x+1/2,-z+1/2</operator>
</sg_sym_op>
</sg_sym_ops>
<idp_column>Biso</idp_column>
<adp_column>Bani</adp_column>
<atomic_coords>
<atomic_coord>
<atom>O</atom>
<num>1</num>
<wyckoff>4f</wyckoff>
<symmetry>m.2m</symmetry>
<x>0.30515</x>
<y>0.30515</y>
<z>0.0</z>
<sof>1.0</sof>
<idp>0.57777</idp>
<aet>3#b</aet>
</atomic_coord>
<atomic_coord>
<atom>Mn</atom>
<num>2</num>
<wyckoff>2a</wyckoff>
<symmetry>m.mm</symmetry>
<x>0.0</x>
<y>0.0</y>
<z>0.0</z>
<sof>1.0</sof>
<idp>0.39206</idp>
<aet>6-a</aet>
</atomic_coord>
</atomic_coords>
<ani_temp_facs>
<ani_temp_fac>
<atom>O</atom>
<num>1</num>
<adp11>0.487525</adp11>
<adp22>0.487525</adp22>
<adp33>0.758372</adp33>
<adp12>-0.185724</adp12>
<adp13>0.0</adp13>
<adp23>0.0</adp23>
</ani_temp_fac>
<ani_temp_fac>
<atom>Mn</atom>
<num>2</num>
<adp11>0.294063</adp11>
<adp22>0.294063</adp22>
<adp33>0.588125</adp33>
<adp12>0.00773849</adp12>
<adp13>0.0</adp13>
<adp23>0.0</adp23>
</ani_temp_fac>
</ani_temp_facs>
<ac_space_group>P42/mnm (136)</ac_space_group>
<ac_unit_cell_a>4.3983(3)</ac_unit_cell_a>
<ac_unit_cell_b>4.3983(3)</ac_unit_cell_b>
<ac_unit_cell_c>2.8730(3)</ac_unit_cell_c>
<ac_unit_cell_alpha>90</ac_unit_cell_alpha>
<ac_unit_cell_beta>90</ac_unit_cell_beta>
<ac_unit_cell_gamma>90</ac_unit_cell_gamma>
<subfile_indicator>Common Phase, Forensic, Inorganic, Metal &amp; Alloy, Mineral Related (Mineral, Synthetic)</subfile_indicator>
<cross_ref_pdf_numbers>00-001-0799 (Deleted), 00-002-0567 (Deleted), 00-004-0591 (Deleted), 00-004-0779 (Deleted), 00-012-0716 (Deleted), 00-024-0735 (Primary), 03-065-2821 (Alternate), 04-002-1256 (Alternate), 04-002-3083 (Alternate), 04-003-1024 (Primary), 04-003-2342 (Alternate), 04-003-5849 (Alternate), 04-004-9017 (Alternate), 04-005-4365 (Alternate), 04-005-4881 (Alternate), 04-006-5427 (Alternate), 04-006-6397 (Alternate), 04-006-8122 (Alternate), 04-007-3893 (Alternate), 04-007-5822 (Alternate), 04-009-8106 (Alternate), 04-021-8136 (Alternate), 04-022-7425 (Alternate)</cross_ref_pdf_numbers>
<references>
<reference_group>
<type>Primary Reference</type>
<reference>Calculated from ICSD using POWD-12++.</reference>
</reference_group>
<reference_group>
<type>Crystal Structure</type>
<reference>Crystal Structure Source: LPF.</reference>
</reference_group>
<reference_group>
<type>Structure</type>
<reference>John, A.S. "Crystal structure of the rutile type". Phys. Rev. 1923, 21, 389.</reference>
</reference_group>
<reference_group>
<type>Structure</type>
<reference>John, A.S. Atti R. Accad. Ital., Rend. Cl. Sci. Fis., Mat. Nat. 1926, 3, 224.</reference>
</reference_group>
<reference_group>
<type>Structure</type>
<reference>John, A.S. Skr. Nor. Vidensk.-Akad., Kl. 1: Mat.-Naturvidensk. Kl. 1926, 1926, 1.</reference>
</reference_group>
</references>
<database_comments>ANX: AX2. Analysis: Mn1 O2. Formula from original source: Mn O2. ICSD Collection Code: 56006. Calculated Pattern Original Remarks: Cell from 2nd ref. (Goldschmidt et al.): 4.41, 2.88, from 3rd ref:: 4.39, 2.86. Minor Warning: No e.s.d reported/abstracted on the cell dimension. No R factors reported/abstracted. Wyckoff Sequence: f a (P42/MNM). Unit Cell Data Source: Powder Diffraction.</database_comments>
<crystal_properties>Centrosymmetric</crystal_properties>
</pdf_data>
<graphs>
<wave_length>Cu Kα1 1.54056 Å</wave_length>
<chart_name>PDF Card - 01-071-4824.jpg</chart_name>
<stick_series type="Mn O2 - 01-071-4824 (Stick, Fixed Slit Intensity)">
<intensity>
<theta>28.668</theta>
<da>3.111270</da>
<intensity>1000</intensity>
<h>1</h>
<k>1</k>
<l>0</l>
<F/>
</intensity>
<intensity>
<theta>37.379</theta>
<da>2.403830</da>
<intensity>513</intensity>
<h>1</h>
<k>0</k>
<l>1</l>
<F/>
</intensity>
<intensity>
<theta>40.990</theta>
<da>2.200000</da>
<intensity>88</intensity>
<h>2</h>
<k>0</k>
<l>0</l>
<F/>
</intensity>
<intensity>
<theta>42.833</theta>
<da>2.109540</da>
<intensity>133</intensity>
<h>1</h>
<k>1</k>
<l>1</l>
<F/>
</intensity>
<intensity>
<theta>46.090</theta>
<da>1.967740</da>
<intensity>42</intensity>
<h>2</h>
<k>1</k>
<l>0</l>
<F/>
</intensity>
<intensity>
<theta>56.670</theta>
<da>1.622920</da>
<intensity>456</intensity>
<h>2</h>
<k>1</k>
<l>1</l>
<F/>
</intensity>
<intensity>
<theta>59.360</theta>
<da>1.555630</da>
<intensity>128</intensity>
<h>2</h>
<k>2</k>
<l>0</l>
<F/>
</intensity>
<intensity>
<theta>64.929</theta>
<da>1.435000</da>
<intensity>57</intensity>
<h>0</h>
<k>0</k>
<l>2</l>
<F/>
</intensity>
<intensity>
<theta>67.229</theta>
<da>1.391400</da>
<intensity>66</intensity>
<h>3</h>
<k>1</k>
<l>0</l>
<F/>
</intensity>
<intensity>
<theta>68.557</theta>
<da>1.367650</da>
<intensity>3</intensity>
<h>2</h>
<k>2</k>
<l>1</l>
<F/>
</intensity>
<intensity>
<theta>72.285</theta>
<da>1.306010</da>
<intensity>131</intensity>
<h>3</h>
<k>0</k>
<l>1</l>
<F/>
</intensity>
<intensity>
<theta>72.473</theta>
<da>1.303080</da>
<intensity>76</intensity>
<h>1</h>
<k>1</k>
<l>2</l>
<F/>
</intensity>
<intensity>
<theta>75.937</theta>
<da>1.252020</da>
<intensity>6</intensity>
<h>3</h>
<k>1</k>
<l>1</l>
<F/>
</intensity>
<intensity>
<theta>78.278</theta>
<da>1.220340</da>
<intensity>1</intensity>
<h>3</h>
<k>2</k>
<l>0</l>
<F/>
</intensity>
<intensity>
<theta>79.714</theta>
<da>1.201920</da>
<intensity>18</intensity>
<h>2</h>
<k>0</k>
<l>2</l>
<F/>
</intensity>
<intensity>
<theta>83.266</theta>
<da>1.159440</da>
<intensity>6</intensity>
<h>2</h>
<k>1</k>
<l>2</l>
<F/>
</intensity>
<intensity>
<theta>86.612</theta>
<da>1.123030</da>
<intensity>31</intensity>
<h>3</h>
<k>2</k>
<l>1</l>
<F/>
</intensity>
<intensity>
<theta>88.895</theta>
<da>1.100000</da>
<intensity>18</intensity>
<h>4</h>
<k>0</k>
<l>0</l>
<F/>
</intensity>
<intensity>
<theta>92.407</theta>
<da>1.067160</da>
<intensity>5</intensity>
<h>4</h>
<k>1</k>
<l>0</l>
<F/>
</intensity>
<intensity>
<theta>93.820</theta>
<da>1.054770</da>
<intensity>39</intensity>
<h>2</h>
<k>2</k>
<l>2</l>
<F/>
</intensity>
<intensity>
<theta>95.929</theta>
<da>1.037090</da>
<intensity>19</intensity>
<h>3</h>
<k>3</k>
<l>0</l>
<F/>
</intensity>
<intensity>
<theta>100.723</theta>
<da>1.000250</da>
<intensity>38</intensity>
<h>4</h>
<k>1</k>
<l>1</l>
<F/>
</intensity>
<intensity>
<theta>100.907</theta>
<da>0.998927</da>
<intensity>32</intensity>
<h>3</h>
<k>1</k>
<l>2</l>
<F/>
</intensity>
<intensity>
<theta>103.055</theta>
<da>0.983870</da>
<intensity>15</intensity>
<h>4</h>
<k>2</k>
<l>0</l>
<F/>
</intensity>
<intensity>
<theta>104.322</theta>
<da>0.975363</da>
<intensity>1</intensity>
<h>3</h>
<k>3</k>
<l>1</l>
<F/>
</intensity>
<intensity>
<theta>110.971</theta>
<da>0.934826</da>
<intensity>11</intensity>
<h>1</h>
<k>0</k>
<l>3</l>
<F/>
</intensity>
<intensity>
<theta>111.713</theta>
<da>0.930701</da>
<intensity>2</intensity>
<h>4</h>
<k>2</k>
<l>1</l>
<F/>
</intensity>
<intensity>
<theta>111.907</theta>
<da>0.929637</da>
<intensity>1</intensity>
<h>3</h>
<k>2</k>
<l>2</l>
<F/>
</intensity>
<intensity>
<theta>114.783</theta>
<da>0.914415</da>
<intensity>2</intensity>
<h>1</h>
<k>1</k>
<l>3</l>
<F/>
</intensity>
<intensity>
<theta>122.165</theta>
<da>0.880000</da>
<intensity>1</intensity>
<h>4</h>
<k>3</k>
<l>0</l>
<F/>
</intensity>
<intensity>
<theta>123.847</theta>
<da>0.873016</da>
<intensity>16</intensity>
<h>4</h>
<k>0</k>
<l>2</l>
<F/>
</intensity>
<intensity>
<theta>126.417</theta>
<da>0.862911</da>
<intensity>17</intensity>
<h>5</h>
<k>1</k>
<l>0</l>
<F/>
</intensity>
<intensity>
<theta>127.090</theta>
<da>0.860373</da>
<intensity>31</intensity>
<h>2</h>
<k>1</k>
<l>3</l>
<F/>
</intensity>
<intensity>
<theta>128.190</theta>
<da>0.856323</da>
<intensity>4</intensity>
<h>4</h>
<k>1</k>
<l>2</l>
<F/>
</intensity>
<intensity>
<theta>132.565</theta>
<da>0.841339</da>
<intensity>34</intensity>
<h>5</h>
<k>0</k>
<l>1</l>
<F/>
</intensity>
<intensity>
<theta>132.810</theta>
<da>0.840552</da>
<intensity>23</intensity>
<h>3</h>
<k>3</k>
<l>2</l>
<F/>
</intensity>
<intensity>
<theta>137.538</theta>
<da>0.826367</da>
<intensity>1</intensity>
<h>5</h>
<k>1</k>
<l>1</l>
<F/>
</intensity>
<intensity>
<theta>141.036</theta>
<da>0.817060</da>
<intensity>1</intensity>
<h>5</h>
<k>2</k>
<l>0</l>
<F/>
</intensity>
<intensity>
<theta>141.902</theta>
<da>0.814904</da>
<intensity>1</intensity>
<h>2</h>
<k>2</k>
<l>3</l>
<F/>
</intensity>
<intensity>
<theta>143.337</theta>
<da>0.811460</da>
<intensity>19</intensity>
<h>4</h>
<k>2</k>
<l>2</l>
<F/>
</intensity>
<intensity>
<theta>148.022</theta>
<da>0.801278</da>
<intensity>21</intensity>
<h>3</h>
<k>0</k>
<l>3</l>
<F/>
</intensity>
</stick_series>
</graphs>
</pdfcard>

File: scripts_V_Nb_Mn_O/data/icdd/PDF Card - 01-072-0484.xml
<?xml version="1.0" encoding="UTF-8" standalone="no"?>
<?xml-stylesheet type="text/xsl" href="pdfcard.xsl"?><pdfcard>
<pdf_data ApplicationName="PDF-4+ 2020" ApplicationVersion="4.20.0.1" CurrentYear="2019">
<pdf_number>01-072-0484</pdf_number>
<chemical_formula>Mn Nb2 O6</chemical_formula>
<empirical_formula>Mn Nb2 O6</empirical_formula>
<anx>AB2X6</anx>
<chemical_name>Manganese Niobium Oxide</chemical_name>
<mineral_name>Columbite-(Mn), syn</mineral_name>
<common_name>manganese diniobium oxide</common_name>
<xstal_system>Orthorhombic</xstal_system>
<xtldx>5.295</xtldx>
<ds>5.29</ds>
<pressure_temperature>Ambient</pressure_temperature>
<status>Alternate</status>
<cell_a>14.4236(19)</cell_a>
<cell_b>5.7609(7)</cell_b>
<cell_c>5.0839(6)</cell_c>
<z>4.00</z>
<cell_vol>422.44</cell_vol>
<cell_mv>105.61</cell_mv>
<authcovera>0.352</authcovera>
<authaoverb>2.504</authaoverb>
<authcoverb>0.882</authcoverb>
<xtlvol>422.44</xtlvol>
<redcellvol>422.44</redcellvol>
<xtla>5.761</xtla>
<xtlb>14.424</xtlb>
<xtlc>5.084</xtlc>
<xtlal>90.00</xtlal>
<xtlbe>90.00</xtlbe>
<xtlga>90.00</xtlga>
<xtlcovera>0.882</xtlcovera>
<xtlaoverb>0.399</xtlaoverb>
<xtlcoverb>0.352</xtlcoverb>
<redcell_a>5.084</redcell_a>
<redcell_b>5.761</redcell_b>
<redcell_c>14.424</redcell_c>
<redcell_al>90.00</redcell_al>
<redcell_be>90.00</redcell_be>
<redcell_ga>90.00</redcell_ga>
<xtlz>4.00</xtlz>
<ss>F(30) = 62.8(0.0114, 42)</ss>
<xtlsg>Pcan (60)</xtlsg>
<xtlmolwt>336.74</xtlmolwt>
<quality_mark>Star</quality_mark>
<iic>6.8</iic>
<iic_nd>0.35</iic_nd>
<lambda>1.5406</lambda>
<patrad>CuKα1</patrad>
<source>Calculated - Peak</source>
<instrument>Calculated</instrument>
<temperature>298.0</temperature>
<aspectn>60A</aspectn>
<spgr_label>Space Group</spgr_label>
<spgr>Pbcn (60)</spgr>
<rfactor>0.019</rfactor>
<pearson>oP36.00</pearson>
<pdf_minclass>Columbite (supergroup), O2a6b2c (group)</pdf_minclass>
<entry_date>09/01/1998</entry_date>
<last_mod_date>09/01/2011</last_mod_date>
<last_modifications>Reflections</last_modifications>
<weight_percent>Mn16.31 Nb55.18 O28.51</weight_percent>
<atomic_percent>Mn11.11 Nb22.22 O66.67</atomic_percent>
<tf_type>B</tf_type>
<sg_sym_ops>
<sg_sym_op>
<seq>1</seq>
<operator>x,y,z</operator>
</sg_sym_op>
<sg_sym_op>
<seq>2</seq>
<operator>-x,-y,-z</operator>
</sg_sym_op>
<sg_sym_op>
<seq>3</seq>
<operator>-x+1/2,-y+1/2,z+1/2</operator>
</sg_sym_op>
<sg_sym_op>
<seq>4</seq>
<operator>x+1/2,y+1/2,-z+1/2</operator>
</sg_sym_op>
<sg_sym_op>
<seq>5</seq>
<operator>x+1/2,-y+1/2,-z</operator>
</sg_sym_op>
<sg_sym_op>
<seq>6</seq>
<operator>-x+1/2,y+1/2,z</operator>
</sg_sym_op>
<sg_sym_op>
<seq>7</seq>
<operator>-x,y,-z+1/2</operator>
</sg_sym_op>
<sg_sym_op>
<seq>8</seq>
<operator>x,-y,z+1/2</operator>
</sg_sym_op>
</sg_sym_ops>
<idp_column>Biso</idp_column>
<adp_column>Bani</adp_column>
<atomic_coords>
<atomic_coord>
<atom>Mn</atom>
<num>1</num>
<wyckoff>4c</wyckoff>
<symmetry/>
<x>0.0</x>
<y>0.1903</y>
<z>0.25</z>
<sof>1.0</sof>
<idp>0.79</idp>
<aet/>
</atomic_coord>
<atomic_coord>
<atom>Nb</atom>
<num>2</num>
<wyckoff>8d</wyckoff>
<symmetry/>
<x>0.1616</x>
<y>0.3206</y>
<z>0.7478</z>
<sof>1.0</sof>
<idp>0.86</idp>
<aet/>
</atomic_coord>
<atomic_coord>
<atom>O</atom>
<num>3</num>
<wyckoff>8d</wyckoff>
<symmetry/>
<x>0.0973</x>
<y>0.3976</y>
<z>0.4363</z>
<sof>1.0</sof>
<idp>1.0</idp>
<aet/>
</atomic_coord>
<atomic_coord>
<atom>O</atom>
<num>4</num>
<wyckoff>8d</wyckoff>
<symmetry/>
<x>0.0846</x>
<y>0.1178</y>
<z>0.9014</z>
<sof>1.0</sof>
<idp>0.51</idp>
<aet/>
</atomic_coord>
<atomic_coord>
<atom>O</atom>
<num>5</num>
<wyckoff>8d</wyckoff>
<symmetry/>
<x>0.2555</x>
<y>0.1248</y>
<z>0.5819</z>
<sof>1.0</sof>
<idp>0.75</idp>
<aet/>
</atomic_coord>
</atomic_coords>
<ani_temp_facs/>
<ac_space_group>PBCN (60)</ac_space_group>
<ac_unit_cell_a>14.4236(19)</ac_unit_cell_a>
<ac_unit_cell_b>5.7609(7)</ac_unit_cell_b>
<ac_unit_cell_c>5.0839(6)</ac_unit_cell_c>
<ac_unit_cell_alpha>90</ac_unit_cell_alpha>
<ac_unit_cell_beta>90</ac_unit_cell_beta>
<ac_unit_cell_gamma>90</ac_unit_cell_gamma>
<subfile_indicator>Inorganic, Mineral Related (Mineral, Synthetic)</subfile_indicator>
<cross_ref_pdf_numbers>01-075-2159 (Alternate), 01-086-2586 (Alternate), 01-086-2589 (Alternate), 01-086-2590 (Alternate), 04-001-9229 (Alternate), 04-002-1840 (Alternate), 04-002-3607 (Alternate), 04-002-5430 (Alternate), 04-014-2995 (Primary)</cross_ref_pdf_numbers>
<references>
<reference_group>
<type>Primary Reference</type>
<reference>Calculated from ICSD using POWD-12++ 1997.</reference>
</reference_group>
<reference_group>
<type>Structure</type>
<doi>10.1524/zkri.1976.144.1-6.238</doi>
<reference>Weitzel, H. "Kristallstrukturverfeinerung von Wolframiten und Columbiten". Z. Kristallogr., Kristallgeom., Kristallphys., Kristallchem. 1976, 144, 238.</reference>
</reference_group>
</references>
<database_comments>ANX: AB2X6. Analysis: Mn1 Nb2 O6. Formula from original source: Mn Nb2 O6. ICSD Collection Code: 15856. Wyckoff Sequence: d4 c(PBCN). Unit Cell Data Source: Powder Diffraction.</database_comments>
<crystal_properties>Centrosymmetric</crystal_properties>
</pdf_data>
<graphs>
<wave_length>Cu Kα1 1.54056 Å</wave_length>
<chart_name>PDF Card - 01-072-0484.jpg</chart_name>
<stick_series type="Mn Nb2 O6 - 01-072-0484 (Stick, Fixed Slit Intensity)">
<intensity>
<theta>12.263</theta>
<da>7.211800</da>
<intensity>54</intensity>
<h>2</h>
<k>0</k>
<l>0</l>
<F/>
</intensity>
<intensity>
<theta>16.556</theta>
<da>5.349950</da>
<intensity>27</intensity>
<h>1</h>
<k>1</k>
<l>0</l>
<F/>
</intensity>
<intensity>
<theta>24.090</theta>
<da>3.691260</da>
<intensity>263m</intensity>
<h>1</h>
<k>1</k>
<l>1</l>
<F/>
</intensity>
<intensity>
<theta>24.090</theta>
<da>3.691260</da>
<intensity>263m</intensity>
<h>3</h>
<k>1</k>
<l>0</l>
<F/>
</intensity>
<intensity>
<theta>24.669</theta>
<da>3.605900</da>
<intensity>44</intensity>
<h>4</h>
<k>0</k>
<l>0</l>
<F/>
</intensity>
<intensity>
<theta>26.425</theta>
<da>3.370060</da>
<intensity>1</intensity>
<h>2</h>
<k>1</k>
<l>1</l>
<F/>
</intensity>
<intensity>
<theta>29.889</theta>
<da>2.986970</da>
<intensity>1000</intensity>
<h>3</h>
<k>1</k>
<l>1</l>
<F/>
</intensity>
<intensity>
<theta>31.021</theta>
<da>2.880450</da>
<intensity>102</intensity>
<h>0</h>
<k>2</k>
<l>0</l>
<F/>
</intensity>
<intensity>
<theta>33.471</theta>
<da>2.674980</da>
<intensity>2</intensity>
<h>2</h>
<k>2</k>
<l>0</l>
<F/>
</intensity>
<intensity>
<theta>34.201</theta>
<da>2.619540</da>
<intensity>1</intensity>
<h>4</h>
<k>1</k>
<l>1</l>
<F/>
</intensity>
<intensity>
<theta>34.750</theta>
<da>2.579410</da>
<intensity>1</intensity>
<h>5</h>
<k>1</k>
<l>0</l>
<F/>
</intensity>
<intensity>
<theta>35.279</theta>
<da>2.541950</da>
<intensity>120</intensity>
<h>0</h>
<k>0</k>
<l>2</l>
<F/>
</intensity>
<intensity>
<theta>35.800</theta>
<da>2.506150</da>
<intensity>114m</intensity>
<h>0</h>
<k>2</k>
<l>1</l>
<F/>
</intensity>
<intensity>
<theta>35.800</theta>
<da>2.506150</da>
<intensity>114m</intensity>
<h>1</h>
<k>0</k>
<l>2</l>
<F/>
</intensity>
<intensity>
<theta>36.355</theta>
<da>2.469150</da>
<intensity>1</intensity>
<h>1</h>
<k>2</k>
<l>1</l>
<F/>
</intensity>
<intensity>
<theta>37.377</theta>
<da>2.403930</da>
<intensity>59</intensity>
<h>6</h>
<k>0</k>
<l>0</l>
<F/>
</intensity>
<intensity>
<theta>37.978</theta>
<da>2.367280</da>
<intensity>7</intensity>
<h>2</h>
<k>2</k>
<l>1</l>
<F/>
</intensity>
<intensity>
<theta>39.205</theta>
<da>2.295970</da>
<intensity>2</intensity>
<h>1</h>
<k>1</k>
<l>2</l>
<F/>
</intensity>
<intensity>
<theta>40.092</theta>
<da>2.247200</da>
<intensity>29m</intensity>
<h>3</h>
<k>0</k>
<l>2</l>
<F/>
</intensity>
<intensity>
<theta>40.092</theta>
<da>2.247200</da>
<intensity>29m</intensity>
<h>4</h>
<k>2</k>
<l>0</l>
<F/>
</intensity>
<intensity>
<theta>40.560</theta>
<da>2.222350</da>
<intensity>57</intensity>
<h>3</h>
<k>2</k>
<l>1</l>
<F/>
</intensity>
<intensity>
<theta>43.176</theta>
<da>2.093560</da>
<intensity>62</intensity>
<h>3</h>
<k>1</k>
<l>2</l>
<F/>
</intensity>
<intensity>
<theta>43.524</theta>
<da>2.077610</da>
<intensity>10</intensity>
<h>4</h>
<k>0</k>
<l>2</l>
<F/>
</intensity>
<intensity>
<theta>43.962</theta>
<da>2.057920</da>
<intensity>15</intensity>
<h>4</h>
<k>2</k>
<l>1</l>
<F/>
</intensity>
<intensity>
<theta>44.522</theta>
<da>2.033350</da>
<intensity>1</intensity>
<h>6</h>
<k>1</k>
<l>1</l>
<F/>
</intensity>
<intensity>
<theta>46.423</theta>
<da>1.954400</da>
<intensity>1</intensity>
<h>4</h>
<k>1</k>
<l>2</l>
<F/>
</intensity>
<intensity>
<theta>46.784</theta>
<da>1.940150</da>
<intensity>4</intensity>
<h>7</h>
<k>1</k>
<l>0</l>
<F/>
</intensity>
<intensity>
<theta>47.676</theta>
<da>1.905930</da>
<intensity>68m</intensity>
<h>0</h>
<k>2</k>
<l>2</l>
<F/>
</intensity>
<intensity>
<theta>47.676</theta>
<da>1.905930</da>
<intensity>68m</intensity>
<h>1</h>
<k>3</k>
<l>0</l>
<F/>
</intensity>
<intensity>
<theta>48.051</theta>
<da>1.891900</da>
<intensity>2m</intensity>
<h>1</h>
<k>2</k>
<l>2</l>
<F/>
</intensity>
<intensity>
<theta>48.051</theta>
<da>1.891900</da>
<intensity>2m</intensity>
<h>5</h>
<k>2</k>
<l>1</l>
<F/>
</intensity>
<intensity>
<theta>49.335</theta>
<da>1.845630</da>
<intensity>60m</intensity>
<h>2</h>
<k>2</k>
<l>2</l>
<F/>
</intensity>
<intensity>
<theta>49.335</theta>
<da>1.845630</da>
<intensity>60m</intensity>
<h>6</h>
<k>2</k>
<l>0</l>
<F/>
</intensity>
<intensity>
<theta>50.295</theta>
<da>1.812640</da>
<intensity>16m</intensity>
<h>5</h>
<k>1</k>
<l>2</l>
<F/>
</intensity>
<intensity>
<theta>50.295</theta>
<da>1.812640</da>
<intensity>16m</intensity>
<h>7</h>
<k>1</k>
<l>1</l>
<F/>
</intensity>
<intensity>
<theta>50.584</theta>
<da>1.802950</da>
<intensity>1</intensity>
<h>8</h>
<k>0</k>
<l>0</l>
<F/>
</intensity>
<intensity>
<theta>51.181</theta>
<da>1.783320</da>
<intensity>106m</intensity>
<h>1</h>
<k>3</k>
<l>1</l>
<F/>
</intensity>
<intensity>
<theta>51.181</theta>
<da>1.783320</da>
<intensity>106m</intensity>
<h>3</h>
<k>3</k>
<l>0</l>
<F/>
</intensity>
<intensity>
<theta>52.338</theta>
<da>1.746590</da>
<intensity>140</intensity>
<h>6</h>
<k>0</k>
<l>2</l>
<F/>
</intensity>
<intensity>
<theta>52.719</theta>
<da>1.734850</da>
<intensity>169</intensity>
<h>6</h>
<k>2</k>
<l>1</l>
<F/>
</intensity>
<intensity>
<theta>54.483</theta>
<da>1.682790</da>
<intensity>16m</intensity>
<h>3</h>
<k>3</k>
<l>1</l>
<F/>
</intensity>
<intensity>
<theta>54.483</theta>
<da>1.682790</da>
<intensity>16m</intensity>
<h>4</h>
<k>2</k>
<l>2</l>
<F/>
</intensity>
<intensity>
<theta>54.883</theta>
<da>1.671460</da>
<intensity>1</intensity>
<h>6</h>
<k>1</k>
<l>2</l>
<F/>
</intensity>
<intensity>
<theta>56.408</theta>
<da>1.629830</da>
<intensity>1</intensity>
<h>8</h>
<k>1</k>
<l>1</l>
<F/>
</intensity>
<intensity>
<theta>56.953</theta>
<da>1.615520</da>
<intensity>4</intensity>
<h>1</h>
<k>1</k>
<l>3</l>
<F/>
</intensity>
<intensity>
<theta>57.616</theta>
<da>1.598510</da>
<intensity>1</intensity>
<h>5</h>
<k>3</k>
<l>0</l>
<F/>
</intensity>
<intensity>
<theta>57.889</theta>
<da>1.591620</da>
<intensity>1m</intensity>
<h>5</h>
<k>2</k>
<l>2</l>
<F/>
</intensity>
<intensity>
<theta>57.889</theta>
<da>1.591620</da>
<intensity>1m</intensity>
<h>7</h>
<k>2</k>
<l>1</l>
<F/>
</intensity>
<intensity>
<theta>58.115</theta>
<da>1.585960</da>
<intensity>1</intensity>
<h>2</h>
<k>1</k>
<l>3</l>
<F/>
</intensity>
<intensity>
<theta>60.020</theta>
<da>1.540090</da>
<intensity>109</intensity>
<h>3</h>
<k>1</k>
<l>3</l>
<F/>
</intensity>
<intensity>
<theta>60.736</theta>
<da>1.523650</da>
<intensity>5m</intensity>
<h>1</h>
<k>3</k>
<l>2</l>
<F/>
</intensity>
<intensity>
<theta>60.736</theta>
<da>1.523650</da>
<intensity>5m</intensity>
<h>5</h>
<k>3</k>
<l>1</l>
<F/>
</intensity>
<intensity>
<theta>62.097</theta>
<da>1.493480</da>
<intensity>43</intensity>
<h>6</h>
<k>2</k>
<l>2</l>
<F/>
</intensity>
<intensity>
<theta>62.851</theta>
<da>1.477360</da>
<intensity>87</intensity>
<h>9</h>
<k>1</k>
<l>1</l>
<F/>
</intensity>
<intensity>
<theta>63.691</theta>
<da>1.459880</da>
<intensity>128m</intensity>
<h>0</h>
<k>2</k>
<l>3</l>
<F/>
</intensity>
<intensity>
<theta>63.691</theta>
<da>1.459880</da>
<intensity>128m</intensity>
<h>3</h>
<k>3</k>
<l>2</l>
<F/>
</intensity>
<intensity>
<theta>64.558</theta>
<da>1.442360</da>
<intensity>3</intensity>
<h>10</h>
<k>0</k>
<l>0</l>
<F/>
</intensity>
<intensity>
<theta>64.665</theta>
<da>1.440230</da>
<intensity>5m</intensity>
<h>0</h>
<k>4</k>
<l>0</l>
<F/>
</intensity>
<intensity>
<theta>64.665</theta>
<da>1.440230</da>
<intensity>5m</intensity>
<h>6</h>
<k>3</k>
<l>1</l>
<F/>
</intensity>
<intensity>
<theta>65.106</theta>
<da>1.431540</da>
<intensity>2</intensity>
<h>2</h>
<k>2</k>
<l>3</l>
<F/>
</intensity>
<intensity>
<theta>65.447</theta>
<da>1.424900</da>
<intensity>1</intensity>
<h>8</h>
<k>1</k>
<l>2</l>
<F/>
</intensity>
<intensity>
<theta>65.894</theta>
<da>1.416320</da>
<intensity>1</intensity>
<h>5</h>
<k>1</k>
<l>3</l>
<F/>
</intensity>
<intensity>
<theta>66.103</theta>
<da>1.412340</da>
<intensity>1</intensity>
<h>2</h>
<k>4</k>
<l>0</l>
<F/>
</intensity>
<intensity>
<theta>66.503</theta>
<da>1.404810</da>
<intensity>5</intensity>
<h>7</h>
<k>3</k>
<l>0</l>
<F/>
</intensity>
<intensity>
<theta>66.894</theta>
<da>1.397540</da>
<intensity>1</intensity>
<h>3</h>
<k>2</k>
<l>3</l>
<F/>
</intensity>
<intensity>
<theta>67.543</theta>
<da>1.385690</da>
<intensity>41</intensity>
<h>0</h>
<k>4</k>
<l>1</l>
<F/>
</intensity>
<intensity>
<theta>68.950</theta>
<da>1.360800</da>
<intensity>1</intensity>
<h>2</h>
<k>4</k>
<l>1</l>
<F/>
</intensity>
<intensity>
<theta>69.248</theta>
<da>1.355680</da>
<intensity>3</intensity>
<h>9</h>
<k>0</k>
<l>2</l>
<F/>
</intensity>
<intensity>
<theta>69.360</theta>
<da>1.353760</da>
<intensity>5m</intensity>
<h>4</h>
<k>2</k>
<l>3</l>
<F/>
</intensity>
<intensity>
<theta>69.360</theta>
<da>1.353760</da>
<intensity>5m</intensity>
<h>5</h>
<k>3</k>
<l>2</l>
<F/>
</intensity>
<intensity>
<theta>69.572</theta>
<da>1.350160</da>
<intensity>4m</intensity>
<h>9</h>
<k>2</k>
<l>1</l>
<F/>
</intensity>
<intensity>
<theta>69.572</theta>
<da>1.350160</da>
<intensity>4m</intensity>
<h>10</h>
<k>1</k>
<l>1</l>
<F/>
</intensity>
<intensity>
<theta>70.327</theta>
<da>1.337490</da>
<intensity>1</intensity>
<h>4</h>
<k>4</k>
<l>0</l>
<F/>
</intensity>
<intensity>
<theta>70.691</theta>
<da>1.331500</da>
<intensity>1</intensity>
<h>3</h>
<k>4</k>
<l>1</l>
<F/>
</intensity>
<intensity>
<theta>71.424</theta>
<da>1.319630</da>
<intensity>13</intensity>
<h>9</h>
<k>1</k>
<l>2</l>
<F/>
</intensity>
<intensity>
<theta>72.045</theta>
<da>1.309770</da>
<intensity>1</intensity>
<h>8</h>
<k>2</k>
<l>2</l>
<F/>
</intensity>
<intensity>
<theta>72.473</theta>
<da>1.303090</da>
<intensity>1</intensity>
<h>5</h>
<k>2</k>
<l>3</l>
<F/>
</intensity>
<intensity>
<theta>73.099</theta>
<da>1.293470</da>
<intensity>5m</intensity>
<h>4</h>
<k>4</k>
<l>1</l>
<F/>
</intensity>
<intensity>
<theta>73.099</theta>
<da>1.293470</da>
<intensity>5m</intensity>
<h>6</h>
<k>3</k>
<l>2</l>
<F/>
</intensity>
<intensity>
<theta>73.347</theta>
<da>1.289700</da>
<intensity>2</intensity>
<h>10</h>
<k>2</k>
<l>0</l>
<F/>
</intensity>
<intensity>
<theta>74.244</theta>
<da>1.276320</da>
<intensity>5</intensity>
<h>7</h>
<k>1</k>
<l>3</l>
<F/>
</intensity>
<intensity>
<theta>74.610</theta>
<da>1.270970</da>
<intensity>10</intensity>
<h>0</h>
<k>0</k>
<l>4</l>
<F/>
</intensity>
<intensity>
<theta>75.762</theta>
<da>1.254480</da>
<intensity>5</intensity>
<h>10</h>
<k>0</k>
<l>2</l>
<F/>
</intensity>
<intensity>
<theta>76.075</theta>
<da>1.250100</da>
<intensity>7m</intensity>
<h>2</h>
<k>3</k>
<l>3</l>
<F/>
</intensity>
<intensity>
<theta>76.075</theta>
<da>1.250100</da>
<intensity>7m</intensity>
<h>10</h>
<k>2</k>
<l>1</l>
<F/>
</intensity>
<intensity>
<theta>76.207</theta>
<da>1.248260</da>
<intensity>12m</intensity>
<h>1</h>
<k>4</k>
<l>2</l>
<F/>
</intensity>
<intensity>
<theta>76.207</theta>
<da>1.248260</da>
<intensity>12m</intensity>
<h>6</h>
<k>2</k>
<l>3</l>
<F/>
</intensity>
<intensity>
<theta>76.812</theta>
<da>1.239930</da>
<intensity>1</intensity>
<h>11</h>
<k>1</k>
<l>1</l>
<F/>
</intensity>
<intensity>
<theta>77.060</theta>
<da>1.236560</da>
<intensity>1m</intensity>
<h>1</h>
<k>1</k>
<l>4</l>
<F/>
</intensity>
<intensity>
<theta>77.060</theta>
<da>1.236560</da>
<intensity>1m</intensity>
<h>6</h>
<k>4</k>
<l>0</l>
<F/>
</intensity>
<intensity>
<theta>77.516</theta>
<da>1.230420</da>
<intensity>21m</intensity>
<h>7</h>
<k>3</k>
<l>2</l>
<F/>
</intensity>
<intensity>
<theta>77.516</theta>
<da>1.230420</da>
<intensity>21m</intensity>
<h>9</h>
<k>3</k>
<l>0</l>
<F/>
</intensity>
<intensity>
<theta>78.064</theta>
<da>1.223150</da>
<intensity>1</intensity>
<h>2</h>
<k>1</k>
<l>4</l>
<F/>
</intensity>
<intensity>
<theta>78.876</theta>
<da>1.212570</da>
<intensity>3</intensity>
<h>3</h>
<k>4</k>
<l>2</l>
<F/>
</intensity>
<intensity>
<theta>79.282</theta>
<da>1.207380</da>
<intensity>1</intensity>
<h>8</h>
<k>1</k>
<l>3</l>
<F/>
</intensity>
<intensity>
<theta>79.710</theta>
<da>1.201970</da>
<intensity>27m</intensity>
<h>3</h>
<k>1</k>
<l>4</l>
<F/>
</intensity>
<intensity>
<theta>79.710</theta>
<da>1.201970</da>
<intensity>27m</intensity>
<h>12</h>
<k>0</k>
<l>0</l>
<F/>
</intensity>
<intensity>
<theta>79.825</theta>
<da>1.200530</da>
<intensity>41</intensity>
<h>6</h>
<k>4</k>
<l>1</l>
<F/>
</intensity>
<intensity>
<theta>80.197</theta>
<da>1.195890</da>
<intensity>3</intensity>
<h>9</h>
<k>3</k>
<l>1</l>
<F/>
</intensity>
<intensity>
<theta>81.200</theta>
<da>1.183640</da>
<intensity>1</intensity>
<h>4</h>
<k>4</k>
<l>2</l>
<F/>
</intensity>
<intensity>
<theta>82.046</theta>
<da>1.173560</da>
<intensity>1</intensity>
<h>4</h>
<k>1</k>
<l>4</l>
<F/>
</intensity>
<intensity>
<theta>82.971</theta>
<da>1.162810</da>
<intensity>8m</intensity>
<h>0</h>
<k>2</k>
<l>4</l>
<F/>
</intensity>
<intensity>
<theta>82.971</theta>
<da>1.162810</da>
<intensity>8m</intensity>
<h>11</h>
<k>2</k>
<l>1</l>
<F/>
</intensity>
<intensity>
<theta>84.092</theta>
<da>1.150140</da>
<intensity>2m</intensity>
<h>5</h>
<k>4</k>
<l>2</l>
<F/>
</intensity>
<intensity>
<theta>84.092</theta>
<da>1.150140</da>
<intensity>2m</intensity>
<h>10</h>
<k>2</k>
<l>2</l>
<F/>
</intensity>
<intensity>
<theta>84.238</theta>
<da>1.148520</da>
<intensity>1m</intensity>
<h>1</h>
<k>5</k>
<l>0</l>
<F/>
</intensity>
<intensity>
<theta>84.238</theta>
<da>1.148520</da>
<intensity>1m</intensity>
<h>2</h>
<k>2</k>
<l>4</l>
<F/>
</intensity>
<intensity>
<theta>84.436</theta>
<da>1.146330</da>
<intensity>1</intensity>
<h>12</h>
<k>1</k>
<l>1</l>
<F/>
</intensity>
<intensity>
<theta>84.893</theta>
<da>1.141320</da>
<intensity>24m</intensity>
<h>9</h>
<k>1</k>
<l>3</l>
<F/>
</intensity>
<intensity>
<theta>84.893</theta>
<da>1.141320</da>
<intensity>24m</intensity>
<h>11</h>
<k>1</k>
<l>2</l>
<F/>
</intensity>
<intensity>
<theta>85.486</theta>
<da>1.134920</da>
<intensity>1</intensity>
<h>8</h>
<k>2</k>
<l>3</l>
<F/>
</intensity>
<intensity>
<theta>85.927</theta>
<da>1.130220</da>
<intensity>1</intensity>
<h>3</h>
<k>2</k>
<l>4</l>
<F/>
</intensity>
<intensity>
<theta>86.557</theta>
<da>1.123600</da>
<intensity>20m</intensity>
<h>6</h>
<k>0</k>
<l>4</l>
<F/>
</intensity>
<intensity>
<theta>86.557</theta>
<da>1.123600</da>
<intensity>20m</intensity>
<h>6</h>
<k>3</k>
<l>3</l>
<F/>
</intensity>
<intensity>
<theta>86.860</theta>
<da>1.120460</da>
<intensity>12m</intensity>
<h>1</h>
<k>5</k>
<l>1</l>
<F/>
</intensity>
<intensity>
<theta>86.860</theta>
<da>1.120460</da>
<intensity>12m</intensity>
<h>3</h>
<k>5</k>
<l>0</l>
<F/>
</intensity>
<intensity>
<theta>87.770</theta>
<da>1.111170</da>
<intensity>3</intensity>
<h>6</h>
<k>4</k>
<l>2</l>
<F/>
</intensity>
<intensity>
<theta>87.960</theta>
<da>1.109260</da>
<intensity>7</intensity>
<h>12</h>
<k>2</k>
<l>0</l>
<F/>
</intensity>
<intensity>
<theta>88.136</theta>
<da>1.107500</da>
<intensity>28m</intensity>
<h>4</h>
<k>2</k>
<l>4</l>
<F/>
</intensity>
<intensity>
<theta>88.136</theta>
<da>1.107500</da>
<intensity>28m</intensity>
<h>9</h>
<k>3</k>
<l>2</l>
<F/>
</intensity>
<intensity>
<theta>89.158</theta>
<da>1.097430</da>
<intensity>13</intensity>
<h>0</h>
<k>4</k>
<l>3</l>
<F/>
</intensity>
<intensity>
<theta>89.492</theta>
<da>1.094200</da>
<intensity>9m</intensity>
<h>1</h>
<k>4</k>
<l>3</l>
<F/>
</intensity>
<intensity>
<theta>89.492</theta>
<da>1.094200</da>
<intensity>9m</intensity>
<h>3</h>
<k>5</k>
<l>1</l>
<F/>
</intensity>
<intensity>
<theta>89.984</theta>
<da>1.089490</da>
<intensity>1</intensity>
<h>13</h>
<k>1</k>
<l>0</l>
<F/>
</intensity>
<intensity>
<theta>90.288</theta>
<da>1.086610</da>
<intensity>10</intensity>
<h>12</h>
<k>0</k>
<l>2</l>
<F/>
</intensity>
<intensity>
<theta>90.591</theta>
<da>1.083770</da>
<intensity>10m</intensity>
<h>11</h>
<k>3</k>
<l>0</l>
<F/>
</intensity>
<intensity>
<theta>90.591</theta>
<da>1.083770</da>
<intensity>10m</intensity>
<h>12</h>
<k>2</k>
<l>1</l>
<F/>
</intensity>
<intensity>
<theta>91.781</theta>
<da>1.072800</da>
<intensity>1</intensity>
<h>4</h>
<k>5</k>
<l>1</l>
<F/>
</intensity>
<intensity>
<theta>92.092</theta>
<da>1.069990</da>
<intensity>1m</intensity>
<h>3</h>
<k>4</k>
<l>3</l>
<F/>
</intensity>
<intensity>
<theta>92.092</theta>
<da>1.069990</da>
<intensity>1m</intensity>
<h>5</h>
<k>5</k>
<l>0</l>
<F/>
</intensity>
<intensity>
<theta>92.338</theta>
<da>1.067780</da>
<intensity>1</intensity>
<h>12</h>
<k>1</k>
<l>2</l>
<F/>
</intensity>
<intensity>
<theta>92.616</theta>
<da>1.065300</da>
<intensity>4</intensity>
<h>13</h>
<k>1</k>
<l>1</l>
<F/>
</intensity>
<intensity>
<theta>92.858</theta>
<da>1.063160</da>
<intensity>1</intensity>
<h>7</h>
<k>1</k>
<l>4</l>
<F/>
</intensity>
<intensity>
<theta>93.319</theta>
<da>1.059110</da>
<intensity>1</intensity>
<h>11</h>
<k>3</k>
<l>1</l>
<F/>
</intensity>
<intensity>
<theta>93.561</theta>
<da>1.057010</da>
<intensity>2</intensity>
<h>1</h>
<k>3</k>
<l>4</l>
<F/>
</intensity>
<intensity>
<theta>94.391</theta>
<da>1.049890</da>
<intensity>2m</intensity>
<h>4</h>
<k>4</k>
<l>3</l>
<F/>
</intensity>
<intensity>
<theta>94.391</theta>
<da>1.049890</da>
<intensity>2m</intensity>
<h>10</h>
<k>3</k>
<l>2</l>
<F/>
</intensity>
<intensity>
<theta>94.759</theta>
<da>1.046780</da>
<intensity>11m</intensity>
<h>1</h>
<k>5</k>
<l>2</l>
<F/>
</intensity>
<intensity>
<theta>94.759</theta>
<da>1.046780</da>
<intensity>11m</intensity>
<h>6</h>
<k>2</k>
<l>4</l>
<F/>
</intensity>
<intensity>
<theta>96.185</theta>
<da>1.035010</da>
<intensity>22</intensity>
<h>3</h>
<k>3</k>
<l>4</l>
<F/>
</intensity>
<intensity>
<theta>96.939</theta>
<da>1.028960</da>
<intensity>1</intensity>
<h>8</h>
<k>4</k>
<l>2</l>
<F/>
</intensity>
<intensity>
<theta>97.405</theta>
<da>1.025270</da>
<intensity>17m</intensity>
<h>3</h>
<k>5</k>
<l>2</l>
<F/>
</intensity>
<intensity>
<theta>97.405</theta>
<da>1.025270</da>
<intensity>17m</intensity>
<h>5</h>
<k>4</k>
<l>3</l>
<F/>
</intensity>
<intensity>
<theta>97.999</theta>
<da>1.020640</da>
<intensity>1</intensity>
<h>11</h>
<k>1</k>
<l>3</l>
<F/>
</intensity>
<intensity>
<theta>98.514</theta>
<da>1.016680</da>
<intensity>9m</intensity>
<h>4</h>
<k>3</k>
<l>4</l>
<F/>
</intensity>
<intensity>
<theta>98.514</theta>
<da>1.016680</da>
<intensity>9m</intensity>
<h>12</h>
<k>2</k>
<l>2</l>
<F/>
</intensity>
<intensity>
<theta>99.040</theta>
<da>1.012680</da>
<intensity>1</intensity>
<h>7</h>
<k>2</k>
<l>4</l>
<F/>
</intensity>
<intensity>
<theta>99.718</theta>
<da>1.007610</da>
<intensity>1</intensity>
<h>4</h>
<k>5</k>
<l>2</l>
<F/>
</intensity>
<intensity>
<theta>99.985</theta>
<da>1.005640</da>
<intensity>1</intensity>
<h>7</h>
<k>5</k>
<l>0</l>
<F/>
</intensity>
<intensity>
<theta>100.568</theta>
<da>1.001380</da>
<intensity>1</intensity>
<h>13</h>
<k>1</k>
<l>2</l>
<F/>
</intensity>
<intensity>
<theta>100.991</theta>
<da>0.998323</da>
<intensity>23m</intensity>
<h>1</h>
<k>1</k>
<l>5</l>
<F/>
</intensity>
<intensity>
<theta>100.991</theta>
<da>0.998323</da>
<intensity>23m</intensity>
<h>6</h>
<k>4</k>
<l>3</l>
<F/>
</intensity>
<intensity>
<theta>101.364</theta>
<da>0.995655</da>
<intensity>3m</intensity>
<h>9</h>
<k>0</k>
<l>4</l>
<F/>
</intensity>
<intensity>
<theta>101.364</theta>
<da>0.995655</da>
<intensity>3m</intensity>
<h>9</h>
<k>3</k>
<l>3</l>
<F/>
</intensity>
<intensity>
<theta>101.911</theta>
<da>0.991790</da>
<intensity>1</intensity>
<h>2</h>
<k>1</k>
<l>5</l>
<F/>
</intensity>
<intensity>
<theta>102.668</theta>
<da>0.986524</da>
<intensity>2m</intensity>
<h>5</h>
<k>5</k>
<l>2</l>
<F/>
</intensity>
<intensity>
<theta>102.668</theta>
<da>0.986524</da>
<intensity>2m</intensity>
<h>7</h>
<k>5</k>
<l>1</l>
<F/>
</intensity>
<intensity>
<theta>103.586</theta>
<da>0.980271</da>
<intensity>16</intensity>
<h>3</h>
<k>1</k>
<l>5</l>
<F/>
</intensity>
<intensity>
<theta>104.266</theta>
<da>0.975733</da>
<intensity>1</intensity>
<h>11</h>
<k>2</k>
<l>3</l>
<F/>
</intensity>
<intensity>
<theta>105.130</theta>
<da>0.970074</da>
<intensity>1m</intensity>
<h>6</h>
<k>3</k>
<l>4</l>
<F/>
</intensity>
<intensity>
<theta>105.130</theta>
<da>0.970074</da>
<intensity>1m</intensity>
<h>14</h>
<k>2</k>
<l>0</l>
<F/>
</intensity>
<intensity>
<theta>105.685</theta>
<da>0.966501</da>
<intensity>1</intensity>
<h>12</h>
<k>1</k>
<l>3</l>
<F/>
</intensity>
<intensity>
<theta>106.691</theta>
<da>0.960150</da>
<intensity>3m</intensity>
<h>0</h>
<k>6</k>
<l>0</l>
<F/>
</intensity>
<intensity>
<theta>106.691</theta>
<da>0.960150</da>
<intensity>3m</intensity>
<h>13</h>
<k>3</k>
<l>0</l>
<F/>
</intensity>
<intensity>
<theta>106.908</theta>
<da>0.958798</da>
<intensity>4m</intensity>
<h>0</h>
<k>2</k>
<l>5</l>
<F/>
</intensity>
<intensity>
<theta>106.908</theta>
<da>0.958798</da>
<intensity>4m</intensity>
<h>13</h>
<k>2</k>
<l>2</l>
<F/>
</intensity>
<intensity>
<theta>107.556</theta>
<da>0.954814</da>
<intensity>1</intensity>
<h>14</h>
<k>0</k>
<l>2</l>
<F/>
</intensity>
<intensity>
<theta>107.758</theta>
<da>0.953581</da>
<intensity>2m</intensity>
<h>10</h>
<k>0</k>
<l>4</l>
<F/>
</intensity>
<intensity>
<theta>107.758</theta>
<da>0.953581</da>
<intensity>2m</intensity>
<h>14</h>
<k>2</k>
<l>1</l>
<F/>
</intensity>
<intensity>
<theta>108.061</theta>
<da>0.951752</da>
<intensity>1</intensity>
<h>2</h>
<k>6</k>
<l>0</l>
<F/>
</intensity>
<intensity>
<theta>108.229</theta>
<da>0.950741</da>
<intensity>1m</intensity>
<h>1</h>
<k>5</k>
<l>3</l>
<F/>
</intensity>
<intensity>
<theta>108.229</theta>
<da>0.950741</da>
<intensity>1m</intensity>
<h>2</h>
<k>2</k>
<l>5</l>
<F/>
</intensity>
<intensity>
<theta>108.612</theta>
<da>0.948452</da>
<intensity>2</intensity>
<h>15</h>
<k>1</k>
<l>0</l>
<F/>
</intensity>
<intensity>
<theta>109.035</theta>
<da>0.945950</da>
<intensity>1m</intensity>
<h>10</h>
<k>4</k>
<l>2</l>
<F/>
</intensity>
<intensity>
<theta>109.035</theta>
<da>0.945950</da>
<intensity>1m</intensity>
<h>12</h>
<k>3</k>
<l>2</l>
<F/>
</intensity>
<intensity>
<theta>109.458</theta>
<da>0.943471</da>
<intensity>4m</intensity>
<h>0</h>
<k>6</k>
<l>1</l>
<F/>
</intensity>
<intensity>
<theta>109.458</theta>
<da>0.943471</da>
<intensity>4m</intensity>
<h>13</h>
<k>3</k>
<l>1</l>
<F/>
</intensity>
<intensity>
<theta>109.627</theta>
<da>0.942489</da>
<intensity>2m</intensity>
<h>7</h>
<k>3</k>
<l>4</l>
<F/>
</intensity>
<intensity>
<theta>109.627</theta>
<da>0.942489</da>
<intensity>2m</intensity>
<h>14</h>
<k>1</k>
<l>2</l>
<F/>
</intensity>
<intensity>
<theta>110.010</theta>
<da>0.940283</da>
<intensity>1m</intensity>
<h>3</h>
<k>2</k>
<l>5</l>
<F/>
</intensity>
<intensity>
<theta>110.010</theta>
<da>0.940283</da>
<intensity>1m</intensity>
<h>10</h>
<k>1</k>
<l>4</l>
<F/>
</intensity>
<intensity>
<theta>110.850</theta>
<da>0.935506</da>
<intensity>8m</intensity>
<h>7</h>
<k>5</k>
<l>2</l>
<F/>
</intensity>
<intensity>
<theta>110.850</theta>
<da>0.935506</da>
<intensity>8m</intensity>
<h>9</h>
<k>5</k>
<l>0</l>
<F/>
</intensity>
<intensity>
<theta>111.005</theta>
<da>0.934636</da>
<intensity>7m</intensity>
<h>3</h>
<k>4</k>
<l>4</l>
<F/>
</intensity>
<intensity>
<theta>111.005</theta>
<da>0.934636</da>
<intensity>7m</intensity>
<h>3</h>
<k>5</k>
<l>3</l>
<F/>
</intensity>
<intensity>
<theta>111.412</theta>
<da>0.932365</da>
<intensity>11</intensity>
<h>15</h>
<k>1</k>
<l>1</l>
<F/>
</intensity>
<intensity>
<theta>112.186</theta>
<da>0.928111</da>
<intensity>15m</intensity>
<h>4</h>
<k>6</k>
<l>0</l>
<F/>
</intensity>
<intensity>
<theta>112.186</theta>
<da>0.928111</da>
<intensity>15m</intensity>
<h>12</h>
<k>2</k>
<l>3</l>
<F/>
</intensity>
<intensity>
<theta>112.464</theta>
<da>0.926601</da>
<intensity>2</intensity>
<h>4</h>
<k>2</k>
<l>5</l>
<F/>
</intensity>
<intensity>
<theta>112.610</theta>
<da>0.925814</da>
<intensity>1</intensity>
<h>3</h>
<k>6</k>
<l>1</l>
<F/>
</intensity>
<intensity>
<theta>113.170</theta>
<da>0.922816</da>
<intensity>1</intensity>
<h>12</h>
<k>4</k>
<l>0</l>
<F/>
</intensity>
<intensity>
<theta>113.693</theta>
<da>0.920059</da>
<intensity>5</intensity>
<h>9</h>
<k>5</k>
<l>1</l>
<F/>
</intensity>
<intensity>
<theta>114.390</theta>
<da>0.916433</da>
<intensity>2</intensity>
<h>13</h>
<k>1</k>
<l>3</l>
<F/>
</intensity>
<intensity>
<theta>114.927</theta>
<da>0.913684</da>
<intensity>1</intensity>
<h>8</h>
<k>3</k>
<l>4</l>
<F/>
</intensity>
<intensity>
<theta>115.112</theta>
<da>0.912746</da>
<intensity>1m</intensity>
<h>4</h>
<k>6</k>
<l>1</l>
<F/>
</intensity>
<intensity>
<theta>115.112</theta>
<da>0.912746</da>
<intensity>1m</intensity>
<h>11</h>
<k>3</k>
<l>3</l>
<F/>
</intensity>
<intensity>
<theta>116.065</theta>
<da>0.907978</da>
<intensity>15</intensity>
<h>12</h>
<k>4</k>
<l>1</l>
<F/>
</intensity>
<intensity>
<theta>116.617</theta>
<da>0.905264</da>
<intensity>1m</intensity>
<h>5</h>
<k>5</k>
<l>3</l>
<F/>
</intensity>
<intensity>
<theta>116.617</theta>
<da>0.905264</da>
<intensity>1m</intensity>
<h>10</h>
<k>2</k>
<l>4</l>
<F/>
</intensity>
</stick_series>
</graphs>
</pdfcard>
