Repository: ComputationalMaterials-WestLake-Univ/phasemapy

# Automated Phase Mapping of XRD (AutoMapper)

The AutoMapper is an unsupervised solver to tackle the phase mapping challenge in high-throughput X-ray diffraction datasets. Besides leveraging robust fitting abilities of machine learning algorithms,it is integrated various material information, including first-principles calculated thermodynamic data, crystallography, X-ray diffraction, and texture.

Its main functionalities:

- correctly identify the number, identity, fraction, peak shift and texture of present phases.

File: scripts_V_Nb_Mn_O/data/icdd/PDF Card - 01-072-5928.xml
<?xml version="1.0" encoding="UTF-8" standalone="no"?>
<?xml-stylesheet type="text/xsl" href="pdfcard.xsl"?><pdfcard>
<pdf_data ApplicationName="PDF-4+ 2020" ApplicationVersion="4.20.0.1" CurrentYear="2019">
<pdf_number>01-072-5928</pdf_number>
<chemical_formula>V2 O3</chemical_formula>
<empirical_formula>O3 V2</empirical_formula>
<anx>A2X3</anx>
<chemical_name>Vanadium Oxide</chemical_name>
<xstal_system>Rhombohedral</xstal_system>
<xtldx>5.036</xtldx>
<ds>5.04</ds>
<rep_struc_alpha_order>Al2 O3</rep_struc_alpha_order>
<lpf_rep_struc>Al2 O3,hR30,167</lpf_rep_struc>
<lpf_rep_struc_alpha_order>Al2 O3,hR30,167</lpf_rep_struc_alpha_order>
<pressure_temperature>Non-ambient Temperature</pressure_temperature>
<status>Alternate</status>
<cell_a>4.9424(2)</cell_a>
<cell_c>14.0161(6)</cell_c>
<z>6.00</z>
<cell_vol>296.51</cell_vol>
<cell_mv>49.42</cell_mv>
<authcovera>2.836</authcovera>
<xtlvol>296.51</xtlvol>
<redcellvol>98.83</redcellvol>
<xtla>4.942</xtla>
<xtlb>4.942</xtlb>
<xtlc>14.016</xtlc>
<xtlal>90.00</xtlal>
<xtlbe>90.00</xtlbe>
<xtlga>120.00</xtlga>
<xtlcovera>2.836</xtlcovera>
<xtlaoverb>1.000</xtlaoverb>
<xtlcoverb>2.836</xtlcoverb>
<redcell_a>4.942</redcell_a>
<redcell_b>4.942</redcell_b>
<redcell_c>5.474</redcell_c>
<redcell_al>63.17</redcell_al>
<redcell_be>63.17</redcell_be>
<redcell_ga>60.00</redcell_ga>
<xtlz>6.00</xtlz>
<ss>F(30) = 300.8(0.0032, 31)</ss>
<xtlsg>R-3c (167)</xtlsg>
<xtlmolwt>149.88</xtlmolwt>
<quality_mark>Star</quality_mark>
<iic>2.26</iic>
<iic_nd>0.65</iic_nd>
<lambda>1.5406</lambda>
<patrad>CuKα1</patrad>
<source>Calculated - Peak</source>
<instrument>Calculated</instrument>
<temperature>175.0</temperature>
<aspectn>167</aspectn>
<spgr_label>Space Group</spgr_label>
<spgr>R-3c (167)</spgr>
<rfactor>0.055</rfactor>
<pearson>hR10.00</pearson>
<entry_date>09/01/2006</entry_date>
<last_mod_date>09/01/2011</last_mod_date>
<last_modifications>Reflections</last_modifications>
<weight_percent>O32.02 V67.98</weight_percent>
<atomic_percent>O60.00 V40.00</atomic_percent>
<structure_info>Atomic parameters are cross-referenced from PDF entry 04-004-2833</structure_info>
<tf_type>U</tf_type>
<sg_sym_ops>
<sg_sym_op>
<seq>1</seq>
<operator>x,y,z</operator>
</sg_sym_op>
<sg_sym_op>
<seq>2</seq>
<operator>-x,-y,-z</operator>
</sg_sym_op>
<sg_sym_op>
<seq>3</seq>
<operator>-y,x-y,z</operator>
</sg_sym_op>
<sg_sym_op>
<seq>4</seq>
<operator>y,-x+y,-z</operator>
</sg_sym_op>
<sg_sym_op>
<seq>5</seq>
<operator>-x+y,-x,z</operator>
</sg_sym_op>
<sg_sym_op>
<seq>6</seq>
<operator>x-y,x,-z</operator>
</sg_sym_op>
<sg_sym_op>
<seq>7</seq>
<operator>-y,-x,z+1/2</operator>
</sg_sym_op>
<sg_sym_op>
<seq>8</seq>
<operator>y,x,-z+1/2</operator>
</sg_sym_op>
<sg_sym_op>
<seq>9</seq>
<operator>x,x-y,z+1/2</operator>
</sg_sym_op>
<sg_sym_op>
<seq>10</seq>
<operator>-x,-x+y,-z+1/2</operator>
</sg_sym_op>
<sg_sym_op>
<seq>11</seq>
<operator>-x+y,y,z+1/2</operator>
</sg_sym_op>
<sg_sym_op>
<seq>12</seq>
<operator>x-y,-y,-z+1/2</operator>
</sg_sym_op>
</sg_sym_ops>
<idp_column>Uiso</idp_column>
<adp_column>Uani</adp_column>
<atomic_coords>
<atomic_coord>
<atom>V</atom>
<num>1</num>
<wyckoff>12c</wyckoff>
<symmetry>3.</symmetry>
<x>0.0</x>
<y>0.0</y>
<z>0.34629</z>
<sof>1.0</sof>
<idp>0.00409</idp>
<aet>6-a</aet>
</atomic_coord>
<atomic_coord>
<atom>O</atom>
<num>2</num>
<wyckoff>18e</wyckoff>
<symmetry>.2</symmetry>
<x>0.3118</x>
<y>0.0</y>
<z>0.25</z>
<sof>1.0</sof>
<idp>0.00533</idp>
<aet>4-a</aet>
</atomic_coord>
</atomic_coords>
<ani_temp_facs>
<ani_temp_fac>
<atom>V</atom>
<num>1</num>
<adp11>0.00422</adp11>
<adp22>0.00422</adp22>
<adp33>0.00382</adp33>
<adp12>0.00211</adp12>
<adp13>0.0</adp13>
<adp23>0.0</adp23>
</ani_temp_fac>
<ani_temp_fac>
<atom>O</atom>
<num>2</num>
<adp11>0.00501</adp11>
<adp22>0.00562</adp22>
<adp33>0.00557</adp33>
<adp12>0.00281</adp12>
<adp13>6.5E-4</adp13>
<adp23>0.0013</adp23>
</ani_temp_fac>
</ani_temp_facs>
<ac_space_group>R-3cH (167)</ac_space_group>
<ac_unit_cell_a>4.9515(3)</ac_unit_cell_a>
<ac_unit_cell_b>4.9515(3)</ac_unit_cell_b>
<ac_unit_cell_c>14.003(1)</ac_unit_cell_c>
<ac_unit_cell_alpha>90</ac_unit_cell_alpha>
<ac_unit_cell_beta>90</ac_unit_cell_beta>
<ac_unit_cell_gamma>120</ac_unit_cell_gamma>
<subfile_indicator>Common Phase, Inorganic, Metal &amp; Alloy</subfile_indicator>
<cross_ref_pdf_numbers>00-001-1293 (Deleted), 00-026-0278 (Deleted), 00-034-0187 (Primary), 01-070-8656 (Alternate), 01-071-0280 (Alternate), 01-072-5927 (Alternate), 01-074-0325 (Alternate), 01-076-0146 (Alternate), 01-085-1411 (Alternate), 04-001-7458 (Alternate), 04-001-7656 (Alternate), 04-001-7989 (Alternate), 04-001-9277 (Alternate), 04-002-0455 (Alternate), 04-002-2982 (Alternate), 04-002-2996 (Alternate), 04-002-2998 (Alternate), 04-002-3005 (Alternate), 04-002-4911 (Alternate), 04-002-5307 (Alternate), 04-002-6325 (Alternate), 04-002-9047 (Alternate), 04-002-9108 (Alternate), 04-002-9117 (Alternate), 04-003-1779 (Alternate), 04-003-5820 (Alternate), 04-003-5894 (Alternate), 04-004-2833 (Primary), 04-004-5102 (Alternate), 04-004-8983 (Alternate), 04-005-4649 (Alternate), 04-005-4650 (Alternate), 04-005-5138 (Alternate), 04-005-8095 (Alternate), 04-006-5885 (Alternate), 04-006-8178 (Alternate), 04-008-0678 (Alternate), 04-008-4036 (Alternate), 04-008-7632 (Alternate), 04-008-7633 (Alternate), 04-008-7634 (Alternate), 04-008-7635 (Alternate), 04-008-7792 (Alternate), 04-008-8430 (Alternate), 04-008-8431 (Alternate), 04-008-8432 (Alternate), 04-008-8433 (Alternate), 04-008-8434 (Alternate), 04-008-8435 (Alternate)</cross_ref_pdf_numbers>
<references>
<reference_group>
<type>Primary Reference</type>
<reference>Calculated from ICSD using POWD-12++.</reference>
</reference_group>
<reference_group>
<type>Additional Reference</type>
<reference>Rozier, P., Ratuszna, A., Galy, J. Golden Book of Phase Transitions, Wroclaw 2002, 1, 1.</reference>
</reference_group>
<reference_group>
<type>Crystal Structure</type>
<reference>Crystal Structure Source: LPF.</reference>
</reference_group>
<reference_group>
<type>Structure</type>
<doi>10.1002/1521-3749(200206)628:5&lt;1236::AID-ZAAC1236&gt;3.0.CO;2-C</doi>
<reference>Galy, J., Ratuszna, A., Rozier, P. "Comparative structural and electrical studies of V2 O3 and V2-x Nix O3 (0 &lt; x &lt; 0.75) solid solution". Z. Anorg. Allg. Chem. 2002, 628, 1236.</reference>
</reference_group>
</references>
<database_comments>ANX: A2X3. Analysis: O3 V2. Formula from original source: V2 O3. ICSD Collection Code: 95761. Calculated Pattern Original Remarks: Stable above 398 K (2nd ref., Tomaszewski), below 150 K: I2/a. Temperature of Data Collection: 175 K. Wyckoff Sequence: e c(R3-CH). Unit Cell Data Source: Powder Diffraction.</database_comments>
<crystal_properties>Centrosymmetric</crystal_properties>
</pdf_data>
<graphs>
<wave_length>Cu Kα1 1.54056 Å</wave_length>
<chart_name>PDF Card - 01-072-5928.jpg</chart_name>
<stick_series type="V2 O3 - 01-072-5928 (Stick, Fixed Slit Intensity)">
<intensity>
<theta>24.347</theta>
<da>3.652820</da>
<intensity>606</intensity>
<h>0</h>
<k>1</k>
<l>2</l>
<F/>
</intensity>
<intensity>
<theta>33.010</theta>
<da>2.711340</da>
<intensity>1000</intensity>
<h>1</h>
<k>0</k>
<l>4</l>
<F/>
</intensity>
<intensity>
<theta>36.324</theta>
<da>2.471200</da>
<intensity>799</intensity>
<h>1</h>
<k>1</k>
<l>0</l>
<F/>
</intensity>
<intensity>
<theta>38.506</theta>
<da>2.336020</da>
<intensity>63</intensity>
<h>0</h>
<k>0</k>
<l>6</l>
<F/>
</intensity>
<intensity>
<theta>41.295</theta>
<da>2.184450</da>
<intensity>303</intensity>
<h>1</h>
<k>1</k>
<l>3</l>
<F/>
</intensity>
<intensity>
<theta>44.213</theta>
<da>2.046810</da>
<intensity>69</intensity>
<h>2</h>
<k>0</k>
<l>2</l>
<F/>
</intensity>
<intensity>
<theta>49.890</theta>
<da>1.826410</da>
<intensity>315</intensity>
<h>0</h>
<k>2</k>
<l>4</l>
<F/>
</intensity>
<intensity>
<theta>53.969</theta>
<da>1.697590</da>
<intensity>880</intensity>
<h>1</h>
<k>1</k>
<l>6</l>
<F/>
</intensity>
<intensity>
<theta>56.726</theta>
<da>1.621440</da>
<intensity>9</intensity>
<h>0</h>
<k>1</k>
<l>8</l>
<F/>
</intensity>
<intensity>
<theta>57.279</theta>
<da>1.607110</da>
<intensity>2</intensity>
<h>2</h>
<k>1</k>
<l>1</l>
<F/>
</intensity>
<intensity>
<theta>58.505</theta>
<da>1.576320</da>
<intensity>62</intensity>
<h>1</h>
<k>2</k>
<l>2</l>
<F/>
</intensity>
<intensity>
<theta>63.260</theta>
<da>1.468790</da>
<intensity>246</intensity>
<h>2</h>
<k>1</k>
<l>4</l>
<F/>
</intensity>
<intensity>
<theta>65.352</theta>
<da>1.426750</da>
<intensity>348</intensity>
<h>3</h>
<k>0</k>
<l>0</l>
<F/>
</intensity>
<intensity>
<theta>66.698</theta>
<da>1.401180</da>
<intensity>1</intensity>
<h>1</h>
<k>2</k>
<l>5</l>
<F/>
</intensity>
<intensity>
<theta>69.248</theta>
<da>1.355670</da>
<intensity>2</intensity>
<h>2</h>
<k>0</k>
<l>8</l>
<F/>
</intensity>
<intensity>
<theta>70.660</theta>
<da>1.332010</da>
<intensity>136</intensity>
<h>1</h>
<k>0</k>
<l>10</l>
<F/>
</intensity>
<intensity>
<theta>71.554</theta>
<da>1.317540</da>
<intensity>28</intensity>
<h>1</h>
<k>1</k>
<l>9</l>
<F/>
</intensity>
<intensity>
<theta>75.487</theta>
<da>1.258370</da>
<intensity>1</intensity>
<h>2</h>
<k>1</k>
<l>7</l>
<F/>
</intensity>
<intensity>
<theta>77.131</theta>
<da>1.235600</da>
<intensity>68</intensity>
<h>2</h>
<k>2</k>
<l>0</l>
<F/>
</intensity>
<intensity>
<theta>78.487</theta>
<da>1.217610</da>
<intensity>53</intensity>
<h>0</h>
<k>3</k>
<l>6</l>
<F/>
</intensity>
<intensity>
<theta>80.307</theta>
<da>1.194530</da>
<intensity>16</intensity>
<h>2</h>
<k>2</k>
<l>3</l>
<F/>
</intensity>
<intensity>
<theta>80.793</theta>
<da>1.188570</da>
<intensity>3</intensity>
<h>1</h>
<k>2</k>
<l>8</l>
<F/>
</intensity>
<intensity>
<theta>81.262</theta>
<da>1.182890</da>
<intensity>1</intensity>
<h>1</h>
<k>3</k>
<l>1</l>
<F/>
</intensity>
<intensity>
<theta>82.134</theta>
<da>1.172530</da>
<intensity>74</intensity>
<h>0</h>
<k>2</k>
<l>10</l>
<F/>
</intensity>
<intensity>
<theta>82.311</theta>
<da>1.170450</da>
<intensity>29</intensity>
<h>3</h>
<k>1</k>
<l>2</l>
<F/>
</intensity>
<intensity>
<theta>82.521</theta>
<da>1.168010</da>
<intensity>23</intensity>
<h>0</h>
<k>0</k>
<l>12</l>
<F/>
</intensity>
<intensity>
<theta>86.485</theta>
<da>1.124350</da>
<intensity>71</intensity>
<h>1</h>
<k>3</k>
<l>4</l>
<F/>
</intensity>
<intensity>
<theta>89.698</theta>
<da>1.092220</da>
<intensity>134m</intensity>
<h>2</h>
<k>2</k>
<l>6</l>
<F/>
</intensity>
<intensity>
<theta>89.698</theta>
<da>1.092220</da>
<intensity>134m</intensity>
<h>3</h>
<k>1</k>
<l>5</l>
<F/>
</intensity>
<intensity>
<theta>93.294</theta>
<da>1.059330</da>
<intensity>104</intensity>
<h>2</h>
<k>1</k>
<l>10</l>
<F/>
</intensity>
<intensity>
<theta>93.470</theta>
<da>1.057800</da>
<intensity>17</intensity>
<h>0</h>
<k>4</k>
<l>2</l>
<F/>
</intensity>
<intensity>
<theta>93.678</theta>
<da>1.056000</da>
<intensity>17</intensity>
<h>1</h>
<k>1</k>
<l>12</l>
<F/>
</intensity>
<intensity>
<theta>97.644</theta>
<da>1.023400</da>
<intensity>23</intensity>
<h>4</h>
<k>0</k>
<l>4</l>
<F/>
</intensity>
<intensity>
<theta>100.621</theta>
<da>1.000990</da>
<intensity>1</intensity>
<h>1</h>
<k>2</k>
<l>11</l>
<F/>
</intensity>
<intensity>
<theta>103.217</theta>
<da>0.982771</da>
<intensity>3</intensity>
<h>3</h>
<k>1</k>
<l>8</l>
<F/>
</intensity>
<intensity>
<theta>103.693</theta>
<da>0.979554</da>
<intensity>1</intensity>
<h>3</h>
<k>2</k>
<l>1</l>
<F/>
</intensity>
<intensity>
<theta>104.401</theta>
<da>0.974839</da>
<intensity>15</intensity>
<h>0</h>
<k>1</k>
<l>14</l>
<F/>
</intensity>
<intensity>
<theta>104.764</theta>
<da>0.972455</da>
<intensity>8</intensity>
<h>2</h>
<k>3</k>
<l>2</l>
<F/>
</intensity>
<intensity>
<theta>105.459</theta>
<da>0.967949</da>
<intensity>6</intensity>
<h>2</h>
<k>2</k>
<l>9</l>
<F/>
</intensity>
<intensity>
<theta>109.106</theta>
<da>0.945530</da>
<intensity>53</intensity>
<h>3</h>
<k>2</k>
<l>4</l>
<F/>
</intensity>
<intensity>
<theta>111.114</theta>
<da>0.934026</da>
<intensity>58</intensity>
<h>4</h>
<k>1</k>
<l>0</l>
<F/>
</intensity>
<intensity>
<theta>112.438</theta>
<da>0.926741</da>
<intensity>1</intensity>
<h>2</h>
<k>3</k>
<l>5</l>
<F/>
</intensity>
<intensity>
<theta>114.493</theta>
<da>0.915902</da>
<intensity>11</intensity>
<h>1</h>
<k>4</k>
<l>3</l>
<F/>
</intensity>
<intensity>
<theta>115.021</theta>
<da>0.913206</da>
<intensity>2</intensity>
<h>0</h>
<k>4</k>
<l>8</l>
<F/>
</intensity>
<intensity>
<theta>116.297</theta>
<da>0.906831</da>
<intensity>23</intensity>
<h>2</h>
<k>0</k>
<l>14</l>
<F/>
</intensity>
<intensity>
<theta>116.493</theta>
<da>0.905870</da>
<intensity>81</intensity>
<h>1</h>
<k>3</k>
<l>10</l>
<F/>
</intensity>
<intensity>
<theta>116.922</theta>
<da>0.903781</da>
<intensity>55</intensity>
<h>3</h>
<k>0</k>
<l>12</l>
<F/>
</intensity>
<intensity>
<theta>118.311</theta>
<da>0.897176</da>
<intensity>1</intensity>
<h>2</h>
<k>1</k>
<l>13</l>
<F/>
</intensity>
<intensity>
<theta>121.780</theta>
<da>0.881642</da>
<intensity>1</intensity>
<h>3</h>
<k>2</k>
<l>7</l>
<F/>
</intensity>
<intensity>
<theta>123.603</theta>
<da>0.874013</da>
<intensity>5</intensity>
<h>1</h>
<k>1</k>
<l>15</l>
<F/>
</intensity>
<intensity>
<theta>125.287</theta>
<da>0.867270</da>
<intensity>150</intensity>
<h>1</h>
<k>4</k>
<l>6</l>
<F/>
</intensity>
<intensity>
<theta>127.672</theta>
<da>0.858217</da>
<intensity>32</intensity>
<h>1</h>
<k>0</k>
<l>16</l>
<F/>
</intensity>
<intensity>
<theta>128.117</theta>
<da>0.856589</da>
<intensity>2</intensity>
<h>2</h>
<k>3</k>
<l>8</l>
<F/>
</intensity>
<intensity>
<theta>129.594</theta>
<da>0.851321</da>
<intensity>31</intensity>
<h>1</h>
<k>2</k>
<l>14</l>
<F/>
</intensity>
<intensity>
<theta>129.822</theta>
<da>0.850526</da>
<intensity>42</intensity>
<h>4</h>
<k>0</k>
<l>10</l>
<F/>
</intensity>
<intensity>
<theta>130.323</theta>
<da>0.848796</da>
<intensity>12</intensity>
<h>2</h>
<k>2</k>
<l>12</l>
<F/>
</intensity>
<intensity>
<theta>135.722</theta>
<da>0.831592</da>
<intensity>24</intensity>
<h>0</h>
<k>5</k>
<l>4</l>
<F/>
</intensity>
<intensity>
<theta>138.491</theta>
<da>0.823733</da>
<intensity>58</intensity>
<h>3</h>
<k>3</k>
<l>0</l>
<F/>
</intensity>
<intensity>
<theta>143.655</theta>
<da>0.810718</da>
<intensity>35m</intensity>
<h>0</h>
<k>2</k>
<l>16</l>
<F/>
</intensity>
<intensity>
<theta>143.655</theta>
<da>0.810718</da>
<intensity>35m</intensity>
<h>3</h>
<k>3</k>
<l>3</l>
<F/>
</intensity>
<intensity>
<theta>145.052</theta>
<da>0.807546</da>
<intensity>1</intensity>
<h>2</h>
<k>4</k>
<l>1</l>
<F/>
</intensity>
<intensity>
<theta>146.587</theta>
<da>0.804226</da>
<intensity>63</intensity>
<h>3</h>
<k>2</k>
<l>10</l>
<F/>
</intensity>
<intensity>
<theta>148.157</theta>
<da>0.801007</da>
<intensity>9</intensity>
<h>4</h>
<k>1</k>
<l>9</l>
<F/>
</intensity>
<intensity>
<theta>149.642</theta>
<da>0.798124</da>
<intensity>1</intensity>
<h>1</h>
<k>3</k>
<l>13</l>
<F/>
</intensity>
</stick_series>
</graphs>
</pdfcard>

File: scripts_V_Nb_Mn_O/data/icdd/PDF Card - 01-075-0048.xml
<?xml version="1.0" encoding="UTF-8" standalone="no"?>
<?xml-stylesheet type="text/xsl" href="pdfcard.xsl"?><pdfcard>
<pdf_data ApplicationName="PDF-4+ 2020" ApplicationVersion="4.20.0.1" CurrentYear="2019">
<pdf_number>01-075-0048</pdf_number>
<chemical_formula>V O</chemical_formula>
<empirical_formula>O V</empirical_formula>
<anx>AX</anx>
<chemical_name>Vanadium Oxide</chemical_name>
<common_name>vanadium(II) oxide</common_name>
<xstal_system>Cubic</xstal_system>
<xtldx>6.358</xtldx>
<ds>6.36</ds>
<rep_struc>Na Cl</rep_struc>
<rep_struc_alpha_order>Cl Na</rep_struc_alpha_order>
<lpf_rep_struc>Na Cl,cF8,225</lpf_rep_struc>
<lpf_rep_struc_alpha_order>Cl Na,cF8,225</lpf_rep_struc_alpha_order>
<pressure_temperature>Ambient</pressure_temperature>
<status>Alternate</status>
<cell_a>4.12</cell_a>
<z>4.00</z>
<cell_vol>69.93</cell_vol>
<cell_mv>17.48</cell_mv>
<xtlvol>69.93</xtlvol>
<redcellvol>17.48</redcellvol>
<xtla>4.120</xtla>
<xtlb>4.120</xtlb>
<xtlc>4.120</xtlc>
<xtlal>90.00</xtlal>
<xtlbe>90.00</xtlbe>
<xtlga>90.00</xtlga>
<xtlaoverb>1.000</xtlaoverb>
<xtlcoverb>1.000</xtlcoverb>
<redcell_a>2.913</redcell_a>
<redcell_b>2.913</redcell_b>
<redcell_c>2.913</redcell_c>
<redcell_al>60.00</redcell_al>
<redcell_be>60.00</redcell_be>
<redcell_ga>60.00</redcell_ga>
<xtlz>4.00</xtlz>
<ss>F(9) = 999.9(0.0001, 9)</ss>
<xtlsg>Fm-3m (225)</xtlsg>
<xtlmolwt>66.94</xtlmolwt>
<quality_mark>Indexed</quality_mark>
<iic>4.41</iic>
<iic_nd>0.53</iic_nd>
<lambda>1.5406</lambda>
<patrad>CuKα1</patrad>
<source>Calculated - Peak</source>
<instrument>Calculated</instrument>
<temperature>298.0</temperature>
<aspectn>225</aspectn>
<spgr_label>Space Group</spgr_label>
<spgr>Fm-3m (225)</spgr>
<pearson>cF8.00</pearson>
<entry_date>09/01/1998</entry_date>
<last_mod_date>09/01/2015</last_mod_date>
<last_modifications>Update</last_modifications>
<weight_percent>O23.90 V76.10</weight_percent>
<atomic_percent>O50.00 V50.00</atomic_percent>
<sg_sym_ops/>
<idp_column>IDP</idp_column>
<adp_column>ADP</adp_column>
<ani_temp_facs/>
<subfile_indicator>Inorganic, Metal &amp; Alloy</subfile_indicator>
<cross_ref_pdf_numbers>01-077-2173 (Alternate), 01-077-3167 (Alternate), 01-085-4554 (Alternate), 03-065-2896 (Alternate), 04-001-6924 (Primary), 04-002-0651 (Alternate), 04-002-5409 (Alternate), 04-004-3131 (Alternate), 04-004-3818 (Alternate), 04-004-5762 (Alternate), 04-004-8995 (Alternate), 04-004-9038 (Alternate), 04-005-5953 (Alternate), 04-006-1901 (Alternate), 04-007-8199 (Alternate), 04-008-0642 (Alternate), 04-008-3656 (Alternate)</cross_ref_pdf_numbers>
<references>
<reference_group>
<type>Primary Reference</type>
<reference>Calculated from ICSD using POWD-12++.</reference>
</reference_group>
<reference_group>
<type>Structure</type>
<doi>10.1002/zaac.19512660109</doi>
<reference>Hartmann, H., Maessing, W. "Ueber die Elektrolyse von Vanadin-, Niob- und Tantaloxyd in Phosphatschmelzen". Z. Anorg. Allg. Chem. 1951, 266, 98.</reference>
</reference_group>
<reference_group>
<type>Structure</type>
<reference>Hartmann, H., Maessing, W. Acta Chem. Scand. 1954, 8, 221.</reference>
</reference_group>
<reference_group>
<type>Structure</type>
<reference>Hartmann, H., Maessing, W. Z. Anorg. Allg. Chem. 1962, 317, 13.</reference>
</reference_group>
</references>
<database_comments>ANX: AX. Analysis: O1 V1. Formula from original source: V O. ICSD Collection Code: 28681. Calculated Pattern Original Remarks: Cell from 2nd ref. (Schoenberg): 4.093; for VO.8: 4.042, Dm=6.12; for VO1.2: 4.126, Dm=5.50. Cell from 3rd ref. (Brauer &amp; Morawitz): 4.084, with 17 at% Nb: 4.185 (highest possible Nb-contents); miscibility gap from 17-70 at% Nb. Minor Warning: No e.s.d reported/abstracted on the cell dimension. No R factors reported/abstracted. Wyckoff Sequence: b a (FM3-M). Unit Cell Data Source: Powder Diffraction.</database_comments>
<crystal_properties>Centrosymmetric</crystal_properties>
</pdf_data>
<graphs>
<wave_length>Cu Kα1 1.54056 Å</wave_length>
<chart_name>PDF Card - 01-075-0048.jpg</chart_name>
<stick_series type="V O - 01-075-0048 (Stick, Fixed Slit Intensity)">
<intensity>
<theta>37.789</theta>
<da>2.378680</da>
<intensity>594</intensity>
<h>1</h>
<k>1</k>
<l>1</l>
<F/>
</intensity>
<intensity>
<theta>43.915</theta>
<da>2.060000</da>
<intensity>1000</intensity>
<h>2</h>
<k>0</k>
<l>0</l>
<F/>
</intensity>
<intensity>
<theta>63.850</theta>
<da>1.456640</da>
<intensity>448</intensity>
<h>2</h>
<k>2</k>
<l>0</l>
<F/>
</intensity>
<intensity>
<theta>76.644</theta>
<da>1.242230</da>
<intensity>145</intensity>
<h>3</h>
<k>1</k>
<l>1</l>
<F/>
</intensity>
<intensity>
<theta>80.730</theta>
<da>1.189340</da>
<intensity>113</intensity>
<h>2</h>
<k>2</k>
<l>2</l>
<F/>
</intensity>
<intensity>
<theta>96.808</theta>
<da>1.030000</da>
<intensity>44</intensity>
<h>4</h>
<k>0</k>
<l>0</l>
<F/>
</intensity>
<intensity>
<theta>109.164</theta>
<da>0.945193</da>
<intensity>50</intensity>
<h>3</h>
<k>3</k>
<l>1</l>
<F/>
</intensity>
<intensity>
<theta>113.464</theta>
<da>0.921260</da>
<intensity>120</intensity>
<h>4</h>
<k>2</k>
<l>0</l>
<F/>
</intensity>
<intensity>
<theta>132.673</theta>
<da>0.840991</da>
<intensity>98</intensity>
<h>4</h>
<k>2</k>
<l>2</l>
<F/>
</intensity>
</stick_series>
</graphs>
</pdfcard>

File: scripts_V_Nb_Mn_O/data/icdd/PDF Card - 01-075-0523.xml
<?xml version="1.0" encoding="UTF-8" standalone="no"?>
<?xml-stylesheet type="text/xsl" href="pdfcard.xsl"?><pdfcard>
<pdf_data ApplicationName="PDF-4+ 2020" ApplicationVersion="4.20.0.1" CurrentYear="2019">
<pdf_number>01-075-0523</pdf_number>
<chemical_formula>Mn4 Nb2 O9</chemical_formula>
<empirical_formula>Mn4 Nb2 O9</empirical_formula>
<anx>A2B4X9</anx>
<chemical_name>Manganese Niobium Oxide</chemical_name>
<common_name>tetramanganese diniobium oxide</common_name>
<xstal_system>Hexagonal</xstal_system>
<xtldx>5.171</xtldx>
<ds>5.17</ds>
<pressure_temperature>Ambient</pressure_temperature>
<status>Alternate</status>
<cell_a>5.335</cell_a>
<cell_c>14.32</cell_c>
<z>2.00</z>
<cell_vol>352.97</cell_vol>
<cell_mv>176.49</cell_mv>
<authcovera>2.684</authcovera>
<xtlvol>352.97</xtlvol>
<redcellvol>352.97</redcellvol>
<xtla>5.335</xtla>
<xtlb>5.335</xtlb>
<xtlc>14.320</xtlc>
<xtlal>90.00</xtlal>
<xtlbe>90.00</xtlbe>
<xtlga>120.00</xtlga>
<xtlcovera>2.684</xtlcovera>
<xtlaoverb>1.000</xtlaoverb>
<xtlcoverb>2.684</xtlcoverb>
<redcell_a>5.335</redcell_a>
<redcell_b>5.335</redcell_b>
<redcell_c>14.320</redcell_c>
<redcell_al>90.00</redcell_al>
<redcell_be>90.00</redcell_be>
<redcell_ga>120.00</redcell_ga>
<xtlz>2.00</xtlz>
<ss>F(30) = 999.9(0.0001, 33)</ss>
<xtlsg>P-3c1 (165)</xtlsg>
<xtlmolwt>549.56</xtlmolwt>
<quality_mark>Indexed</quality_mark>
<iic>4.32</iic>
<iic_nd>0.44</iic_nd>
<lambda>1.5406</lambda>
<patrad>CuKα1</patrad>
<source>Calculated - Peak</source>
<instrument>Calculated</instrument>
<temperature>298.0</temperature>
<aspectn>165</aspectn>
<spgr_label>Space Group</spgr_label>
<spgr>P-3c1 (165)</spgr>
<rfactor>0.07</rfactor>
<pearson>hP30.00</pearson>
<entry_date>09/01/1998</entry_date>
<last_mod_date>09/01/2011</last_mod_date>
<last_modifications>Reflections</last_modifications>
<weight_percent>Mn39.99 Nb33.81 O26.20</weight_percent>
<atomic_percent>Mn26.67 Nb13.33 O60.00</atomic_percent>
<structure_info>Atomic parameters are cross-referenced from PDF entry 04-010-0603</structure_info>
<tf_type>B</tf_type>
<sg_sym_ops>
<sg_sym_op>
<seq>1</seq>
<operator>x,y,z</operator>
</sg_sym_op>
<sg_sym_op>
<seq>2</seq>
<operator>-x,-y,-z</operator>
</sg_sym_op>
<sg_sym_op>
<seq>3</seq>
<operator>-y,x-y,z</operator>
</sg_sym_op>
<sg_sym_op>
<seq>4</seq>
<operator>y,-x+y,-z</operator>
</sg_sym_op>
<sg_sym_op>
<seq>5</seq>
<operator>-x+y,-x,z</operator>
</sg_sym_op>
<sg_sym_op>
<seq>6</seq>
<operator>x-y,x,-z</operator>
</sg_sym_op>
<sg_sym_op>
<seq>7</seq>
<operator>-y,-x,z+1/2</operator>
</sg_sym_op>
<sg_sym_op>
<seq>8</seq>
<operator>y,x,-z+1/2</operator>
</sg_sym_op>
<sg_sym_op>
<seq>9</seq>
<operator>x,x-y,z+1/2</operator>
</sg_sym_op>
<sg_sym_op>
<seq>10</seq>
<operator>-x,-x+y,-z+1/2</operator>
</sg_sym_op>
<sg_sym_op>
<seq>11</seq>
<operator>-x+y,y,z+1/2</operator>
</sg_sym_op>
<sg_sym_op>
<seq>12</seq>
<operator>x-y,-y,-z+1/2</operator>
</sg_sym_op>
</sg_sym_ops>
<idp_column>Biso</idp_column>
<adp_column>Bani</adp_column>
<atomic_coords>
<atomic_coord>
<atom>Mn</atom>
<num>1</num>
<wyckoff>4d</wyckoff>
<symmetry>3..</symmetry>
<x>0.33333</x>
<y>0.66666</y>
<z>0.019</z>
<sof>1.0</sof>
<idp>0.66</idp>
<aet>6-a</aet>
</atomic_coord>
<atomic_coord>
<atom>O</atom>
<num>2</num>
<wyckoff>6f</wyckoff>
<symmetry>.2.</symmetry>
<x>0.276</x>
<y>0.0</y>
<z>0.25</z>
<sof>1.0</sof>
<idp>0.34</idp>
<aet>4-a</aet>
</atomic_coord>
<atomic_coord>
<atom>O</atom>
<num>3</num>
<wyckoff>12g</wyckoff>
<symmetry>1</symmetry>
<x>0.336</x>
<y>0.308</y>
<z>0.086</z>
<sof>1.0</sof>
<idp>0.49</idp>
<aet>4-a</aet>
</atomic_coord>
<atomic_coord>
<atom>Mn</atom>
<num>4</num>
<wyckoff>4d</wyckoff>
<symmetry>3..</symmetry>
<x>0.33333</x>
<y>0.66666</y>
<z>0.3034</z>
<sof>1.0</sof>
<idp>0.58</idp>
<aet>6-a</aet>
</atomic_coord>
<atomic_coord>
<atom>Nb</atom>
<num>5</num>
<wyckoff>4c</wyckoff>
<symmetry>3..</symmetry>
<x>0.0</x>
<y>0.0</y>
<z>0.3574</z>
<sof>1.0</sof>
<idp>0.28</idp>
<aet>6-a</aet>
</atomic_coord>
</atomic_coords>
<ani_temp_facs/>
<ac_space_group>P-3c1 (165)</ac_space_group>
<ac_unit_cell_a>5.3293(2)</ac_unit_cell_a>
<ac_unit_cell_b>5.3293(2)</ac_unit_cell_b>
<ac_unit_cell_c>14.3154(21)</ac_unit_cell_c>
<ac_unit_cell_alpha>90</ac_unit_cell_alpha>
<ac_unit_cell_beta>90</ac_unit_cell_beta>
<ac_unit_cell_gamma>120</ac_unit_cell_gamma>
<subfile_indicator>Inorganic</subfile_indicator>
<cross_ref_pdf_numbers>00-069-0322 (Primary), 01-074-1366 (Alternate), 01-077-0166 (Deleted), 04-009-1087 (Alternate), 04-010-0603 (Primary), 04-023-5064 (Alternate)</cross_ref_pdf_numbers>
<references>
<reference_group>
<type>Primary Reference</type>
<reference>Calculated from ICSD using POWD-12++ 1997.</reference>
</reference_group>
<reference_group>
<type>Crystal Structure</type>
<reference>Crystal Structure Source: LPF.</reference>
</reference_group>
<reference_group>
<type>Structure</type>
<doi>10.1016/0022-3697(61)90103-2</doi>
<reference>Bertaut, E.F., Corliss, L., Forrat, F., Aleonard, R., Pauthenet, R. "Etude de niobates et tantalates de metaux de transition bivalents". J. Phys. Chem. Solids 1961, 21, 234.</reference>
</reference_group>
</references>
<database_comments>ANX: A2B4X9. Analysis: Mn4 Nb2 O9. Formula from original source: Mn4 (Nb2 O9). ICSD Collection Code: 29216. Calculated Pattern Original Remarks: Cell of Mn4 Ta2 O9: 5.337, 14.333; Co4 Ta2 O9: 5.181, 14.174. Cell of Mg4 Ta2 O9: 5.170, 14.143. Stable above 770 K (2nd ref., Tomaszewski), below R3-c, m.p. 1070 K. Minor Warning: No e.s.d reported/abstracted on the cell dimension. Wyckoff Sequence: g f d2 c(P3-C1). Unit Cell Data Source: Single Crystal.</database_comments>
<crystal_properties>Centrosymmetric</crystal_properties>
</pdf_data>
<graphs>
<wave_length>Cu Kα1 1.54056 Å</wave_length>
<chart_name>PDF Card - 01-075-0523.jpg</chart_name>
<stick_series type="Mn4 Nb2 O9 - 01-075-0523 (Stick, Fixed Slit Intensity)">
<intensity>
<theta>12.352</theta>
<da>7.160000</da>
<intensity>24</intensity>
<h>0</h>
<k>0</k>
<l>2</l>
<F/>
</intensity>
<intensity>
<theta>19.194</theta>
<da>4.620250</da>
<intensity>216</intensity>
<h>1</h>
<k>0</k>
<l>0</l>
<F/>
</intensity>
<intensity>
<theta>22.889</theta>
<da>3.882160</da>
<intensity>157</intensity>
<h>0</h>
<k>1</k>
<l>2</l>
<F/>
</intensity>
<intensity>
<theta>24.850</theta>
<da>3.580000</da>
<intensity>8</intensity>
<h>0</h>
<k>0</k>
<l>4</l>
<F/>
</intensity>
<intensity>
<theta>31.590</theta>
<da>2.829890</da>
<intensity>1000</intensity>
<h>0</h>
<k>1</k>
<l>4</l>
<F/>
</intensity>
<intensity>
<theta>33.568</theta>
<da>2.667500</da>
<intensity>662</intensity>
<h>1</h>
<k>1</k>
<l>0</l>
<F/>
</intensity>
<intensity>
<theta>35.896</theta>
<da>2.499660</da>
<intensity>5</intensity>
<h>1</h>
<k>1</k>
<l>2</l>
<F/>
</intensity>
<intensity>
<theta>37.658</theta>
<da>2.386670</da>
<intensity>9</intensity>
<h>0</h>
<k>0</k>
<l>6</l>
<F/>
</intensity>
<intensity>
<theta>38.634</theta>
<da>2.328570</da>
<intensity>108</intensity>
<h>1</h>
<k>1</k>
<l>3</l>
<F/>
</intensity>
<intensity>
<theta>38.955</theta>
<da>2.310120</da>
<intensity>12</intensity>
<h>2</h>
<k>0</k>
<l>0</l>
<F/>
</intensity>
<intensity>
<theta>41.019</theta>
<da>2.198520</da>
<intensity>14</intensity>
<h>0</h>
<k>2</k>
<l>2</l>
<F/>
</intensity>
<intensity>
<theta>42.214</theta>
<da>2.139010</da>
<intensity>5</intensity>
<h>1</h>
<k>1</k>
<l>4</l>
<F/>
</intensity>
<intensity>
<theta>42.601</theta>
<da>2.120460</da>
<intensity>20</intensity>
<h>1</h>
<k>0</k>
<l>6</l>
<F/>
</intensity>
<intensity>
<theta>46.760</theta>
<da>1.941080</da>
<intensity>321</intensity>
<h>0</h>
<k>2</k>
<l>4</l>
<F/>
</intensity>
<intensity>
<theta>50.976</theta>
<da>1.790000</da>
<intensity>11</intensity>
<h>0</h>
<k>0</k>
<l>8</l>
<F/>
</intensity>
<intensity>
<theta>51.325</theta>
<da>1.778660</da>
<intensity>229</intensity>
<h>1</h>
<k>1</k>
<l>6</l>
<F/>
</intensity>
<intensity>
<theta>52.348</theta>
<da>1.746290</da>
<intensity>17</intensity>
<h>2</h>
<k>1</k>
<l>0</l>
<F/>
</intensity>
<intensity>
<theta>52.765</theta>
<da>1.733450</da>
<intensity>3</intensity>
<h>1</h>
<k>2</k>
<l>1</l>
<F/>
</intensity>
<intensity>
<theta>54.004</theta>
<da>1.696560</da>
<intensity>14</intensity>
<h>1</h>
<k>2</k>
<l>2</l>
<F/>
</intensity>
<intensity>
<theta>54.967</theta>
<da>1.669110</da>
<intensity>87</intensity>
<h>0</h>
<k>1</k>
<l>8</l>
<F/>
</intensity>
<intensity>
<theta>55.298</theta>
<da>1.659900</da>
<intensity>20</intensity>
<h>0</h>
<k>2</k>
<l>6</l>
<F/>
</intensity>
<intensity>
<theta>56.028</theta>
<da>1.639990</da>
<intensity>3</intensity>
<h>1</h>
<k>2</k>
<l>3</l>
<F/>
</intensity>
<intensity>
<theta>56.655</theta>
<da>1.623310</da>
<intensity>1</intensity>
<h>1</h>
<k>1</k>
<l>7</l>
<F/>
</intensity>
<intensity>
<theta>58.783</theta>
<da>1.569520</da>
<intensity>260</intensity>
<h>1</h>
<k>2</k>
<l>4</l>
<F/>
</intensity>
<intensity>
<theta>60.021</theta>
<da>1.540080</da>
<intensity>206</intensity>
<h>3</h>
<k>0</k>
<l>0</l>
<F/>
</intensity>
<intensity>
<theta>61.540</theta>
<da>1.505650</da>
<intensity>2</intensity>
<h>0</h>
<k>3</k>
<l>2</l>
<F/>
</intensity>
<intensity>
<theta>62.212</theta>
<da>1.490990</da>
<intensity>2</intensity>
<h>1</h>
<k>2</k>
<l>5</l>
<F/>
</intensity>
<intensity>
<theta>62.428</theta>
<da>1.486360</da>
<intensity>14</intensity>
<h>1</h>
<k>1</k>
<l>8</l>
<F/>
</intensity>
<intensity>
<theta>65.082</theta>
<da>1.432000</da>
<intensity>1</intensity>
<h>0</h>
<k>0</k>
<l>10</l>
<F/>
</intensity>
<intensity>
<theta>65.966</theta>
<da>1.414950</da>
<intensity>34m</intensity>
<h>0</h>
<k>3</k>
<l>4</l>
<F/>
</intensity>
<intensity>
<theta>65.966</theta>
<da>1.414950</da>
<intensity>34m</intensity>
<h>2</h>
<k>0</k>
<l>8</l>
<F/>
</intensity>
<intensity>
<theta>66.263</theta>
<da>1.409320</da>
<intensity>14</intensity>
<h>2</h>
<k>1</k>
<l>6</l>
<F/>
</intensity>
<intensity>
<theta>68.548</theta>
<da>1.367810</da>
<intensity>64m</intensity>
<h>1</h>
<k>0</k>
<l>10</l>
<F/>
</intensity>
<intensity>
<theta>68.548</theta>
<da>1.367810</da>
<intensity>64m</intensity>
<h>1</h>
<k>1</k>
<l>9</l>
<F/>
</intensity>
<intensity>
<theta>70.554</theta>
<da>1.333750</da>
<intensity>54</intensity>
<h>2</h>
<k>2</k>
<l>0</l>
<F/>
</intensity>
<intensity>
<theta>70.894</theta>
<da>1.328180</da>
<intensity>1</intensity>
<h>2</h>
<k>1</k>
<l>7</l>
<F/>
</intensity>
<intensity>
<theta>71.954</theta>
<da>1.311200</da>
<intensity>1</intensity>
<h>2</h>
<k>2</k>
<l>2</l>
<F/>
</intensity>
<intensity>
<theta>73.061</theta>
<da>1.294050</da>
<intensity>12</intensity>
<h>0</h>
<k>3</k>
<l>6</l>
<F/>
</intensity>
<intensity>
<theta>73.690</theta>
<da>1.284550</da>
<intensity>5</intensity>
<h>2</h>
<k>2</k>
<l>3</l>
<F/>
</intensity>
<intensity>
<theta>73.899</theta>
<da>1.281430</da>
<intensity>9</intensity>
<h>3</h>
<k>1</k>
<l>0</l>
<F/>
</intensity>
<intensity>
<theta>74.244</theta>
<da>1.276330</da>
<intensity>1</intensity>
<h>1</h>
<k>3</k>
<l>1</l>
<F/>
</intensity>
<intensity>
<theta>75.275</theta>
<da>1.261380</da>
<intensity>8</intensity>
<h>1</h>
<k>3</k>
<l>2</l>
<F/>
</intensity>
<intensity>
<theta>76.083</theta>
<da>1.249980</da>
<intensity>43m</intensity>
<h>1</h>
<k>2</k>
<l>8</l>
<F/>
</intensity>
<intensity>
<theta>76.083</theta>
<da>1.249980</da>
<intensity>43m</intensity>
<h>2</h>
<k>2</k>
<l>4</l>
<F/>
</intensity>
<intensity>
<theta>76.982</theta>
<da>1.237610</da>
<intensity>1</intensity>
<h>1</h>
<k>3</k>
<l>3</l>
<F/>
</intensity>
<intensity>
<theta>78.524</theta>
<da>1.217130</da>
<intensity>36</intensity>
<h>0</h>
<k>2</k>
<l>10</l>
<F/>
</intensity>
<intensity>
<theta>79.354</theta>
<da>1.206470</da>
<intensity>74</intensity>
<h>1</h>
<k>3</k>
<l>4</l>
<F/>
</intensity>
<intensity>
<theta>80.405</theta>
<da>1.193330</da>
<intensity>1</intensity>
<h>0</h>
<k>0</k>
<l>12</l>
<F/>
</intensity>
<intensity>
<theta>81.828</theta>
<da>1.176130</da>
<intensity>1</intensity>
<h>1</h>
<k>2</k>
<l>9</l>
<F/>
</intensity>
<intensity>
<theta>82.377</theta>
<da>1.169680</da>
<intensity>1</intensity>
<h>1</h>
<k>3</k>
<l>5</l>
<F/>
</intensity>
<intensity>
<theta>82.569</theta>
<da>1.167450</da>
<intensity>9</intensity>
<h>0</h>
<k>3</k>
<l>8</l>
<F/>
</intensity>
<intensity>
<theta>82.843</theta>
<da>1.164280</da>
<intensity>31</intensity>
<h>2</h>
<k>2</k>
<l>6</l>
<F/>
</intensity>
<intensity>
<theta>83.653</theta>
<da>1.155060</da>
<intensity>4m</intensity>
<h>1</h>
<k>0</k>
<l>12</l>
<F/>
</intensity>
<intensity>
<theta>83.653</theta>
<da>1.155060</da>
<intensity>4m</intensity>
<h>4</h>
<k>0</k>
<l>0</l>
<F/>
</intensity>
<intensity>
<theta>84.985</theta>
<da>1.140320</da>
<intensity>3</intensity>
<h>0</h>
<k>4</k>
<l>2</l>
<F/>
</intensity>
<intensity>
<theta>86.043</theta>
<da>1.128990</da>
<intensity>3</intensity>
<h>1</h>
<k>3</k>
<l>6</l>
<F/>
</intensity>
<intensity>
<theta>87.170</theta>
<da>1.117270</da>
<intensity>1</intensity>
<h>2</h>
<k>2</k>
<l>7</l>
<F/>
</intensity>
<intensity>
<theta>88.155</theta>
<da>1.107310</da>
<intensity>47</intensity>
<h>2</h>
<k>1</k>
<l>10</l>
<F/>
</intensity>
<intensity>
<theta>88.971</theta>
<da>1.099260</da>
<intensity>23</intensity>
<h>0</h>
<k>4</k>
<l>4</l>
<F/>
</intensity>
<intensity>
<theta>90.004</theta>
<da>1.089300</da>
<intensity>10</intensity>
<h>1</h>
<k>1</k>
<l>12</l>
<F/>
</intensity>
<intensity>
<theta>90.356</theta>
<da>1.085970</da>
<intensity>1</intensity>
<h>1</h>
<k>3</k>
<l>7</l>
<F/>
</intensity>
<intensity>
<theta>92.146</theta>
<da>1.069500</da>
<intensity>4</intensity>
<h>2</h>
<k>2</k>
<l>8</l>
<F/>
</intensity>
<intensity>
<theta>93.222</theta>
<da>1.059960</da>
<intensity>3m</intensity>
<h>0</h>
<k>2</k>
<l>12</l>
<F/>
</intensity>
<intensity>
<theta>93.222</theta>
<da>1.059960</da>
<intensity>3m</intensity>
<h>3</h>
<k>2</k>
<l>0</l>
<F/>
</intensity>
<intensity>
<theta>93.554</theta>
<da>1.057070</da>
<intensity>1</intensity>
<h>3</h>
<k>2</k>
<l>1</l>
<F/>
</intensity>
<intensity>
<theta>94.552</theta>
<da>1.048530</da>
<intensity>2</intensity>
<h>2</h>
<k>3</k>
<l>2</l>
<F/>
</intensity>
<intensity>
<theta>95.338</theta>
<da>1.041950</da>
<intensity>24</intensity>
<h>1</h>
<k>3</k>
<l>8</l>
<F/>
</intensity>
<intensity>
<theta>95.611</theta>
<da>1.039700</da>
<intensity>1</intensity>
<h>0</h>
<k>4</k>
<l>6</l>
<F/>
</intensity>
<intensity>
<theta>96.217</theta>
<da>1.034750</da>
<intensity>1</intensity>
<h>3</h>
<k>2</k>
<l>3</l>
<F/>
</intensity>
<intensity>
<theta>97.713</theta>
<da>1.022860</da>
<intensity>3m</intensity>
<h>0</h>
<k>0</k>
<l>14</l>
<F/>
</intensity>
<intensity>
<theta>97.713</theta>
<da>1.022860</da>
<intensity>3m</intensity>
<h>2</h>
<k>2</k>
<l>9</l>
<F/>
</intensity>
<intensity>
<theta>98.557</theta>
<da>1.016350</da>
<intensity>42</intensity>
<h>2</h>
<k>3</k>
<l>4</l>
<F/>
</intensity>
<intensity>
<theta>99.636</theta>
<da>1.008220</da>
<intensity>34</intensity>
<h>4</h>
<k>1</k>
<l>0</l>
<F/>
</intensity>
<intensity>
<theta>100.942</theta>
<da>0.998676</da>
<intensity>13m</intensity>
<h>0</h>
<k>1</k>
<l>14</l>
<F/>
</intensity>
<intensity>
<theta>100.942</theta>
<da>0.998676</da>
<intensity>13m</intensity>
<h>1</h>
<k>3</k>
<l>9</l>
<F/>
</intensity>
<intensity>
<theta>101.589</theta>
<da>0.994062</da>
<intensity>1</intensity>
<h>2</h>
<k>3</k>
<l>5</l>
<F/>
</intensity>
<intensity>
<theta>102.678</theta>
<da>0.986456</da>
<intensity>2</intensity>
<h>1</h>
<k>4</k>
<l>3</l>
<F/>
</intensity>
<intensity>
<theta>102.852</theta>
<da>0.985260</da>
<intensity>2</intensity>
<h>2</h>
<k>1</k>
<l>12</l>
<F/>
</intensity>
<intensity>
<theta>104.227</theta>
<da>0.975991</da>
<intensity>1</intensity>
<h>2</h>
<k>2</k>
<l>10</l>
<F/>
</intensity>
<intensity>
<theta>105.058</theta>
<da>0.970539</da>
<intensity>11m</intensity>
<h>0</h>
<k>4</k>
<l>8</l>
<F/>
</intensity>
<intensity>
<theta>105.058</theta>
<da>0.970539</da>
<intensity>11m</intensity>
<h>1</h>
<k>4</k>
<l>4</l>
<F/>
</intensity>
<intensity>
<theta>105.339</theta>
<da>0.968719</da>
<intensity>5</intensity>
<h>3</h>
<k>2</k>
<l>6</l>
<F/>
</intensity>
<intensity>
<theta>107.539</theta>
<da>0.954917</da>
<intensity>43</intensity>
<h>1</h>
<k>3</k>
<l>10</l>
<F/>
</intensity>
<intensity>
<theta>109.488</theta>
<da>0.943297</da>
<intensity>1</intensity>
<h>0</h>
<k>3</k>
<l>12</l>
<F/>
</intensity>
<intensity>
<theta>109.863</theta>
<da>0.941129</da>
<intensity>1</intensity>
<h>3</h>
<k>2</k>
<l>7</l>
<F/>
</intensity>
<intensity>
<theta>110.890</theta>
<da>0.935278</da>
<intensity>13</intensity>
<h>2</h>
<k>0</k>
<l>14</l>
<F/>
</intensity>
<intensity>
<theta>112.069</theta>
<da>0.928750</da>
<intensity>25</intensity>
<h>1</h>
<k>4</k>
<l>6</l>
<F/>
</intensity>
<intensity>
<theta>112.939</theta>
<da>0.924049</da>
<intensity>1</intensity>
<h>5</h>
<k>0</k>
<l>0</l>
<F/>
</intensity>
<intensity>
<theta>114.387</theta>
<da>0.916449</da>
<intensity>1</intensity>
<h>0</h>
<k>5</k>
<l>2</l>
<F/>
</intensity>
<intensity>
<theta>115.250</theta>
<da>0.912047</da>
<intensity>10</intensity>
<h>2</h>
<k>3</k>
<l>8</l>
<F/>
</intensity>
<intensity>
<theta>117.913</theta>
<da>0.899046</da>
<intensity>14m</intensity>
<h>1</h>
<k>1</k>
<l>15</l>
<F/>
</intensity>
<intensity>
<theta>117.913</theta>
<da>0.899046</da>
<intensity>14m</intensity>
<h>4</h>
<k>0</k>
<l>10</l>
<F/>
</intensity>
<intensity>
<theta>118.838</theta>
<da>0.894725</da>
<intensity>15</intensity>
<h>0</h>
<k>5</k>
<l>4</l>
<F/>
</intensity>
<intensity>
<theta>120.062</theta>
<da>0.889167</da>
<intensity>22m</intensity>
<h>2</h>
<k>2</k>
<l>12</l>
<F/>
</intensity>
<intensity>
<theta>120.062</theta>
<da>0.889167</da>
<intensity>22m</intensity>
<h>3</h>
<k>3</k>
<l>0</l>
<F/>
</intensity>
<intensity>
<theta>121.557</theta>
<da>0.882600</da>
<intensity>21m</intensity>
<h>1</h>
<k>2</k>
<l>14</l>
<F/>
</intensity>
<intensity>
<theta>121.557</theta>
<da>0.882600</da>
<intensity>21m</intensity>
<h>2</h>
<k>3</k>
<l>9</l>
<F/>
</intensity>
<intensity>
<theta>122.530</theta>
<da>0.878458</da>
<intensity>5</intensity>
<h>1</h>
<k>4</k>
<l>8</l>
<F/>
</intensity>
<intensity>
<theta>123.816</theta>
<da>0.873144</da>
<intensity>3m</intensity>
<h>1</h>
<k>3</k>
<l>12</l>
<F/>
</intensity>
<intensity>
<theta>123.816</theta>
<da>0.873144</da>
<intensity>3m</intensity>
<h>4</h>
<k>2</k>
<l>0</l>
<F/>
</intensity>
<intensity>
<theta>124.216</theta>
<da>0.871526</da>
<intensity>1</intensity>
<h>2</h>
<k>4</k>
<l>1</l>
<F/>
</intensity>
<intensity>
<theta>125.427</theta>
<da>0.866724</da>
<intensity>1</intensity>
<h>2</h>
<k>4</k>
<l>2</l>
<F/>
</intensity>
<intensity>
<theta>126.407</theta>
<da>0.862948</da>
<intensity>1</intensity>
<h>3</h>
<k>3</k>
<l>4</l>
<F/>
</intensity>
<intensity>
<theta>126.732</theta>
<da>0.861717</da>
<intensity>2</intensity>
<h>0</h>
<k>5</k>
<l>6</l>
<F/>
</intensity>
<intensity>
<theta>127.489</theta>
<da>0.858893</da>
<intensity>1</intensity>
<h>2</h>
<k>4</k>
<l>3</l>
<F/>
</intensity>
<intensity>
<theta>129.412</theta>
<da>0.851959</da>
<intensity>30</intensity>
<h>2</h>
<k>3</k>
<l>10</l>
<F/>
</intensity>
<intensity>
<theta>130.475</theta>
<da>0.848279</da>
<intensity>25</intensity>
<h>2</h>
<k>4</k>
<l>4</l>
<F/>
</intensity>
<intensity>
<theta>133.723</theta>
<da>0.837665</da>
<intensity>1</intensity>
<h>2</h>
<k>1</k>
<l>15</l>
<F/>
</intensity>
<intensity>
<theta>134.523</theta>
<da>0.835193</da>
<intensity>1</intensity>
<h>4</h>
<k>2</k>
<l>5</l>
<F/>
</intensity>
<intensity>
<theta>134.732</theta>
<da>0.834556</da>
<intensity>1</intensity>
<h>0</h>
<k>2</k>
<l>16</l>
<F/>
</intensity>
<intensity>
<theta>135.175</theta>
<da>0.833220</da>
<intensity>4</intensity>
<h>3</h>
<k>3</k>
<l>6</l>
<F/>
</intensity>
<intensity>
<theta>136.327</theta>
<da>0.829821</da>
<intensity>2m</intensity>
<h>4</h>
<k>0</k>
<l>12</l>
<F/>
</intensity>
<intensity>
<theta>136.327</theta>
<da>0.829821</da>
<intensity>2m</intensity>
<h>5</h>
<k>1</k>
<l>0</l>
<F/>
</intensity>
<intensity>
<theta>136.809</theta>
<da>0.828431</da>
<intensity>1</intensity>
<h>1</h>
<k>5</k>
<l>1</l>
<F/>
</intensity>
<intensity>
<theta>138.283</theta>
<da>0.824303</da>
<intensity>2m</intensity>
<h>1</h>
<k>4</k>
<l>10</l>
<F/>
</intensity>
<intensity>
<theta>138.283</theta>
<da>0.824303</da>
<intensity>2m</intensity>
<h>1</h>
<k>5</k>
<l>2</l>
<F/>
</intensity>
<intensity>
<theta>139.474</theta>
<da>0.821096</da>
<intensity>4</intensity>
<h>0</h>
<k>5</k>
<l>8</l>
<F/>
</intensity>
<intensity>
<theta>139.893</theta>
<da>0.819993</da>
<intensity>2</intensity>
<h>2</h>
<k>4</k>
<l>6</l>
<F/>
</intensity>
<intensity>
<theta>140.839</theta>
<da>0.817558</da>
<intensity>1</intensity>
<h>1</h>
<k>5</k>
<l>3</l>
<F/>
</intensity>
<intensity>
<theta>143.255</theta>
<da>0.811653</da>
<intensity>11</intensity>
<h>2</h>
<k>2</k>
<l>14</l>
<F/>
</intensity>
<intensity>
<theta>144.675</theta>
<da>0.808388</da>
<intensity>25</intensity>
<h>1</h>
<k>5</k>
<l>4</l>
<F/>
</intensity>
<intensity>
<theta>147.052</theta>
<da>0.803254</da>
<intensity>1m</intensity>
<h>1</h>
<k>1</k>
<l>17</l>
<F/>
</intensity>
<intensity>
<theta>147.052</theta>
<da>0.803254</da>
<intensity>1m</intensity>
<h>2</h>
<k>4</k>
<l>7</l>
<F/>
</intensity>
<intensity>
<theta>148.969</theta>
<da>0.799412</da>
<intensity>15</intensity>
<h>3</h>
<k>1</k>
<l>14</l>
<F/>
</intensity>
</stick_series>
</graphs>
</pdfcard>
