Repository: ComputationalMaterials-WestLake-Univ/phasemapy

# Automated Phase Mapping of XRD (AutoMapper)

The AutoMapper is an unsupervised solver to tackle the phase mapping challenge in high-throughput X-ray diffraction datasets. Besides leveraging robust fitting abilities of machine learning algorithms,it is integrated various material information, including first-principles calculated thermodynamic data, crystallography, X-ray diffraction, and texture.

Its main functionalities:

- correctly identify the number, identity, fraction, peak shift and texture of present phases.

File: scripts_V_Nb_Mn_O/data/icdd/PDF Card - 01-075-0626.xml
<?xml version="1.0" encoding="UTF-8" standalone="no"?>
<?xml-stylesheet type="text/xsl" href="pdfcard.xsl"?><pdfcard>
<pdf_data ApplicationName="PDF-4+ 2020" ApplicationVersion="4.20.0.1" CurrentYear="2019">
<pdf_number>01-075-0626</pdf_number>
<chemical_formula>Mn O</chemical_formula>
<empirical_formula>Mn O</empirical_formula>
<anx>AX</anx>
<chemical_name>Manganese Oxide</chemical_name>
<mineral_name>Manganosite, syn</mineral_name>
<xstal_system>Cubic</xstal_system>
<xtldx>5.37</xtldx>
<ds>5.37</ds>
<rep_struc>Na Cl</rep_struc>
<rep_struc_alpha_order>Cl Na</rep_struc_alpha_order>
<lpf_rep_struc>Na Cl,cF8,225</lpf_rep_struc>
<lpf_rep_struc_alpha_order>Cl Na,cF8,225</lpf_rep_struc_alpha_order>
<pressure_temperature>Ambient</pressure_temperature>
<status>Alternate</status>
<cell_a>4.4435</cell_a>
<z>4.00</z>
<cell_vol>87.74</cell_vol>
<cell_mv>21.93</cell_mv>
<xtlvol>87.74</xtlvol>
<redcellvol>21.93</redcellvol>
<xtla>4.444</xtla>
<xtlb>4.444</xtlb>
<xtlc>4.444</xtlc>
<xtlal>90.00</xtlal>
<xtlbe>90.00</xtlbe>
<xtlga>90.00</xtlga>
<xtlaoverb>1.000</xtlaoverb>
<xtlcoverb>1.000</xtlcoverb>
<redcell_a>3.142</redcell_a>
<redcell_b>3.142</redcell_b>
<redcell_c>3.142</redcell_c>
<redcell_al>60.00</redcell_al>
<redcell_be>60.00</redcell_be>
<redcell_ga>60.00</redcell_ga>
<xtlz>4.00</xtlz>
<ss>F(10) = 999.9(0.0001, 10)</ss>
<xtlsg>Fm-3m (225)</xtlsg>
<xtlmolwt>70.94</xtlmolwt>
<quality_mark>Indexed</quality_mark>
<iic>4.95</iic>
<iic_nd>1.11</iic_nd>
<lambda>1.5406</lambda>
<patrad>CuKα1</patrad>
<source>Calculated - Peak</source>
<instrument>Calculated</instrument>
<temperature>290.0</temperature>
<aspectn>225</aspectn>
<spgr_label>Space Group</spgr_label>
<spgr>Fm-3m (225)</spgr>
<pearson>cF8.00</pearson>
<pdf_minclass>Halite (group), oxide (subgroup)</pdf_minclass>
<entry_date>09/01/1998</entry_date>
<last_mod_date>09/01/2011</last_mod_date>
<last_modifications>Reflections</last_modifications>
<weight_percent>Mn77.45 O22.55</weight_percent>
<atomic_percent>Mn50.00 O50.00</atomic_percent>
<structure_info>Atomic parameters are cross-referenced from PDF entry 04-005-4310</structure_info>
<tf_type>B</tf_type>
<sg_sym_ops>
<sg_sym_op>
<seq>1</seq>
<operator>x,y,z</operator>
</sg_sym_op>
<sg_sym_op>
<seq>2</seq>
<operator>-x,-y,-z</operator>
</sg_sym_op>
<sg_sym_op>
<seq>3</seq>
<operator>z,x,y</operator>
</sg_sym_op>
<sg_sym_op>
<seq>4</seq>
<operator>-z,-x,-y</operator>
</sg_sym_op>
<sg_sym_op>
<seq>5</seq>
<operator>y,z,x</operator>
</sg_sym_op>
<sg_sym_op>
<seq>6</seq>
<operator>-y,-z,-x</operator>
</sg_sym_op>
<sg_sym_op>
<seq>7</seq>
<operator>x,z,y</operator>
</sg_sym_op>
<sg_sym_op>
<seq>8</seq>
<operator>-x,-z,-y</operator>
</sg_sym_op>
<sg_sym_op>
<seq>9</seq>
<operator>y,x,z</operator>
</sg_sym_op>
<sg_sym_op>
<seq>10</seq>
<operator>-y,-x,-z</operator>
</sg_sym_op>
<sg_sym_op>
<seq>11</seq>
<operator>z,y,x</operator>
</sg_sym_op>
<sg_sym_op>
<seq>12</seq>
<operator>-z,-y,-x</operator>
</sg_sym_op>
<sg_sym_op>
<seq>13</seq>
<operator>x,-y,-z</operator>
</sg_sym_op>
<sg_sym_op>
<seq>14</seq>
<operator>-x,y,z</operator>
</sg_sym_op>
<sg_sym_op>
<seq>15</seq>
<operator>z,-x,-y</operator>
</sg_sym_op>
<sg_sym_op>
<seq>16</seq>
<operator>-z,x,y</operator>
</sg_sym_op>
<sg_sym_op>
<seq>17</seq>
<operator>y,-z,-x</operator>
</sg_sym_op>
<sg_sym_op>
<seq>18</seq>
<operator>-y,z,x</operator>
</sg_sym_op>
<sg_sym_op>
<seq>19</seq>
<operator>x,-z,-y</operator>
</sg_sym_op>
<sg_sym_op>
<seq>20</seq>
<operator>-x,z,y</operator>
</sg_sym_op>
<sg_sym_op>
<seq>21</seq>
<operator>y,-x,-z</operator>
</sg_sym_op>
<sg_sym_op>
<seq>22</seq>
<operator>-y,x,z</operator>
</sg_sym_op>
<sg_sym_op>
<seq>23</seq>
<operator>z,-y,-x</operator>
</sg_sym_op>
<sg_sym_op>
<seq>24</seq>
<operator>-z,y,x</operator>
</sg_sym_op>
<sg_sym_op>
<seq>25</seq>
<operator>-x,y,-z</operator>
</sg_sym_op>
<sg_sym_op>
<seq>26</seq>
<operator>x,-y,z</operator>
</sg_sym_op>
<sg_sym_op>
<seq>27</seq>
<operator>-z,x,-y</operator>
</sg_sym_op>
<sg_sym_op>
<seq>28</seq>
<operator>z,-x,y</operator>
</sg_sym_op>
<sg_sym_op>
<seq>29</seq>
<operator>-y,z,-x</operator>
</sg_sym_op>
<sg_sym_op>
<seq>30</seq>
<operator>y,-z,x</operator>
</sg_sym_op>
<sg_sym_op>
<seq>31</seq>
<operator>-x,z,-y</operator>
</sg_sym_op>
<sg_sym_op>
<seq>32</seq>
<operator>x,-z,y</operator>
</sg_sym_op>
<sg_sym_op>
<seq>33</seq>
<operator>-y,x,-z</operator>
</sg_sym_op>
<sg_sym_op>
<seq>34</seq>
<operator>y,-x,z</operator>
</sg_sym_op>
<sg_sym_op>
<seq>35</seq>
<operator>-z,y,-x</operator>
</sg_sym_op>
<sg_sym_op>
<seq>36</seq>
<operator>z,-y,x</operator>
</sg_sym_op>
<sg_sym_op>
<seq>37</seq>
<operator>-x,-y,z</operator>
</sg_sym_op>
<sg_sym_op>
<seq>38</seq>
<operator>x,y,-z</operator>
</sg_sym_op>
<sg_sym_op>
<seq>39</seq>
<operator>-z,-x,y</operator>
</sg_sym_op>
<sg_sym_op>
<seq>40</seq>
<operator>z,x,-y</operator>
</sg_sym_op>
<sg_sym_op>
<seq>41</seq>
<operator>-y,-z,x</operator>
</sg_sym_op>
<sg_sym_op>
<seq>42</seq>
<operator>y,z,-x</operator>
</sg_sym_op>
<sg_sym_op>
<seq>43</seq>
<operator>-x,-z,y</operator>
</sg_sym_op>
<sg_sym_op>
<seq>44</seq>
<operator>x,z,-y</operator>
</sg_sym_op>
<sg_sym_op>
<seq>45</seq>
<operator>-y,-x,z</operator>
</sg_sym_op>
<sg_sym_op>
<seq>46</seq>
<operator>y,x,-z</operator>
</sg_sym_op>
<sg_sym_op>
<seq>47</seq>
<operator>-z,-y,x</operator>
</sg_sym_op>
<sg_sym_op>
<seq>48</seq>
<operator>z,y,-x</operator>
</sg_sym_op>
</sg_sym_ops>
<idp_column>Biso</idp_column>
<adp_column>Bani</adp_column>
<atomic_coords>
<atomic_coord>
<atom>Mn</atom>
<num>1</num>
<wyckoff>4a</wyckoff>
<symmetry>m-3m</symmetry>
<x>0.0</x>
<y>0.0</y>
<z>0.0</z>
<sof>1.0</sof>
<idp>0.617</idp>
<aet>6-a</aet>
</atomic_coord>
<atomic_coord>
<atom>O</atom>
<num>2</num>
<wyckoff>4b</wyckoff>
<symmetry>m-3m</symmetry>
<x>0.5</x>
<y>0.5</y>
<z>0.5</z>
<sof>1.0</sof>
<idp>0.72</idp>
<aet>6-a</aet>
</atomic_coord>
</atomic_coords>
<ani_temp_facs/>
<ac_space_group>Fm-3m (225)</ac_space_group>
<ac_unit_cell_a>4.446(1)</ac_unit_cell_a>
<ac_unit_cell_b>4.446(1)</ac_unit_cell_b>
<ac_unit_cell_c>4.446(1)</ac_unit_cell_c>
<ac_unit_cell_alpha>90</ac_unit_cell_alpha>
<ac_unit_cell_beta>90</ac_unit_cell_beta>
<ac_unit_cell_gamma>90</ac_unit_cell_gamma>
<subfile_indicator>Common Phase, Forensic, Inorganic, Metal &amp; Alloy, Mineral Related (Mineral, Synthetic)</subfile_indicator>
<cross_ref_pdf_numbers>00-001-1206 (Deleted), 00-002-1158 (Deleted), 00-003-1145 (Deleted), 00-006-0592 (Deleted), 00-007-0230 (Primary), 01-071-4748 (Alternate), 01-072-1533 (Alternate), 01-075-0257 (Alternate), 01-075-0625 (Alternate), 01-089-2804 (Alternate), 04-001-7707 (Alternate), 04-002-5597 (Alternate), 04-002-5617 (Alternate), 04-002-8159 (Alternate), 04-002-8344 (Alternate), 04-003-5838 (Alternate), 04-003-7148 (Alternate), 04-003-7163 (Alternate), 04-004-8991 (Alternate), 04-005-4310 (Primary), 04-005-4397 (Alternate), 04-005-4473 (Alternate), 04-005-9717 (Alternate), 04-005-9791 (Alternate), 04-006-0700 (Alternate), 04-006-1771 (Alternate), 04-006-1784 (Alternate), 04-006-3696 (Alternate), 04-006-3703 (Alternate), 04-006-5363 (Alternate), 04-007-3408 (Alternate), 04-007-3620 (Alternate), 04-007-8200 (Alternate), 04-007-8377 (Alternate), 04-008-0277 (Alternate), 04-008-2747 (Alternate), 04-008-6796 (Alternate), 04-011-7332 (Alternate), 04-013-0265 (Alternate), 04-015-2351 (Alternate)</cross_ref_pdf_numbers>
<references>
<reference_group>
<type>Primary Reference</type>
<reference>Calculated from ICSD using POWD-12++ 1997.</reference>
</reference_group>
<reference_group>
<type>Additional Reference</type>
<reference>Ruhemann, B. Golden Book of Phase Transitions, Wroclaw 2002, 1, 1.</reference>
</reference_group>
<reference_group>
<type>Crystal Structure</type>
<reference>Crystal Structure Source: LPF.</reference>
</reference_group>
<reference_group>
<type>Structure</type>
<reference>Ruhemann, B. "Temperaturabhaengigkeit der Gitterkonstanten von Manganoxyd". Phys. Z. 1935, 36, 590.</reference>
</reference_group>
</references>
<database_comments>ANX: AX. Analysis: Mn1 O1. Formula from original source: Mn O. ICSD Collection Code: 29327. Calculated Pattern Original Remarks: Cell at 195 K: 4.4379, at 154 K: 4.4354, at 108 K: 4.4359. Anomaly in specific heat at 116 K. Stable above 118 K (2nd ref., Tomaszewski), below trigonal. Temperature of Data Collection: 290 K. Minor Warning: No e.s.d reported/abstracted on the cell dimension. No R factors reported/abstracted. Wyckoff Sequence: b a(FM3-M). Unit Cell Data Source: Single Crystal.</database_comments>
<crystal_properties>Centrosymmetric</crystal_properties>
</pdf_data>
<graphs>
<wave_length>Cu Kα1 1.54056 Å</wave_length>
<chart_name>PDF Card - 01-075-0626.jpg</chart_name>
<stick_series type="Mn O - 01-075-0626 (Stick, Fixed Slit Intensity)">
<intensity>
<theta>34.945</theta>
<da>2.565460</da>
<intensity>626</intensity>
<h>1</h>
<k>1</k>
<l>1</l>
<F/>
</intensity>
<intensity>
<theta>40.571</theta>
<da>2.221750</da>
<intensity>1000</intensity>
<h>2</h>
<k>0</k>
<l>0</l>
<F/>
</intensity>
<intensity>
<theta>58.722</theta>
<da>1.571010</da>
<intensity>482</intensity>
<h>2</h>
<k>2</k>
<l>0</l>
<F/>
</intensity>
<intensity>
<theta>70.190</theta>
<da>1.339770</da>
<intensity>169</intensity>
<h>3</h>
<k>1</k>
<l>1</l>
<F/>
</intensity>
<intensity>
<theta>73.812</theta>
<da>1.282730</da>
<intensity>120</intensity>
<h>2</h>
<k>2</k>
<l>2</l>
<F/>
</intensity>
<intensity>
<theta>87.799</theta>
<da>1.110880</da>
<intensity>46</intensity>
<h>4</h>
<k>0</k>
<l>0</l>
<F/>
</intensity>
<intensity>
<theta>98.158</theta>
<da>1.019410</da>
<intensity>51</intensity>
<h>3</h>
<k>3</k>
<l>1</l>
<F/>
</intensity>
<intensity>
<theta>101.654</theta>
<da>0.993597</da>
<intensity>112</intensity>
<h>4</h>
<k>2</k>
<l>0</l>
<F/>
</intensity>
<intensity>
<theta>116.258</theta>
<da>0.907026</da>
<intensity>84</intensity>
<h>4</h>
<k>2</k>
<l>2</l>
<F/>
</intensity>
<intensity>
<theta>128.514</theta>
<da>0.855152</da>
<intensity>41</intensity>
<h>5</h>
<k>1</k>
<l>1</l>
<F/>
</intensity>
</stick_series>
</graphs>
</pdfcard>

File: scripts_V_Nb_Mn_O/data/icdd/PDF Card - 01-075-0765.xml
<?xml version="1.0" encoding="UTF-8" standalone="no"?>
<?xml-stylesheet type="text/xsl" href="pdfcard.xsl"?><pdfcard>
<pdf_data ApplicationName="PDF-4+ 2020" ApplicationVersion="4.20.0.1" CurrentYear="2019">
<pdf_number>01-075-0765</pdf_number>
<chemical_formula>Mn3 O4</chemical_formula>
<empirical_formula>Mn3 O4</empirical_formula>
<anx>AB2X4</anx>
<chemical_name>Manganese Oxide</chemical_name>
<common_name>manganese dimanganese(III)</common_name>
<xstal_system>Orthorhombic</xstal_system>
<xtldx>5.373</xtldx>
<ds>5.37</ds>
<rep_struc>Mn3 O4</rep_struc>
<rep_struc_alpha_order>Mn3 O4</rep_struc_alpha_order>
<lpf_rep_struc>Mn3 O4,oP28,57</lpf_rep_struc>
<lpf_rep_struc_alpha_order>Mn3 O4,oP28,57</lpf_rep_struc_alpha_order>
<pressure_temperature>Ambient</pressure_temperature>
<status>Alternate</status>
<cell_a>3.026(1)</cell_a>
<cell_b>9.769(2)</cell_b>
<cell_c>9.568(1)</cell_c>
<z>4.00</z>
<cell_vol>282.84</cell_vol>
<cell_mv>70.71</cell_mv>
<authcovera>3.162</authcovera>
<authaoverb>0.310</authaoverb>
<authcoverb>0.979</authcoverb>
<xtlvol>282.84</xtlvol>
<redcellvol>282.84</redcellvol>
<xtla>9.568</xtla>
<xtlb>9.769</xtlb>
<xtlc>3.026</xtlc>
<xtlal>90.00</xtlal>
<xtlbe>90.00</xtlbe>
<xtlga>90.00</xtlga>
<xtlcovera>0.316</xtlcovera>
<xtlaoverb>0.979</xtlaoverb>
<xtlcoverb>0.310</xtlcoverb>
<redcell_a>3.026</redcell_a>
<redcell_b>9.568</redcell_b>
<redcell_c>9.769</redcell_c>
<redcell_al>90.00</redcell_al>
<redcell_be>90.00</redcell_be>
<redcell_ga>90.00</redcell_ga>
<xtlz>4.00</xtlz>
<ss>F(30) = 999.9(0.0000, 32)</ss>
<xtlsg>Pmab (57)</xtlsg>
<xtlmolwt>228.81</xtlmolwt>
<quality_mark>Star</quality_mark>
<iic>2.18</iic>
<iic_nd>0.21</iic_nd>
<lambda>1.5406</lambda>
<patrad>CuKα1</patrad>
<source>Calculated - Peak</source>
<instrument>Calculated</instrument>
<temperature>298.0</temperature>
<aspectn>57A</aspectn>
<spgr_label>Space Group</spgr_label>
<spgr>Pbcm (57)</spgr>
<rfactor>0.04</rfactor>
<pearson>oP28.00</pearson>
<entry_date>09/01/1998</entry_date>
<last_mod_date>09/01/2015</last_mod_date>
<last_modifications>Update</last_modifications>
<weight_percent>Mn72.03 O27.97</weight_percent>
<atomic_percent>Mn42.86 O57.14</atomic_percent>
<structure_info>Atomic parameters are cross-referenced from PDF entry 04-007-2614</structure_info>
<tf_type>B</tf_type>
<sg_sym_ops>
<sg_sym_op>
<seq>1</seq>
<operator>x,y,z</operator>
</sg_sym_op>
<sg_sym_op>
<seq>2</seq>
<operator>-x,-y,-z</operator>
</sg_sym_op>
<sg_sym_op>
<seq>3</seq>
<operator>x+1/2,-y,-z</operator>
</sg_sym_op>
<sg_sym_op>
<seq>4</seq>
<operator>-x+1/2,y,z</operator>
</sg_sym_op>
<sg_sym_op>
<seq>5</seq>
<operator>-x,-y+1/2,z</operator>
</sg_sym_op>
<sg_sym_op>
<seq>6</seq>
<operator>x,y+1/2,-z</operator>
</sg_sym_op>
<sg_sym_op>
<seq>7</seq>
<operator>-x+1/2,y+1/2,-z</operator>
</sg_sym_op>
<sg_sym_op>
<seq>8</seq>
<operator>x+1/2,-y+1/2,z</operator>
</sg_sym_op>
</sg_sym_ops>
<idp_column>Biso</idp_column>
<adp_column>Bani</adp_column>
<atomic_coords>
<atomic_coord>
<atom>Mn</atom>
<num>1</num>
<wyckoff>4d</wyckoff>
<symmetry>m..</symmetry>
<x>0.75</x>
<y>0.1461</y>
<z>0.6845</z>
<sof>1.0</sof>
<idp>0.55</idp>
<aet>8-b</aet>
</atomic_coord>
<atomic_coord>
<atom>Mn</atom>
<num>2</num>
<wyckoff>8e</wyckoff>
<symmetry>1</symmetry>
<x>0.0696</x>
<y>0.1147</y>
<z>0.2034</z>
<sof>1.0</sof>
<idp>0.25</idp>
<aet>6-a</aet>
</atomic_coord>
<atomic_coord>
<atom>O</atom>
<num>3</num>
<wyckoff>4c</wyckoff>
<symmetry>..2</symmetry>
<x>0.0</x>
<y>0.25</y>
<z>0.6204</z>
<sof>1.0</sof>
<idp>0.18</idp>
<aet>2#a</aet>
</atomic_coord>
<atomic_coord>
<atom>O</atom>
<num>4</num>
<wyckoff>4d</wyckoff>
<symmetry>m..</symmetry>
<x>0.25</x>
<y>0.1999</y>
<z>0.1899</z>
<sof>1.0</sof>
<idp>0.18</idp>
<aet>4-a</aet>
</atomic_coord>
<atomic_coord>
<atom>O</atom>
<num>5</num>
<wyckoff>8e</wyckoff>
<symmetry>1</symmetry>
<x>0.1112</x>
<y>0.9694</y>
<z>0.7956</z>
<sof>1.0</sof>
<idp>0.18</idp>
<aet>2#a</aet>
</atomic_coord>
</atomic_coords>
<ani_temp_facs/>
<ac_space_group>Pmab (57)</ac_space_group>
<ac_unit_cell_a>9.5564(3)</ac_unit_cell_a>
<ac_unit_cell_b>9.7996(3)</ac_unit_cell_b>
<ac_unit_cell_c>3.0240(1)</ac_unit_cell_c>
<ac_unit_cell_alpha>90</ac_unit_cell_alpha>
<ac_unit_cell_beta>90</ac_unit_cell_beta>
<ac_unit_cell_gamma>90</ac_unit_cell_gamma>
<subfile_indicator>Inorganic, Metal &amp; Alloy</subfile_indicator>
<cross_ref_pdf_numbers>04-007-2614 (Primary), 04-013-7520 (Alternate), 04-020-3526 (Alternate), 04-020-9377 (Alternate)</cross_ref_pdf_numbers>
<references>
<reference_group>
<type>Primary Reference</type>
<reference>Calculated from ICSD using POWD-12++.</reference>
</reference_group>
<reference_group>
<type>Crystal Structure</type>
<reference>Crystal Structure Source: LPF.</reference>
</reference_group>
<reference_group>
<type>Structure</type>
<reference>Kuznetsov, L.M., Tsvigunov, A.N., Brudina, K.P. "Pressure diagram of manganese(II,III) oxide and crystal structure of the high pressure phase of delta-manganese(II,III) oxide". Geokhimiya 1979, 1979, 254.</reference>
</reference_group>
<reference_group>
<type>Structure</type>
<reference>Kuznetsov, L.M., Tsvigunov, A.N., Brudina, K.P. Golden Book of Phase Transitions, Wroclaw 2002, 1, 1.</reference>
</reference_group>
</references>
<database_comments>ANX: AB2X4. Analysis: Mn3 O4. Formula from original source: Mn3 O4. ICSD Collection Code: 30005. Calculated Pattern Original Remarks: Stable below 60 K (2nd ref., Tomaszewski), 60-1443 K: I41/amd. Wyckoff Sequence: e2 d2 c (PBCM). Unit Cell Data Source: Single Crystal.</database_comments>
<crystal_properties>Centrosymmetric</crystal_properties>
</pdf_data>
<graphs>
<wave_length>Cu Kα1 1.54056 Å</wave_length>
<chart_name>PDF Card - 01-075-0765.jpg</chart_name>
<stick_series type="Mn3 O4 - 01-075-0765 (Stick, Fixed Slit Intensity)">
<intensity>
<theta>18.147</theta>
<da>4.884500</da>
<intensity>1</intensity>
<h>0</h>
<k>2</k>
<l>0</l>
<F/>
</intensity>
<intensity>
<theta>18.531</theta>
<da>4.784000</da>
<intensity>65</intensity>
<h>0</h>
<k>0</k>
<l>2</l>
<F/>
</intensity>
<intensity>
<theta>20.397</theta>
<da>4.350400</da>
<intensity>3</intensity>
<h>0</h>
<k>2</k>
<l>1</l>
<F/>
</intensity>
<intensity>
<theta>26.050</theta>
<da>3.417780</da>
<intensity>73</intensity>
<h>0</h>
<k>2</k>
<l>2</l>
<F/>
</intensity>
<intensity>
<theta>29.494</theta>
<da>3.026000</da>
<intensity>5</intensity>
<h>1</h>
<k>0</k>
<l>0</l>
<F/>
</intensity>
<intensity>
<theta>30.911</theta>
<da>2.890510</da>
<intensity>99</intensity>
<h>1</h>
<k>1</k>
<l>0</l>
<F/>
</intensity>
<intensity>
<theta>32.327</theta>
<da>2.767000</da>
<intensity>281</intensity>
<h>1</h>
<k>1</k>
<l>1</l>
<F/>
</intensity>
<intensity>
<theta>33.530</theta>
<da>2.670470</da>
<intensity>1000</intensity>
<h>0</h>
<k>2</k>
<l>3</l>
<F/>
</intensity>
<intensity>
<theta>34.848</theta>
<da>2.572370</da>
<intensity>31</intensity>
<h>1</h>
<k>2</k>
<l>0</l>
<F/>
</intensity>
<intensity>
<theta>35.060</theta>
<da>2.557360</da>
<intensity>30</intensity>
<h>1</h>
<k>0</k>
<l>2</l>
<F/>
</intensity>
<intensity>
<theta>36.128</theta>
<da>2.484160</da>
<intensity>123</intensity>
<h>1</h>
<k>2</k>
<l>1</l>
<F/>
</intensity>
<intensity>
<theta>36.281</theta>
<da>2.473990</da>
<intensity>311</intensity>
<h>1</h>
<k>1</k>
<l>2</l>
<F/>
</intensity>
<intensity>
<theta>36.770</theta>
<da>2.442250</da>
<intensity>229</intensity>
<h>0</h>
<k>4</k>
<l>0</l>
<F/>
</intensity>
<intensity>
<theta>37.571</theta>
<da>2.392000</da>
<intensity>25</intensity>
<h>0</h>
<k>0</k>
<l>4</l>
<F/>
</intensity>
<intensity>
<theta>37.993</theta>
<da>2.366380</da>
<intensity>4</intensity>
<h>0</h>
<k>4</k>
<l>1</l>
<F/>
</intensity>
<intensity>
<theta>39.752</theta>
<da>2.265610</da>
<intensity>13</intensity>
<h>1</h>
<k>2</k>
<l>2</l>
<F/>
</intensity>
<intensity>
<theta>40.668</theta>
<da>2.216670</da>
<intensity>207</intensity>
<h>1</h>
<k>3</k>
<l>0</l>
<F/>
</intensity>
<intensity>
<theta>41.795</theta>
<da>2.159470</da>
<intensity>499</intensity>
<h>1</h>
<k>3</k>
<l>1</l>
<F/>
</intensity>
<intensity>
<theta>42.024</theta>
<da>2.148240</da>
<intensity>131</intensity>
<h>0</h>
<k>2</k>
<l>4</l>
<F/>
</intensity>
<intensity>
<theta>42.157</theta>
<da>2.141770</da>
<intensity>28</intensity>
<h>1</h>
<k>1</k>
<l>3</l>
<F/>
</intensity>
<intensity>
<theta>45.037</theta>
<da>2.011250</da>
<intensity>373</intensity>
<h>1</h>
<k>3</k>
<l>2</l>
<F/>
</intensity>
<intensity>
<theta>46.813</theta>
<da>1.939040</da>
<intensity>1</intensity>
<h>0</h>
<k>4</k>
<l>3</l>
<F/>
</intensity>
<intensity>
<theta>47.821</theta>
<da>1.900490</da>
<intensity>3</intensity>
<h>1</h>
<k>4</k>
<l>0</l>
<F/>
</intensity>
<intensity>
<theta>48.470</theta>
<da>1.876520</da>
<intensity>25</intensity>
<h>1</h>
<k>0</k>
<l>4</l>
<F/>
</intensity>
<intensity>
<theta>48.815</theta>
<da>1.864070</da>
<intensity>10</intensity>
<h>1</h>
<k>4</k>
<l>1</l>
<F/>
</intensity>
<intensity>
<theta>49.415</theta>
<da>1.842830</da>
<intensity>81</intensity>
<h>1</h>
<k>1</k>
<l>4</l>
<F/>
</intensity>
<intensity>
<theta>50.071</theta>
<da>1.820210</da>
<intensity>11</intensity>
<h>1</h>
<k>3</k>
<l>3</l>
<F/>
</intensity>
<intensity>
<theta>51.230</theta>
<da>1.781740</da>
<intensity>30</intensity>
<h>0</h>
<k>2</k>
<l>5</l>
<F/>
</intensity>
<intensity>
<theta>51.713</theta>
<da>1.766220</da>
<intensity>56</intensity>
<h>1</h>
<k>4</k>
<l>2</l>
<F/>
</intensity>
<intensity>
<theta>52.174</theta>
<da>1.751700</da>
<intensity>1</intensity>
<h>1</h>
<k>2</k>
<l>4</l>
<F/>
</intensity>
<intensity>
<theta>53.583</theta>
<da>1.708890</da>
<intensity>10</intensity>
<h>0</h>
<k>4</k>
<l>4</l>
<F/>
</intensity>
<intensity>
<theta>55.976</theta>
<da>1.641390</da>
<intensity>2</intensity>
<h>1</h>
<k>5</k>
<l>0</l>
<F/>
</intensity>
<intensity>
<theta>56.304</theta>
<da>1.632610</da>
<intensity>7</intensity>
<h>1</h>
<k>4</k>
<l>3</l>
<F/>
</intensity>
<intensity>
<theta>56.558</theta>
<da>1.625870</da>
<intensity>34</intensity>
<h>1</h>
<k>3</k>
<l>4</l>
<F/>
</intensity>
<intensity>
<theta>56.867</theta>
<da>1.617760</da>
<intensity>35</intensity>
<h>1</h>
<k>5</k>
<l>1</l>
<F/>
</intensity>
<intensity>
<theta>57.730</theta>
<da>1.595620</da>
<intensity>257m</intensity>
<h>0</h>
<k>0</k>
<l>6</l>
<F/>
</intensity>
<intensity>
<theta>57.730</theta>
<da>1.595620</da>
<intensity>257m</intensity>
<h>1</h>
<k>1</k>
<l>5</l>
<F/>
</intensity>
<intensity>
<theta>59.490</theta>
<da>1.552550</da>
<intensity>86</intensity>
<h>1</h>
<k>5</k>
<l>2</l>
<F/>
</intensity>
<intensity>
<theta>59.966</theta>
<da>1.541350</da>
<intensity>48</intensity>
<h>0</h>
<k>6</k>
<l>2</l>
<F/>
</intensity>
<intensity>
<theta>60.224</theta>
<da>1.535360</da>
<intensity>34</intensity>
<h>1</h>
<k>2</k>
<l>5</l>
<F/>
</intensity>
<intensity>
<theta>61.209</theta>
<da>1.513000</da>
<intensity>77</intensity>
<h>2</h>
<k>0</k>
<l>0</l>
<F/>
</intensity>
<intensity>
<theta>61.511</theta>
<da>1.506290</da>
<intensity>14</intensity>
<h>0</h>
<k>4</k>
<l>5</l>
<F/>
</intensity>
<intensity>
<theta>62.019</theta>
<da>1.495170</da>
<intensity>54</intensity>
<h>2</h>
<k>1</k>
<l>0</l>
<F/>
</intensity>
<intensity>
<theta>62.351</theta>
<da>1.488000</da>
<intensity>2</intensity>
<h>1</h>
<k>4</k>
<l>4</l>
<F/>
</intensity>
<intensity>
<theta>62.856</theta>
<da>1.477250</da>
<intensity>2</intensity>
<h>2</h>
<k>1</k>
<l>1</l>
<F/>
</intensity>
<intensity>
<theta>63.712</theta>
<da>1.459450</da>
<intensity>124</intensity>
<h>1</h>
<k>5</k>
<l>3</l>
<F/>
</intensity>
<intensity>
<theta>64.170</theta>
<da>1.450130</da>
<intensity>158m</intensity>
<h>0</h>
<k>6</k>
<l>3</l>
<F/>
</intensity>
<intensity>
<theta>64.170</theta>
<da>1.450130</da>
<intensity>158m</intensity>
<h>1</h>
<k>3</k>
<l>5</l>
<F/>
</intensity>
<intensity>
<theta>64.991</theta>
<da>1.433790</da>
<intensity>1</intensity>
<h>1</h>
<k>6</k>
<l>0</l>
<F/>
</intensity>
<intensity>
<theta>65.234</theta>
<da>1.429040</da>
<intensity>1</intensity>
<h>2</h>
<k>2</k>
<l>1</l>
<F/>
</intensity>
<intensity>
<theta>65.334</theta>
<da>1.427100</da>
<intensity>1</intensity>
<h>2</h>
<k>1</k>
<l>2</l>
<F/>
</intensity>
<intensity>
<theta>65.808</theta>
<da>1.417960</da>
<intensity>6</intensity>
<h>1</h>
<k>6</k>
<l>1</l>
<F/>
</intensity>
<intensity>
<theta>66.187</theta>
<da>1.410760</da>
<intensity>2</intensity>
<h>1</h>
<k>0</k>
<l>6</l>
<F/>
</intensity>
<intensity>
<theta>66.963</theta>
<da>1.396270</da>
<intensity>15</intensity>
<h>1</h>
<k>1</k>
<l>6</l>
<F/>
</intensity>
<intensity>
<theta>67.664</theta>
<da>1.383500</da>
<intensity>7</intensity>
<h>2</h>
<k>2</k>
<l>2</l>
<F/>
</intensity>
<intensity>
<theta>68.303</theta>
<da>1.372120</da>
<intensity>11m</intensity>
<h>1</h>
<k>6</k>
<l>2</l>
<F/>
</intensity>
<intensity>
<theta>68.303</theta>
<da>1.372120</da>
<intensity>11m</intensity>
<h>2</h>
<k>3</k>
<l>0</l>
<F/>
</intensity>
<intensity>
<theta>69.099</theta>
<da>1.358230</da>
<intensity>1</intensity>
<h>2</h>
<k>3</k>
<l>1</l>
<F/>
</intensity>
<intensity>
<theta>69.358</theta>
<da>1.353790</da>
<intensity>27m</intensity>
<h>1</h>
<k>5</k>
<l>4</l>
<F/>
</intensity>
<intensity>
<theta>69.358</theta>
<da>1.353790</da>
<intensity>27m</intensity>
<h>2</h>
<k>1</k>
<l>3</l>
<F/>
</intensity>
<intensity>
<theta>69.672</theta>
<da>1.348460</da>
<intensity>1</intensity>
<h>1</h>
<k>4</k>
<l>5</l>
<F/>
</intensity>
<intensity>
<theta>69.821</theta>
<da>1.345950</da>
<intensity>2</intensity>
<h>0</h>
<k>6</k>
<l>4</l>
<F/>
</intensity>
<intensity>
<theta>70.464</theta>
<da>1.335240</da>
<intensity>68</intensity>
<h>0</h>
<k>4</k>
<l>6</l>
<F/>
</intensity>
<intensity>
<theta>71.626</theta>
<da>1.316400</da>
<intensity>95m</intensity>
<h>0</h>
<k>2</k>
<l>7</l>
<F/>
</intensity>
<intensity>
<theta>71.626</theta>
<da>1.316400</da>
<intensity>95m</intensity>
<h>2</h>
<k>2</k>
<l>3</l>
<F/>
</intensity>
<intensity>
<theta>72.176</theta>
<da>1.307720</da>
<intensity>4</intensity>
<h>1</h>
<k>6</k>
<l>3</l>
<F/>
</intensity>
<intensity>
<theta>73.031</theta>
<da>1.294500</da>
<intensity>16</intensity>
<h>1</h>
<k>3</k>
<l>6</l>
<F/>
</intensity>
<intensity>
<theta>73.581</theta>
<da>1.286180</da>
<intensity>32</intensity>
<h>2</h>
<k>4</k>
<l>0</l>
<F/>
</intensity>
<intensity>
<theta>74.084</theta>
<da>1.278680</da>
<intensity>1</intensity>
<h>2</h>
<k>0</k>
<l>4</l>
<F/>
</intensity>
<intensity>
<theta>74.353</theta>
<da>1.274720</da>
<intensity>1</intensity>
<h>2</h>
<k>4</k>
<l>1</l>
<F/>
</intensity>
<intensity>
<theta>74.864</theta>
<da>1.267290</da>
<intensity>18m</intensity>
<h>1</h>
<k>7</k>
<l>0</l>
<F/>
</intensity>
<intensity>
<theta>74.864</theta>
<da>1.267290</da>
<intensity>18m</intensity>
<h>2</h>
<k>1</k>
<l>4</l>
<F/>
</intensity>
<intensity>
<theta>75.342</theta>
<da>1.260420</da>
<intensity>29</intensity>
<h>2</h>
<k>3</k>
<l>3</l>
<F/>
</intensity>
<intensity>
<theta>75.631</theta>
<da>1.256320</da>
<intensity>12</intensity>
<h>1</h>
<k>7</k>
<l>1</l>
<F/>
</intensity>
<intensity>
<theta>76.380</theta>
<da>1.245860</da>
<intensity>25</intensity>
<h>1</h>
<k>5</k>
<l>5</l>
<F/>
</intensity>
<intensity>
<theta>76.655</theta>
<da>1.242080</da>
<intensity>4</intensity>
<h>2</h>
<k>4</k>
<l>2</l>
<F/>
</intensity>
<intensity>
<theta>76.803</theta>
<da>1.240050</da>
<intensity>2</intensity>
<h>0</h>
<k>6</k>
<l>5</l>
<F/>
</intensity>
<intensity>
<theta>77.028</theta>
<da>1.236990</da>
<intensity>5</intensity>
<h>2</h>
<k>2</k>
<l>4</l>
<F/>
</intensity>
<intensity>
<theta>77.563</theta>
<da>1.229790</da>
<intensity>1</intensity>
<h>1</h>
<k>6</k>
<l>4</l>
<F/>
</intensity>
<intensity>
<theta>77.920</theta>
<da>1.225040</da>
<intensity>15</intensity>
<h>1</h>
<k>7</k>
<l>2</l>
<F/>
</intensity>
<intensity>
<theta>78.217</theta>
<da>1.221130</da>
<intensity>17m</intensity>
<h>0</h>
<k>8</k>
<l>0</l>
<F/>
</intensity>
<intensity>
<theta>78.217</theta>
<da>1.221130</da>
<intensity>17m</intensity>
<h>1</h>
<k>4</k>
<l>6</l>
<F/>
</intensity>
<intensity>
<theta>78.975</theta>
<da>1.211300</da>
<intensity>17</intensity>
<h>0</h>
<k>8</k>
<l>1</l>
<F/>
</intensity>
<intensity>
<theta>79.309</theta>
<da>1.207040</da>
<intensity>2</intensity>
<h>1</h>
<k>2</k>
<l>7</l>
<F/>
</intensity>
<intensity>
<theta>80.168</theta>
<da>1.196250</da>
<intensity>5m</intensity>
<h>0</h>
<k>0</k>
<l>8</l>
<F/>
</intensity>
<intensity>
<theta>80.168</theta>
<da>1.196250</da>
<intensity>5m</intensity>
<h>2</h>
<k>5</k>
<l>0</l>
<F/>
</intensity>
<intensity>
<theta>80.451</theta>
<da>1.192760</da>
<intensity>1m</intensity>
<h>0</h>
<k>4</k>
<l>7</l>
<F/>
</intensity>
<intensity>
<theta>80.451</theta>
<da>1.192760</da>
<intensity>1m</intensity>
<h>2</h>
<k>4</k>
<l>3</l>
<F/>
</intensity>
<intensity>
<theta>80.659</theta>
<da>1.190210</da>
<intensity>1</intensity>
<h>2</h>
<k>3</k>
<l>4</l>
<F/>
</intensity>
<intensity>
<theta>80.921</theta>
<da>1.187010</da>
<intensity>1</intensity>
<h>2</h>
<k>5</k>
<l>1</l>
<F/>
</intensity>
<intensity>
<theta>81.237</theta>
<da>1.183190</da>
<intensity>5</intensity>
<h>0</h>
<k>8</k>
<l>2</l>
<F/>
</intensity>
<intensity>
<theta>81.656</theta>
<da>1.178180</da>
<intensity>2m</intensity>
<h>1</h>
<k>7</k>
<l>3</l>
<F/>
</intensity>
<intensity>
<theta>81.656</theta>
<da>1.178180</da>
<intensity>2m</intensity>
<h>2</h>
<k>1</k>
<l>5</l>
<F/>
</intensity>
<intensity>
<theta>82.915</theta>
<da>1.163450</da>
<intensity>18</intensity>
<h>1</h>
<k>3</k>
<l>7</l>
<F/>
</intensity>
<intensity>
<theta>83.069</theta>
<da>1.161680</da>
<intensity>4</intensity>
<h>0</h>
<k>2</k>
<l>8</l>
<F/>
</intensity>
<intensity>
<theta>83.171</theta>
<da>1.160520</da>
<intensity>5</intensity>
<h>2</h>
<k>5</k>
<l>2</l>
<F/>
</intensity>
<intensity>
<theta>83.810</theta>
<da>1.153290</da>
<intensity>8</intensity>
<h>2</h>
<k>2</k>
<l>5</l>
<F/>
</intensity>
<intensity>
<theta>84.335</theta>
<da>1.147440</da>
<intensity>4</intensity>
<h>1</h>
<k>6</k>
<l>5</l>
<F/>
</intensity>
<intensity>
<theta>84.670</theta>
<da>1.143760</da>
<intensity>2</intensity>
<h>1</h>
<k>5</k>
<l>6</l>
<F/>
</intensity>
<intensity>
<theta>84.979</theta>
<da>1.140390</da>
<intensity>1</intensity>
<h>0</h>
<k>8</k>
<l>3</l>
<F/>
</intensity>
<intensity>
<theta>85.083</theta>
<da>1.139260</da>
<intensity>1</intensity>
<h>0</h>
<k>6</k>
<l>6</l>
<F/>
</intensity>
<intensity>
<theta>85.683</theta>
<da>1.132810</da>
<intensity>3m</intensity>
<h>1</h>
<k>8</k>
<l>0</l>
<F/>
</intensity>
<intensity>
<theta>85.683</theta>
<da>1.132810</da>
<intensity>3m</intensity>
<h>2</h>
<k>4</k>
<l>4</l>
<F/>
</intensity>
<intensity>
<theta>86.466</theta>
<da>1.124550</da>
<intensity>1</intensity>
<h>1</h>
<k>8</k>
<l>1</l>
<F/>
</intensity>
<intensity>
<theta>86.899</theta>
<da>1.120060</da>
<intensity>13m</intensity>
<h>1</h>
<k>7</k>
<l>4</l>
<F/>
</intensity>
<intensity>
<theta>86.899</theta>
<da>1.120060</da>
<intensity>13m</intensity>
<h>2</h>
<k>5</k>
<l>3</l>
<F/>
</intensity>
<intensity>
<theta>87.384</theta>
<da>1.115090</da>
<intensity>1</intensity>
<h>2</h>
<k>3</k>
<l>5</l>
<F/>
</intensity>
<intensity>
<theta>87.661</theta>
<da>1.112270</da>
<intensity>4</intensity>
<h>1</h>
<k>0</k>
<l>8</l>
<F/>
</intensity>
<intensity>
<theta>87.919</theta>
<da>1.109670</da>
<intensity>2</intensity>
<h>1</h>
<k>4</k>
<l>7</l>
<F/>
</intensity>
<intensity>
<theta>88.374</theta>
<da>1.105130</da>
<intensity>30</intensity>
<h>1</h>
<k>1</k>
<l>8</l>
<F/>
</intensity>
<intensity>
<theta>88.696</theta>
<da>1.101950</da>
<intensity>2m</intensity>
<h>1</h>
<k>8</k>
<l>2</l>
<F/>
</intensity>
<intensity>
<theta>88.696</theta>
<da>1.101950</da>
<intensity>2m</intensity>
<h>2</h>
<k>6</k>
<l>1</l>
<F/>
</intensity>
<intensity>
<theta>89.142</theta>
<da>1.097590</da>
<intensity>25</intensity>
<h>2</h>
<k>0</k>
<l>6</l>
<F/>
</intensity>
<intensity>
<theta>89.854</theta>
<da>1.090730</da>
<intensity>12</intensity>
<h>2</h>
<k>1</k>
<l>6</l>
<F/>
</intensity>
<intensity>
<theta>90.512</theta>
<da>1.084510</da>
<intensity>1</intensity>
<h>1</h>
<k>2</k>
<l>8</l>
<F/>
</intensity>
<intensity>
<theta>91.025</theta>
<da>1.079730</da>
<intensity>7</intensity>
<h>2</h>
<k>6</k>
<l>2</l>
<F/>
</intensity>
<intensity>
<theta>91.636</theta>
<da>1.074120</da>
<intensity>9</intensity>
<h>0</h>
<k>4</k>
<l>8</l>
<F/>
</intensity>
<intensity>
<theta>92.099</theta>
<da>1.069920</da>
<intensity>3m</intensity>
<h>2</h>
<k>2</k>
<l>6</l>
<F/>
</intensity>
<intensity>
<theta>92.099</theta>
<da>1.069920</da>
<intensity>3m</intensity>
<h>2</h>
<k>5</k>
<l>4</l>
<F/>
</intensity>
<intensity>
<theta>92.372</theta>
<da>1.067470</da>
<intensity>6m</intensity>
<h>1</h>
<k>8</k>
<l>3</l>
<F/>
</intensity>
<intensity>
<theta>92.372</theta>
<da>1.067470</da>
<intensity>6m</intensity>
<h>2</h>
<k>4</k>
<l>5</l>
<F/>
</intensity>
<intensity>
<theta>93.609</theta>
<da>1.056590</da>
<intensity>10</intensity>
<h>1</h>
<k>7</k>
<l>5</l>
<F/>
</intensity>
<intensity>
<theta>94.076</theta>
<da>1.052570</da>
<intensity>23</intensity>
<h>1</h>
<k>3</k>
<l>8</l>
<F/>
</intensity>
<intensity>
<theta>94.743</theta>
<da>1.046920</da>
<intensity>37m</intensity>
<h>0</h>
<k>6</k>
<l>7</l>
<F/>
</intensity>
<intensity>
<theta>94.743</theta>
<da>1.046920</da>
<intensity>37m</intensity>
<h>2</h>
<k>6</k>
<l>3</l>
<F/>
</intensity>
<intensity>
<theta>95.563</theta>
<da>1.040090</da>
<intensity>11</intensity>
<h>2</h>
<k>3</k>
<l>6</l>
<F/>
</intensity>
<intensity>
<theta>95.722</theta>
<da>1.038790</da>
<intensity>18</intensity>
<h>0</h>
<k>2</k>
<l>9</l>
<F/>
</intensity>
<intensity>
<theta>96.885</theta>
<da>1.029390</da>
<intensity>9</intensity>
<h>0</h>
<k>8</k>
<l>5</l>
<F/>
</intensity>
<intensity>
<theta>97.335</theta>
<da>1.025820</da>
<intensity>2</intensity>
<h>2</h>
<k>7</k>
<l>0</l>
<F/>
</intensity>
<intensity>
<theta>97.631</theta>
<da>1.023500</da>
<intensity>2</intensity>
<h>1</h>
<k>8</k>
<l>4</l>
<F/>
</intensity>
<intensity>
<theta>97.862</theta>
<da>1.021700</da>
<intensity>1</intensity>
<h>1</h>
<k>9</k>
<l>0</l>
<F/>
</intensity>
<intensity>
<theta>98.084</theta>
<da>1.019980</da>
<intensity>3</intensity>
<h>2</h>
<k>7</k>
<l>1</l>
<F/>
</intensity>
<intensity>
<theta>98.612</theta>
<da>1.015930</da>
<intensity>2</intensity>
<h>1</h>
<k>9</k>
<l>1</l>
<F/>
</intensity>
<intensity>
<theta>98.818</theta>
<da>1.014360</da>
<intensity>2</intensity>
<h>2</h>
<k>5</k>
<l>5</l>
<F/>
</intensity>
<intensity>
<theta>99.099</theta>
<da>1.012240</da>
<intensity>4</intensity>
<h>1</h>
<k>4</k>
<l>8</l>
<F/>
</intensity>
<intensity>
<theta>99.554</theta>
<da>1.008830</da>
<intensity>4m</intensity>
<h>2</h>
<k>1</k>
<l>7</l>
<F/>
</intensity>
<intensity>
<theta>99.554</theta>
<da>1.008830</da>
<intensity>4m</intensity>
<h>3</h>
<k>0</k>
<l>0</l>
<F/>
</intensity>
<intensity>
<theta>99.986</theta>
<da>1.005630</da>
<intensity>1</intensity>
<h>2</h>
<k>6</k>
<l>4</l>
<F/>
</intensity>
<intensity>
<theta>100.342</theta>
<da>1.003020</da>
<intensity>8m</intensity>
<h>2</h>
<k>7</k>
<l>2</l>
<F/>
</intensity>
<intensity>
<theta>100.342</theta>
<da>1.003020</da>
<intensity>8m</intensity>
<h>3</h>
<k>1</k>
<l>0</l>
<F/>
</intensity>
<intensity>
<theta>100.602</theta>
<da>1.001130</da>
<intensity>20</intensity>
<h>2</h>
<k>4</k>
<l>6</l>
<F/>
</intensity>
<intensity>
<theta>100.873</theta>
<da>0.999169</da>
<intensity>7</intensity>
<h>1</h>
<k>9</k>
<l>2</l>
<F/>
</intensity>
<intensity>
<theta>101.055</theta>
<da>0.997861</da>
<intensity>3m</intensity>
<h>1</h>
<k>1</k>
<l>9</l>
<F/>
</intensity>
<intensity>
<theta>101.055</theta>
<da>0.997861</da>
<intensity>3m</intensity>
<h>3</h>
<k>1</k>
<l>1</l>
<F/>
</intensity>
<intensity>
<theta>101.729</theta>
<da>0.993073</da>
<intensity>6</intensity>
<h>2</h>
<k>2</k>
<l>7</l>
<F/>
</intensity>
<intensity>
<theta>101.860</theta>
<da>0.992144</da>
<intensity>12</intensity>
<h>1</h>
<k>7</k>
<l>6</l>
<F/>
</intensity>
<intensity>
<theta>102.263</theta>
<da>0.989332</da>
<intensity>1</intensity>
<h>1</h>
<k>6</k>
<l>7</l>
<F/>
</intensity>
<intensity>
<theta>102.604</theta>
<da>0.986968</da>
<intensity>8</intensity>
<h>3</h>
<k>0</k>
<l>2</l>
<F/>
</intensity>
<intensity>
<theta>103.242</theta>
<da>0.982601</da>
<intensity>14m</intensity>
<h>3</h>
<k>1</k>
<l>2</l>
<F/>
</intensity>
<intensity>
<theta>103.242</theta>
<da>0.982601</da>
<intensity>14m</intensity>
<h>3</h>
<k>2</k>
<l>1</l>
<F/>
</intensity>
<intensity>
<theta>104.142</theta>
<da>0.976552</da>
<intensity>7m</intensity>
<h>0</h>
<k>10</k>
<l>0</l>
<F/>
</intensity>
<intensity>
<theta>104.142</theta>
<da>0.976552</da>
<intensity>7m</intensity>
<h>2</h>
<k>7</k>
<l>3</l>
<F/>
</intensity>
<intensity>
<theta>104.682</theta>
<da>0.972995</da>
<intensity>21</intensity>
<h>1</h>
<k>9</k>
<l>3</l>
<F/>
</intensity>
<intensity>
<theta>105.216</theta>
<da>0.969519</da>
<intensity>7</intensity>
<h>0</h>
<k>8</k>
<l>6</l>
<F/>
</intensity>
<intensity>
<theta>105.394</theta>
<da>0.968370</da>
<intensity>2</intensity>
<h>2</h>
<k>3</k>
<l>7</l>
<F/>
</intensity>
<intensity>
<theta>105.667</theta>
<da>0.966614</da>
<intensity>15</intensity>
<h>1</h>
<k>5</k>
<l>8</l>
<F/>
</intensity>
<intensity>
<theta>106.095</theta>
<da>0.963892</da>
<intensity>7m</intensity>
<h>0</h>
<k>6</k>
<l>8</l>
<F/>
</intensity>
<intensity>
<theta>106.095</theta>
<da>0.963892</da>
<intensity>7m</intensity>
<h>3</h>
<k>3</k>
<l>0</l>
<F/>
</intensity>
<intensity>
<theta>106.932</theta>
<da>0.958654</da>
<intensity>4m</intensity>
<h>1</h>
<k>3</k>
<l>9</l>
<F/>
</intensity>
<intensity>
<theta>106.932</theta>
<da>0.958654</da>
<intensity>4m</intensity>
<h>3</h>
<k>3</k>
<l>1</l>
<F/>
</intensity>
<intensity>
<theta>107.211</theta>
<da>0.956929</da>
<intensity>15m</intensity>
<h>0</h>
<k>0</k>
<l>10</l>
<F/>
</intensity>
<intensity>
<theta>107.211</theta>
<da>0.956929</da>
<intensity>15m</intensity>
<h>2</h>
<k>5</k>
<l>6</l>
<F/>
</intensity>
<intensity>
<theta>108.312</theta>
<da>0.950244</da>
<intensity>6</intensity>
<h>2</h>
<k>8</k>
<l>0</l>
<F/>
</intensity>
<intensity>
<theta>109.096</theta>
<da>0.945592</da>
<intensity>6</intensity>
<h>2</h>
<k>8</k>
<l>1</l>
<F/>
</intensity>
<intensity>
<theta>109.276</theta>
<da>0.944536</da>
<intensity>4</intensity>
<h>3</h>
<k>3</k>
<l>2</l>
<F/>
</intensity>
<intensity>
<theta>110.132</theta>
<da>0.939581</da>
<intensity>12m</intensity>
<h>0</h>
<k>2</k>
<l>10</l>
<F/>
</intensity>
<intensity>
<theta>110.132</theta>
<da>0.939581</da>
<intensity>12m</intensity>
<h>1</h>
<k>9</k>
<l>4</l>
<F/>
</intensity>
<intensity>
<theta>110.363</theta>
<da>0.938259</da>
<intensity>2</intensity>
<h>2</h>
<k>0</k>
<l>8</l>
<F/>
</intensity>
<intensity>
<theta>110.640</theta>
<da>0.936692</da>
<intensity>1</intensity>
<h>2</h>
<k>4</k>
<l>7</l>
<F/>
</intensity>
<intensity>
<theta>111.107</theta>
<da>0.934065</da>
<intensity>5m</intensity>
<h>0</h>
<k>10</k>
<l>3</l>
<F/>
</intensity>
<intensity>
<theta>111.107</theta>
<da>0.934065</da>
<intensity>5m</intensity>
<h>2</h>
<k>1</k>
<l>8</l>
<F/>
</intensity>
<intensity>
<theta>111.471</theta>
<da>0.932036</da>
<intensity>2m</intensity>
<h>2</h>
<k>8</k>
<l>2</l>
<F/>
</intensity>
<intensity>
<theta>111.471</theta>
<da>0.932036</da>
<intensity>2m</intensity>
<h>3</h>
<k>4</k>
<l>0</l>
<F/>
</intensity>
<intensity>
<theta>111.947</theta>
<da>0.929413</da>
<intensity>8m</intensity>
<h>1</h>
<k>7</k>
<l>7</l>
<F/>
</intensity>
<intensity>
<theta>111.947</theta>
<da>0.929413</da>
<intensity>8m</intensity>
<h>3</h>
<k>0</k>
<l>4</l>
<F/>
</intensity>
<intensity>
<theta>112.227</theta>
<da>0.927889</da>
<intensity>2m</intensity>
<h>1</h>
<k>4</k>
<l>9</l>
<F/>
</intensity>
<intensity>
<theta>112.227</theta>
<da>0.927889</da>
<intensity>2m</intensity>
<h>3</h>
<k>4</k>
<l>1</l>
<F/>
</intensity>
<intensity>
<theta>112.718</theta>
<da>0.925235</da>
<intensity>1m</intensity>
<h>1</h>
<k>10</k>
<l>1</l>
<F/>
</intensity>
<intensity>
<theta>112.718</theta>
<da>0.925235</da>
<intensity>1m</intensity>
<h>3</h>
<k>1</k>
<l>4</l>
<F/>
</intensity>
<intensity>
<theta>113.082</theta>
<da>0.923287</da>
<intensity>1</intensity>
<h>1</h>
<k>8</k>
<l>6</l>
<F/>
</intensity>
<intensity>
<theta>113.262</theta>
<da>0.922332</da>
<intensity>1</intensity>
<h>3</h>
<k>3</k>
<l>3</l>
<F/>
</intensity>
<intensity>
<theta>113.435</theta>
<da>0.921414</da>
<intensity>1</intensity>
<h>2</h>
<k>2</k>
<l>8</l>
<F/>
</intensity>
<intensity>
<theta>114.655</theta>
<da>0.915070</da>
<intensity>14</intensity>
<h>3</h>
<k>4</k>
<l>2</l>
<F/>
</intensity>
<intensity>
<theta>115.144</theta>
<da>0.912584</da>
<intensity>1m</intensity>
<h>1</h>
<k>0</k>
<l>10</l>
<F/>
</intensity>
<intensity>
<theta>115.144</theta>
<da>0.912584</da>
<intensity>1m</intensity>
<h>1</h>
<k>10</k>
<l>2</l>
<F/>
</intensity>
<intensity>
<theta>115.529</theta>
<da>0.910646</da>
<intensity>4m</intensity>
<h>0</h>
<k>8</k>
<l>7</l>
<F/>
</intensity>
<intensity>
<theta>115.529</theta>
<da>0.910646</da>
<intensity>4m</intensity>
<h>2</h>
<k>6</k>
<l>6</l>
<F/>
</intensity>
<intensity>
<theta>115.993</theta>
<da>0.908330</da>
<intensity>1</intensity>
<h>1</h>
<k>1</k>
<l>10</l>
<F/>
</intensity>
<intensity>
<theta>116.798</theta>
<da>0.904385</da>
<intensity>2m</intensity>
<h>0</h>
<k>10</k>
<l>4</l>
<F/>
</intensity>
<intensity>
<theta>116.798</theta>
<da>0.904385</da>
<intensity>2m</intensity>
<h>2</h>
<k>7</k>
<l>5</l>
<F/>
</intensity>
<intensity>
<theta>117.442</theta>
<da>0.901283</da>
<intensity>8m</intensity>
<h>1</h>
<k>9</k>
<l>5</l>
<F/>
</intensity>
<intensity>
<theta>117.442</theta>
<da>0.901283</da>
<intensity>8m</intensity>
<h>2</h>
<k>3</k>
<l>8</l>
<F/>
</intensity>
<intensity>
<theta>118.814</theta>
<da>0.894837</da>
<intensity>3</intensity>
<h>3</h>
<k>4</k>
<l>3</l>
<F/>
</intensity>
<intensity>
<theta>119.056</theta>
<da>0.893723</da>
<intensity>2</intensity>
<h>3</h>
<k>3</k>
<l>4</l>
<F/>
</intensity>
<intensity>
<theta>119.367</theta>
<da>0.892300</da>
<intensity>8m</intensity>
<h>1</h>
<k>5</k>
<l>9</l>
<F/>
</intensity>
<intensity>
<theta>119.367</theta>
<da>0.892300</da>
<intensity>8m</intensity>
<h>3</h>
<k>5</k>
<l>1</l>
<F/>
</intensity>
<intensity>
<theta>119.682</theta>
<da>0.890872</da>
<intensity>8</intensity>
<h>0</h>
<k>4</k>
<l>10</l>
<F/>
</intensity>
<intensity>
<theta>119.841</theta>
<da>0.890157</da>
<intensity>11</intensity>
<h>0</h>
<k>6</k>
<l>9</l>
<F/>
</intensity>
</stick_series>
</graphs>
</pdfcard>
