Repository: ComputationalMaterials-WestLake-Univ/phasemapy

# Automated Phase Mapping of XRD (AutoMapper)

The AutoMapper is an unsupervised solver to tackle the phase mapping challenge in high-throughput X-ray diffraction datasets. Besides leveraging robust fitting abilities of machine learning algorithms,it is integrated various material information, including first-principles calculated thermodynamic data, crystallography, X-ray diffraction, and texture.

Its main functionalities:

- correctly identify the number, identity, fraction, peak shift and texture of present phases.

File: scripts_V_Nb_Mn_O/data/icdd/PDF Card - 01-075-1560.xml
<?xml version="1.0" encoding="UTF-8" standalone="no"?>
<?xml-stylesheet type="text/xsl" href="pdfcard.xsl"?><pdfcard>
<pdf_data ApplicationName="PDF-4+ 2020" ApplicationVersion="4.20.0.1" CurrentYear="2019">
<pdf_number>01-075-1560</pdf_number>
<chemical_formula>Mn3 O4</chemical_formula>
<empirical_formula>Mn3 O4</empirical_formula>
<anx>AB2X4</anx>
<chemical_name>Manganese Oxide</chemical_name>
<mineral_name>Hausmannite</mineral_name>
<common_name>manganese dimanganese(III) oxide</common_name>
<xstal_system>Tetragonal</xstal_system>
<xtldx>4.85</xtldx>
<ds>4.85</ds>
<rep_struc>Mn3 O4</rep_struc>
<rep_struc_alpha_order>Mn3 O4</rep_struc_alpha_order>
<lpf_rep_struc>Mn3 O4,tI28,141</lpf_rep_struc>
<lpf_rep_struc_alpha_order>Mn3 O4,tI28,141</lpf_rep_struc_alpha_order>
<pressure_temperature>Ambient</pressure_temperature>
<status>Alternate</status>
<cell_a>5.762</cell_a>
<cell_c>9.439</cell_c>
<z>4.00</z>
<cell_vol>313.38</cell_vol>
<cell_mv>78.34</cell_mv>
<authcovera>1.638</authcovera>
<xtlvol>313.38</xtlvol>
<redcellvol>156.69</redcellvol>
<xtla>5.762</xtla>
<xtlb>5.762</xtlb>
<xtlc>9.439</xtlc>
<xtlal>90.00</xtlal>
<xtlbe>90.00</xtlbe>
<xtlga>90.00</xtlga>
<xtlcovera>1.638</xtlcovera>
<xtlaoverb>1.000</xtlaoverb>
<xtlcoverb>1.638</xtlcoverb>
<redcell_a>5.762</redcell_a>
<redcell_b>5.762</redcell_b>
<redcell_c>6.235</redcell_c>
<redcell_al>117.52</redcell_al>
<redcell_be>117.52</redcell_be>
<redcell_ga>90.00</redcell_ga>
<xtlz>4.00</xtlz>
<ss>F(30) = 318.0(0.0029, 33)</ss>
<xtlsg>I41/amd (141)</xtlsg>
<xtlmolwt>228.81</xtlmolwt>
<quality_mark>Indexed</quality_mark>
<iic>2.88</iic>
<iic_nd>0.91</iic_nd>
<lambda>1.5406</lambda>
<patrad>CuKα1</patrad>
<source>Calculated - Peak</source>
<instrument>Calculated</instrument>
<temperature>298.0</temperature>
<aspectn>141</aspectn>
<spgr_label>Space Group</spgr_label>
<spgr>I41/amd (141)</spgr>
<pearson>tI28.00</pearson>
<pdf_minclass>Spinel (supergroup), 1Q-oxide (group)</pdf_minclass>
<entry_date>09/01/1998</entry_date>
<last_mod_date>09/01/2011</last_mod_date>
<last_modifications>Reflections</last_modifications>
<weight_percent>Mn72.03 O27.97</weight_percent>
<atomic_percent>Mn42.86 O57.14</atomic_percent>
<structure_info>Atomic parameters are cross-referenced from PDF entry 04-007-1841</structure_info>
<tf_type>B</tf_type>
<origin>O2</origin>
<sg_sym_ops>
<sg_sym_op>
<seq>1</seq>
<operator>x,y,z</operator>
</sg_sym_op>
<sg_sym_op>
<seq>2</seq>
<operator>-x,-y,-z</operator>
</sg_sym_op>
<sg_sym_op>
<seq>3</seq>
<operator>-x+1/2,-y,z+1/2</operator>
</sg_sym_op>
<sg_sym_op>
<seq>4</seq>
<operator>x+1/2,y,-z+1/2</operator>
</sg_sym_op>
<sg_sym_op>
<seq>5</seq>
<operator>-y+1/4,x+3/4,z+1/4</operator>
</sg_sym_op>
<sg_sym_op>
<seq>6</seq>
<operator>y+3/4,-x+1/4,-z+3/4</operator>
</sg_sym_op>
<sg_sym_op>
<seq>7</seq>
<operator>y+1/4,-x+1/4,z+3/4</operator>
</sg_sym_op>
<sg_sym_op>
<seq>8</seq>
<operator>-y+3/4,x+3/4,-z+1/4</operator>
</sg_sym_op>
<sg_sym_op>
<seq>9</seq>
<operator>-x+1/2,y,-z+1/2</operator>
</sg_sym_op>
<sg_sym_op>
<seq>10</seq>
<operator>x+1/2,-y,z+1/2</operator>
</sg_sym_op>
<sg_sym_op>
<seq>11</seq>
<operator>x,-y,-z</operator>
</sg_sym_op>
<sg_sym_op>
<seq>12</seq>
<operator>-x,y,z</operator>
</sg_sym_op>
<sg_sym_op>
<seq>13</seq>
<operator>y+1/4,x+3/4,-z+1/4</operator>
</sg_sym_op>
<sg_sym_op>
<seq>14</seq>
<operator>-y+3/4,-x+1/4,z+3/4</operator>
</sg_sym_op>
<sg_sym_op>
<seq>15</seq>
<operator>-y+1/4,-x+1/4,-z+3/4</operator>
</sg_sym_op>
<sg_sym_op>
<seq>16</seq>
<operator>y+3/4,x+3/4,z+1/4</operator>
</sg_sym_op>
</sg_sym_ops>
<idp_column>Biso</idp_column>
<adp_column>Bani</adp_column>
<atomic_coords>
<atomic_coord>
<atom>Mn</atom>
<num>1</num>
<wyckoff>4a</wyckoff>
<symmetry>-4m2</symmetry>
<x>0.0</x>
<y>0.25</y>
<z>0.875</z>
<sof>1.0</sof>
<idp>0.37268</idp>
<aet>4-a</aet>
</atomic_coord>
<atomic_coord>
<atom>Mn</atom>
<num>2</num>
<wyckoff>8d</wyckoff>
<symmetry>.2/m.</symmetry>
<x>0.0</x>
<y>0.5</y>
<z>0.5</z>
<sof>1.0</sof>
<idp>0.2424</idp>
<aet>6-a</aet>
</atomic_coord>
<atomic_coord>
<atom>O</atom>
<num>3</num>
<wyckoff>16h</wyckoff>
<symmetry>.m.</symmetry>
<x>0.0</x>
<y>0.4722</y>
<z>0.2589</z>
<sof>1.0</sof>
<idp>0.32438</idp>
<aet>4-a</aet>
</atomic_coord>
</atomic_coords>
<ani_temp_facs>
<ani_temp_fac>
<atom>Mn</atom>
<num>1</num>
<adp11>0.477267</adp11>
<adp22>0.477267</adp22>
<adp33>0.16352</adp33>
<adp12>0.0</adp12>
<adp13>0.0</adp13>
<adp23>0.0</adp23>
</ani_temp_fac>
<ani_temp_fac>
<atom>Mn</atom>
<num>2</num>
<adp11>0.309758</adp11>
<adp22>0.248604</adp22>
<adp33>0.168838</adp33>
<adp12>0.0</adp12>
<adp13>0.0</adp13>
<adp23>-0.0587889</adp23>
</ani_temp_fac>
<ani_temp_fac>
<atom>O</atom>
<num>3</num>
<adp11>0.401489</adp11>
<adp22>0.361606</adp22>
<adp33>0.210051</adp33>
<adp12>0.0</adp12>
<adp13>0.0</adp13>
<adp23>0.0609663</adp23>
</ani_temp_fac>
</ani_temp_facs>
<ac_space_group>I41/amd (141)</ac_space_group>
<ac_unit_cell_a>5.765(1)</ac_unit_cell_a>
<ac_unit_cell_b>5.765(1)</ac_unit_cell_b>
<ac_unit_cell_c>9.442(2)</ac_unit_cell_c>
<ac_unit_cell_alpha>90</ac_unit_cell_alpha>
<ac_unit_cell_beta>90</ac_unit_cell_beta>
<ac_unit_cell_gamma>90</ac_unit_cell_gamma>
<subfile_indicator>Common Phase, Inorganic, Metal &amp; Alloy, Mineral Related (Mineral, Natural)</subfile_indicator>
<cross_ref_pdf_numbers>00-001-1127 (Deleted), 00-002-1062 (Deleted), 00-008-0017 (Deleted), 00-016-0154 (Deleted), 00-018-0803 (Primary), 00-024-0734 (Primary), 01-071-6262 (Alternate), 01-085-6754 (Alternate), 01-086-3857 (Alternate), 01-086-3858 (Alternate), 01-086-3859 (Alternate), 01-086-3860 (Alternate), 01-086-3861 (Alternate), 01-089-4837 (Alternate), 04-001-7621 (Alternate), 04-002-0025 (Alternate), 04-002-1977 (Alternate), 04-002-3215 (Alternate), 04-002-3815 (Alternate), 04-002-4767 (Alternate), 04-004-8640 (Alternate), 04-005-9818 (Alternate), 04-006-1381 (Alternate), 04-006-6593 (Alternate), 04-006-7426 (Alternate), 04-006-8109 (Alternate), 04-006-8172 (Alternate), 04-006-8183 (Alternate), 04-007-1841 (Primary), 04-007-4366 (Alternate), 04-007-9863 (Alternate), 04-008-0316 (Alternate), 04-008-2411 (Alternate), 04-008-7411 (Alternate), 04-015-2577 (Alternate), 04-019-7707 (Alternate), 04-020-9376 (Alternate)</cross_ref_pdf_numbers>
<references>
<reference_group>
<type>Primary Reference</type>
<reference>Calculated from ICSD using POWD-12++ 2004.</reference>
</reference_group>
<reference_group>
<type>Additional Reference</type>
<reference>Aminoff, G. Golden Book of Phase Transitions, Wroclaw 2002, 1, 1.</reference>
</reference_group>
<reference_group>
<type>Crystal Structure</type>
<reference>Crystal Structure Source: LPF.</reference>
</reference_group>
<reference_group>
<type>Structure</type>
<reference>Aminoff, G. "Ueber die Kristallstruktur von Hausmannit (Mn Mn2 O4)." Z. Kristallogr., Kristallgeom., Kristallphys., Kristallchem. 1926, 64, 475.</reference>
</reference_group>
</references>
<database_comments>ANX: AB2X4. Analysis: Mn3 O4. Formula from original source: Mn3 O4. ICSD Collection Code: 31094. Calculated Pattern Original Remarks: Stable from 60 to 1443 K (2nd ref., Tomaszewski), above Fd3-m, m.p. 1833 K. Sample Source or Locality: Specimen from Langban, Sweden. Minor Warning: No e.s.d reported/abstracted on the cell dimension. No R factors reported/abstracted. Wyckoff Sequence: h d a(I41/AMDS). Unit Cell Data Source: Single Crystal.</database_comments>
<crystal_properties>Centrosymmetric</crystal_properties>
</pdf_data>
<graphs>
<wave_length>Cu Kα1 1.54056 Å</wave_length>
<chart_name>PDF Card - 01-075-1560.jpg</chart_name>
<stick_series type="Mn3 O4 - 01-075-1560 (Stick, Fixed Slit Intensity)">
<intensity>
<theta>18.022</theta>
<da>4.918070</da>
<intensity>100</intensity>
<h>1</h>
<k>0</k>
<l>1</l>
<F/>
</intensity>
<intensity>
<theta>28.927</theta>
<da>3.084070</da>
<intensity>333</intensity>
<h>1</h>
<k>1</k>
<l>2</l>
<F/>
</intensity>
<intensity>
<theta>31.015</theta>
<da>2.881000</da>
<intensity>135</intensity>
<h>2</h>
<k>0</k>
<l>0</l>
<F/>
</intensity>
<intensity>
<theta>32.394</theta>
<da>2.761460</da>
<intensity>690</intensity>
<h>1</h>
<k>0</k>
<l>3</l>
<F/>
</intensity>
<intensity>
<theta>36.102</theta>
<da>2.485870</da>
<intensity>1000</intensity>
<h>2</h>
<k>1</k>
<l>1</l>
<F/>
</intensity>
<intensity>
<theta>36.510</theta>
<da>2.459030</da>
<intensity>119</intensity>
<h>2</h>
<k>0</k>
<l>2</l>
<F/>
</intensity>
<intensity>
<theta>38.104</theta>
<da>2.359750</da>
<intensity>172</intensity>
<h>0</h>
<k>0</k>
<l>4</l>
<F/>
</intensity>
<intensity>
<theta>44.434</theta>
<da>2.037170</da>
<intensity>195</intensity>
<h>2</h>
<k>2</k>
<l>0</l>
<F/>
</intensity>
<intensity>
<theta>45.459</theta>
<da>1.993570</da>
<intensity>14</intensity>
<h>2</h>
<k>1</k>
<l>3</l>
<F/>
</intensity>
<intensity>
<theta>48.317</theta>
<da>1.882100</da>
<intensity>5</intensity>
<h>3</h>
<k>0</k>
<l>1</l>
<F/>
</intensity>
<intensity>
<theta>49.915</theta>
<da>1.825550</da>
<intensity>56</intensity>
<h>2</h>
<k>0</k>
<l>4</l>
<F/>
</intensity>
<intensity>
<theta>50.855</theta>
<da>1.793970</da>
<intensity>153</intensity>
<h>1</h>
<k>0</k>
<l>5</l>
<F/>
</intensity>
<intensity>
<theta>53.892</theta>
<da>1.699820</da>
<intensity>84</intensity>
<h>3</h>
<k>1</k>
<l>2</l>
<F/>
</intensity>
<intensity>
<theta>56.052</theta>
<da>1.639350</da>
<intensity>105</intensity>
<h>3</h>
<k>0</k>
<l>3</l>
<F/>
</intensity>
<intensity>
<theta>58.531</theta>
<da>1.575670</da>
<intensity>177</intensity>
<h>3</h>
<k>2</k>
<l>1</l>
<F/>
</intensity>
<intensity>
<theta>59.937</theta>
<da>1.542040</da>
<intensity>448</intensity>
<h>2</h>
<k>2</k>
<l>4</l>
<F/>
</intensity>
<intensity>
<theta>60.770</theta>
<da>1.522860</da>
<intensity>5</intensity>
<h>2</h>
<k>1</k>
<l>5</l>
<F/>
</intensity>
<intensity>
<theta>63.319</theta>
<da>1.467570</da>
<intensity>22</intensity>
<h>1</h>
<k>1</k>
<l>6</l>
<F/>
</intensity>
<intensity>
<theta>64.651</theta>
<da>1.440500</da>
<intensity>161m</intensity>
<h>3</h>
<k>1</k>
<l>4</l>
<F/>
</intensity>
<intensity>
<theta>64.651</theta>
<da>1.440500</da>
<intensity>161m</intensity>
<h>4</h>
<k>0</k>
<l>0</l>
<F/>
</intensity>
<intensity>
<theta>65.451</theta>
<da>1.424830</da>
<intensity>4</intensity>
<h>3</h>
<k>2</k>
<l>3</l>
<F/>
</intensity>
<intensity>
<theta>67.818</theta>
<da>1.380730</da>
<intensity>19</intensity>
<h>2</h>
<k>0</k>
<l>6</l>
<F/>
</intensity>
<intensity>
<theta>69.797</theta>
<da>1.346350</da>
<intensity>43</intensity>
<h>3</h>
<k>0</k>
<l>5</l>
<F/>
</intensity>
<intensity>
<theta>71.843</theta>
<da>1.312960</da>
<intensity>1</intensity>
<h>1</h>
<k>0</k>
<l>7</l>
<F/>
</intensity>
<intensity>
<theta>72.340</theta>
<da>1.305150</da>
<intensity>13</intensity>
<h>3</h>
<k>3</k>
<l>2</l>
<F/>
</intensity>
<intensity>
<theta>73.432</theta>
<da>1.288420</da>
<intensity>12</intensity>
<h>4</h>
<k>2</k>
<l>0</l>
<F/>
</intensity>
<intensity>
<theta>74.186</theta>
<da>1.277180</da>
<intensity>67</intensity>
<h>4</h>
<k>1</k>
<l>3</l>
<F/>
</intensity>
<intensity>
<theta>76.592</theta>
<da>1.242940</da>
<intensity>23</intensity>
<h>4</h>
<k>2</k>
<l>2</l>
<F/>
</intensity>
<intensity>
<theta>77.583</theta>
<da>1.229520</da>
<intensity>36</intensity>
<h>4</h>
<k>0</k>
<l>4</l>
<F/>
</intensity>
<intensity>
<theta>78.324</theta>
<da>1.219730</da>
<intensity>2</intensity>
<h>3</h>
<k>2</k>
<l>5</l>
<F/>
</intensity>
<intensity>
<theta>80.290</theta>
<da>1.194740</da>
<intensity>49</intensity>
<h>2</h>
<k>1</k>
<l>7</l>
<F/>
</intensity>
<intensity>
<theta>80.614</theta>
<da>1.190760</da>
<intensity>17</intensity>
<h>3</h>
<k>1</k>
<l>6</l>
<F/>
</intensity>
<intensity>
<theta>81.513</theta>
<da>1.179880</da>
<intensity>30</intensity>
<h>0</h>
<k>0</k>
<l>8</l>
<F/>
</intensity>
<intensity>
<theta>84.656</theta>
<da>1.143910</da>
<intensity>2</intensity>
<h>4</h>
<k>3</k>
<l>1</l>
<F/>
</intensity>
<intensity>
<theta>85.868</theta>
<da>1.130840</da>
<intensity>13</intensity>
<h>4</h>
<k>2</k>
<l>4</l>
<F/>
</intensity>
<intensity>
<theta>86.595</theta>
<da>1.123210</da>
<intensity>36</intensity>
<h>4</h>
<k>1</k>
<l>5</l>
<F/>
</intensity>
<intensity>
<theta>88.528</theta>
<da>1.103610</da>
<intensity>1</intensity>
<h>3</h>
<k>0</k>
<l>7</l>
<F/>
</intensity>
<intensity>
<theta>89.001</theta>
<da>1.098960</da>
<intensity>11</intensity>
<h>5</h>
<k>1</k>
<l>2</l>
<F/>
</intensity>
<intensity>
<theta>89.736</theta>
<da>1.091860</da>
<intensity>6</intensity>
<h>2</h>
<k>0</k>
<l>8</l>
<F/>
</intensity>
<intensity>
<theta>90.769</theta>
<da>1.082100</da>
<intensity>46</intensity>
<h>5</h>
<k>0</k>
<l>3</l>
<F/>
</intensity>
<intensity>
<theta>92.857</theta>
<da>1.063170</da>
<intensity>28m</intensity>
<h>4</h>
<k>0</k>
<l>6</l>
<F/>
</intensity>
<intensity>
<theta>92.857</theta>
<da>1.063170</da>
<intensity>28m</intensity>
<h>5</h>
<k>2</k>
<l>1</l>
<F/>
</intensity>
<intensity>
<theta>96.735</theta>
<da>1.030580</da>
<intensity>25</intensity>
<h>3</h>
<k>2</k>
<l>7</l>
<F/>
</intensity>
<intensity>
<theta>97.057</theta>
<da>1.028020</da>
<intensity>5</intensity>
<h>3</h>
<k>3</k>
<l>6</l>
<F/>
</intensity>
<intensity>
<theta>97.952</theta>
<da>1.021000</da>
<intensity>15</intensity>
<h>2</h>
<k>2</k>
<l>8</l>
<F/>
</intensity>
<intensity>
<theta>98.264</theta>
<da>1.018590</da>
<intensity>31m</intensity>
<h>4</h>
<k>4</k>
<l>0</l>
<F/>
</intensity>
<intensity>
<theta>98.264</theta>
<da>1.018590</da>
<intensity>31m</intensity>
<h>5</h>
<k>1</k>
<l>4</l>
<F/>
</intensity>
<intensity>
<theta>98.998</theta>
<da>1.013000</da>
<intensity>1</intensity>
<h>5</h>
<k>2</k>
<l>3</l>
<F/>
</intensity>
<intensity>
<theta>101.206</theta>
<da>0.996784</da>
<intensity>10</intensity>
<h>4</h>
<k>2</k>
<l>6</l>
<F/>
</intensity>
<intensity>
<theta>103.093</theta>
<da>0.983613</da>
<intensity>31</intensity>
<h>4</h>
<k>3</k>
<l>5</l>
<F/>
</intensity>
<intensity>
<theta>104.925</theta>
<da>0.971403</da>
<intensity>20</intensity>
<h>2</h>
<k>1</k>
<l>9</l>
<F/>
</intensity>
<intensity>
<theta>105.576</theta>
<da>0.967201</da>
<intensity>7</intensity>
<h>5</h>
<k>3</k>
<l>2</l>
<F/>
</intensity>
<intensity>
<theta>106.662</theta>
<da>0.960333</da>
<intensity>2</intensity>
<h>6</h>
<k>0</k>
<l>0</l>
<F/>
</intensity>
<intensity>
<theta>109.620</theta>
<da>0.942532</da>
<intensity>18</intensity>
<h>6</h>
<k>1</k>
<l>1</l>
<F/>
</intensity>
<intensity>
<theta>109.876</theta>
<da>0.941049</da>
<intensity>5</intensity>
<h>6</h>
<k>0</k>
<l>2</l>
<F/>
</intensity>
<intensity>
<theta>110.907</theta>
<da>0.935184</da>
<intensity>11</intensity>
<h>4</h>
<k>4</k>
<l>4</l>
<F/>
</intensity>
<intensity>
<theta>111.685</theta>
<da>0.930856</da>
<intensity>1</intensity>
<h>5</h>
<k>2</k>
<l>5</l>
<F/>
</intensity>
<intensity>
<theta>113.791</theta>
<da>0.919546</da>
<intensity>3</intensity>
<h>1</h>
<k>1</k>
<l>10</l>
<F/>
</intensity>
<intensity>
<theta>114.128</theta>
<da>0.917786</da>
<intensity>6</intensity>
<h>5</h>
<k>1</k>
<l>6</l>
<F/>
</intensity>
<intensity>
<theta>115.106</theta>
<da>0.912774</da>
<intensity>43</intensity>
<h>4</h>
<k>0</k>
<l>8</l>
<F/>
</intensity>
<intensity>
<theta>115.448</theta>
<da>0.911052</da>
<intensity>11m</intensity>
<h>5</h>
<k>3</k>
<l>4</l>
<F/>
</intensity>
<intensity>
<theta>115.448</theta>
<da>0.911052</da>
<intensity>11m</intensity>
<h>6</h>
<k>2</k>
<l>0</l>
<F/>
</intensity>
<intensity>
<theta>116.253</theta>
<da>0.907050</da>
<intensity>1</intensity>
<h>6</h>
<k>1</k>
<l>3</l>
<F/>
</intensity>
<intensity>
<theta>118.352</theta>
<da>0.896985</da>
<intensity>4</intensity>
<h>2</h>
<k>0</k>
<l>10</l>
<F/>
</intensity>
<intensity>
<theta>118.604</theta>
<da>0.895811</da>
<intensity>1</intensity>
<h>5</h>
<k>4</k>
<l>1</l>
<F/>
</intensity>
<intensity>
<theta>119.988</theta>
<da>0.889495</da>
<intensity>3</intensity>
<h>6</h>
<k>0</k>
<l>4</l>
<F/>
</intensity>
<intensity>
<theta>122.922</theta>
<da>0.876821</da>
<intensity>15</intensity>
<h>3</h>
<k>2</k>
<l>9</l>
<F/>
</intensity>
<intensity>
<theta>124.560</theta>
<da>0.870146</da>
<intensity>5</intensity>
<h>4</h>
<k>2</k>
<l>8</l>
<F/>
</intensity>
<intensity>
<theta>125.824</theta>
<da>0.865183</da>
<intensity>15</intensity>
<h>5</h>
<k>4</k>
<l>3</l>
<F/>
</intensity>
<intensity>
<theta>128.441</theta>
<da>0.855414</da>
<intensity>14</intensity>
<h>6</h>
<k>3</k>
<l>1</l>
<F/>
</intensity>
<intensity>
<theta>130.000</theta>
<da>0.849909</da>
<intensity>72</intensity>
<h>6</h>
<k>2</k>
<l>4</l>
<F/>
</intensity>
<intensity>
<theta>130.342</theta>
<da>0.848731</da>
<intensity>10</intensity>
<h>1</h>
<k>0</k>
<l>11</l>
<F/>
</intensity>
<intensity>
<theta>130.953</theta>
<da>0.846657</da>
<intensity>1</intensity>
<h>6</h>
<k>1</k>
<l>5</l>
<F/>
</intensity>
<intensity>
<theta>133.563</theta>
<da>0.838163</da>
<intensity>18m</intensity>
<h>3</h>
<k>1</k>
<l>10</l>
<F/>
</intensity>
<intensity>
<theta>133.563</theta>
<da>0.838163</da>
<intensity>18m</intensity>
<h>5</h>
<k>2</k>
<l>7</l>
<F/>
</intensity>
<intensity>
<theta>134.005</theta>
<da>0.836786</da>
<intensity>5</intensity>
<h>5</h>
<k>3</k>
<l>6</l>
<F/>
</intensity>
<intensity>
<theta>136.741</theta>
<da>0.828625</da>
<intensity>1</intensity>
<h>6</h>
<k>3</k>
<l>3</l>
<F/>
</intensity>
<intensity>
<theta>140.015</theta>
<da>0.819677</da>
<intensity>3m</intensity>
<h>6</h>
<k>0</k>
<l>6</l>
<F/>
</intensity>
<intensity>
<theta>140.015</theta>
<da>0.819677</da>
<intensity>3m</intensity>
<h>7</h>
<k>0</k>
<l>1</l>
<F/>
</intensity>
<intensity>
<theta>142.216</theta>
<da>0.814138</da>
<intensity>1</intensity>
<h>2</h>
<k>1</k>
<l>11</l>
<F/>
</intensity>
<intensity>
<theta>142.978</theta>
<da>0.812306</da>
<intensity>13</intensity>
<h>5</h>
<k>4</k>
<l>5</l>
<F/>
</intensity>
<intensity>
<theta>147.181</theta>
<da>0.802989</da>
<intensity>7</intensity>
<h>7</h>
<k>1</k>
<l>2</l>
<F/>
</intensity>
<intensity>
<theta>149.159</theta>
<da>0.799046</da>
<intensity>2</intensity>
<h>6</h>
<k>4</k>
<l>0</l>
<F/>
</intensity>
</stick_series>
</graphs>
</pdfcard>

File: scripts_V_Nb_Mn_O/data/icdd/PDF Card - 01-075-2948.xml
<?xml version="1.0" encoding="UTF-8" standalone="no"?>
<?xml-stylesheet type="text/xsl" href="pdfcard.xsl"?><pdfcard>
<pdf_data ApplicationName="PDF-4+ 2020" ApplicationVersion="4.20.0.1" CurrentYear="2019">
<pdf_number>01-075-2948</pdf_number>
<chemical_formula>Nb12 O29</chemical_formula>
<empirical_formula>Nb12 O29</empirical_formula>
<anx>A12X29</anx>
<chemical_name>Niobium Oxide</chemical_name>
<xstal_system>Monoclinic</xstal_system>
<xtldx>4.575</xtldx>
<ds>4.57</ds>
<pressure_temperature>Non-ambient Temperature</pressure_temperature>
<status>Alternate</status>
<cell_a>15.695(1)</cell_a>
<cell_b>3.8310(3)</cell_b>
<cell_c>20.723(2)</cell_c>
<cell_beta>113.103(5)</cell_beta>
<z>2.00</z>
<cell_vol>1146.09</cell_vol>
<cell_mv>573.04</cell_mv>
<authcovera>1.320</authcovera>
<authaoverb>4.097</authaoverb>
<authcoverb>5.409</authcoverb>
<xtlvol>1146.09</xtlvol>
<redcellvol>573.05</redcellvol>
<xtla>20.507</xtla>
<xtlb>3.831</xtlb>
<xtlc>15.695</xtlc>
<xtlal>90.00</xtlal>
<xtlbe>111.64</xtlbe>
<xtlga>90.00</xtlga>
<xtlcovera>0.765</xtlcovera>
<xtlaoverb>5.353</xtlaoverb>
<xtlcoverb>4.097</xtlcoverb>
<redcell_a>3.831</redcell_a>
<redcell_b>10.537</redcell_b>
<redcell_c>15.157</redcell_c>
<redcell_al>72.80</redcell_al>
<redcell_be>82.74</redcell_be>
<redcell_ga>79.53</redcell_ga>
<xtlz>2.00</xtlz>
<ss>F(30) = 92.9(0.0079, 41)</ss>
<xtlsg>I2/m (12)</xtlsg>
<xtlmolwt>1578.85</xtlmolwt>
<quality_mark>Indexed</quality_mark>
<iic>2.69</iic>
<iic_nd>0.19</iic_nd>
<lambda>1.5406</lambda>
<patrad>CuKα1</patrad>
<source>Calculated - Peak</source>
<instrument>Calculated</instrument>
<temperature>30.0</temperature>
<aspectn>12B</aspectn>
<spgr_label>Space Group</spgr_label>
<spgr>A2/m (12)</spgr>
<rfactor>0.116</rfactor>
<pearson>mC82.00</pearson>
<entry_date>09/01/2008</entry_date>
<last_mod_date>09/01/2011</last_mod_date>
<last_modifications>Reflections</last_modifications>
<weight_percent>Nb70.61 O29.39</weight_percent>
<atomic_percent>Nb29.27 O70.73</atomic_percent>
<structure_info>Atomic parameters are cross-referenced from PDF entry 04-014-6587</structure_info>
<tf_type>U</tf_type>
<sg_sym_ops>
<sg_sym_op>
<seq>1</seq>
<operator>x,y,z</operator>
</sg_sym_op>
<sg_sym_op>
<seq>2</seq>
<operator>-x,-y,-z</operator>
</sg_sym_op>
<sg_sym_op>
<seq>3</seq>
<operator>x,-y,z</operator>
</sg_sym_op>
<sg_sym_op>
<seq>4</seq>
<operator>-x,y,-z</operator>
</sg_sym_op>
</sg_sym_ops>
<idp_column>Uiso</idp_column>
<adp_column>Uani</adp_column>
<atomic_coords>
<atomic_coord>
<atom>Nb</atom>
<num>1</num>
<wyckoff>4i</wyckoff>
<symmetry>m</symmetry>
<x>0.1004</x>
<y>0.0</y>
<z>0.0689</z>
<sof>1.0</sof>
<idp>0.013</idp>
<aet/>
</atomic_coord>
<atomic_coord>
<atom>Nb</atom>
<num>2</num>
<wyckoff>4i</wyckoff>
<symmetry>m</symmetry>
<x>0.0997</x>
<y>0.0</y>
<z>0.6996</z>
<sof>1.0</sof>
<idp>0.013</idp>
<aet/>
</atomic_coord>
<atomic_coord>
<atom>Nb</atom>
<num>3</num>
<wyckoff>4i</wyckoff>
<symmetry>m</symmetry>
<x>0.0985</x>
<y>0.0</y>
<z>0.8822</z>
<sof>1.0</sof>
<idp>0.013</idp>
<aet/>
</atomic_coord>
<atomic_coord>
<atom>Nb</atom>
<num>4</num>
<wyckoff>4i</wyckoff>
<symmetry>m</symmetry>
<x>0.373</x>
<y>0.0</y>
<z>0.1455</z>
<sof>1.0</sof>
<idp>0.013</idp>
<aet/>
</atomic_coord>
<atomic_coord>
<atom>Nb</atom>
<num>5</num>
<wyckoff>4i</wyckoff>
<symmetry>m</symmetry>
<x>0.367</x>
<y>0.0</y>
<z>0.7746</z>
<sof>1.0</sof>
<idp>0.013</idp>
<aet/>
</atomic_coord>
<atomic_coord>
<atom>Nb</atom>
<num>6</num>
<wyckoff>4i</wyckoff>
<symmetry>m</symmetry>
<x>0.365</x>
<y>0.0</y>
<z>0.958</z>
<sof>1.0</sof>
<idp>0.013</idp>
<aet/>
</atomic_coord>
<atomic_coord>
<atom>O</atom>
<num>7</num>
<wyckoff>2d</wyckoff>
<symmetry>2/m</symmetry>
<x>0.5</x>
<y>0.0</y>
<z>0.0</z>
<sof>1.0</sof>
<idp>0.011</idp>
<aet/>
</atomic_coord>
<atomic_coord>
<atom>O</atom>
<num>8</num>
<wyckoff>4i</wyckoff>
<symmetry>m</symmetry>
<x>0.068</x>
<y>0.0</y>
<z>0.1626</z>
<sof>1.0</sof>
<idp>0.011</idp>
<aet/>
</atomic_coord>
<atomic_coord>
<atom>O</atom>
<num>9</num>
<wyckoff>4i</wyckoff>
<symmetry>m</symmetry>
<x>0.06</x>
<y>0.0</y>
<z>0.3665</z>
<sof>1.0</sof>
<idp>0.011</idp>
<aet/>
</atomic_coord>
<atomic_coord>
<atom>O</atom>
<num>10</num>
<wyckoff>4i</wyckoff>
<symmetry>m</symmetry>
<x>0.08</x>
<y>0.0</y>
<z>0.5881</z>
<sof>1.0</sof>
<idp>0.011</idp>
<aet/>
</atomic_coord>
<atomic_coord>
<atom>O</atom>
<num>11</num>
<wyckoff>4i</wyckoff>
<symmetry>m</symmetry>
<x>0.071</x>
<y>0.0</y>
<z>0.7724</z>
<sof>1.0</sof>
<idp>0.011</idp>
<aet/>
</atomic_coord>
<atomic_coord>
<atom>O</atom>
<num>12</num>
<wyckoff>4i</wyckoff>
<symmetry>m</symmetry>
<x>0.072</x>
<y>0.0</y>
<z>0.9783</z>
<sof>1.0</sof>
<idp>0.011</idp>
<aet/>
</atomic_coord>
<atomic_coord>
<atom>O</atom>
<num>13</num>
<wyckoff>4i</wyckoff>
<symmetry>m</symmetry>
<x>0.227</x>
<y>0.0</y>
<z>0.1027</z>
<sof>1.0</sof>
<idp>0.011</idp>
<aet/>
</atomic_coord>
<atomic_coord>
<atom>O</atom>
<num>14</num>
<wyckoff>4i</wyckoff>
<symmetry>m</symmetry>
<x>0.223</x>
<y>0.0</y>
<z>0.7299</z>
<sof>1.0</sof>
<idp>0.011</idp>
<aet/>
</atomic_coord>
<atomic_coord>
<atom>O</atom>
<num>15</num>
<wyckoff>4i</wyckoff>
<symmetry>m</symmetry>
<x>0.212</x>
<y>0.0</y>
<z>0.9186</z>
<sof>1.0</sof>
<idp>0.011</idp>
<aet/>
</atomic_coord>
<atomic_coord>
<atom>O</atom>
<num>16</num>
<wyckoff>4i</wyckoff>
<symmetry>m</symmetry>
<x>0.36</x>
<y>0.0</y>
<z>0.0541</z>
<sof>1.0</sof>
<idp>0.011</idp>
<aet/>
</atomic_coord>
<atomic_coord>
<atom>O</atom>
<num>17</num>
<wyckoff>4i</wyckoff>
<symmetry>m</symmetry>
<x>0.362</x>
<y>0.0</y>
<z>0.2522</z>
<sof>1.0</sof>
<idp>0.011</idp>
<aet/>
</atomic_coord>
<atomic_coord>
<atom>O</atom>
<num>18</num>
<wyckoff>4i</wyckoff>
<symmetry>m</symmetry>
<x>0.355</x>
<y>0.0</y>
<z>0.459</z>
<sof>1.0</sof>
<idp>0.011</idp>
<aet/>
</atomic_coord>
<atomic_coord>
<atom>O</atom>
<num>19</num>
<wyckoff>4i</wyckoff>
<symmetry>m</symmetry>
<x>0.362</x>
<y>0.0</y>
<z>0.664</z>
<sof>1.0</sof>
<idp>0.011</idp>
<aet/>
</atomic_coord>
<atomic_coord>
<atom>O</atom>
<num>20</num>
<wyckoff>4i</wyckoff>
<symmetry>m</symmetry>
<x>0.365</x>
<y>0.0</y>
<z>0.8651</z>
<sof>1.0</sof>
<idp>0.011</idp>
<aet/>
</atomic_coord>
<atomic_coord>
<atom>O</atom>
<num>21</num>
<wyckoff>4i</wyckoff>
<symmetry>m</symmetry>
<x>0.495</x>
<y>0.0</y>
<z>0.1893</z>
<sof>1.0</sof>
<idp>0.011</idp>
<aet/>
</atomic_coord>
</atomic_coords>
<ani_temp_facs/>
<ac_space_group>A12/m1 (12)</ac_space_group>
<ac_unit_cell_a>15.6856(8)</ac_unit_cell_a>
<ac_unit_cell_b>3.8307(2)</ac_unit_cell_b>
<ac_unit_cell_c>20.710(1)</ac_unit_cell_c>
<ac_unit_cell_alpha>90</ac_unit_cell_alpha>
<ac_unit_cell_beta>113.056(3)</ac_unit_cell_beta>
<ac_unit_cell_gamma>90</ac_unit_cell_gamma>
<subfile_indicator>Inorganic, Metal &amp; Alloy</subfile_indicator>
<cross_ref_pdf_numbers>01-075-2947 (Alternate), 04-012-2087 (Alternate), 04-014-6587 (Primary), 04-014-6588 (Alternate), 04-015-9081 (Alternate)</cross_ref_pdf_numbers>
<references>
<reference_group>
<type>Primary Reference</type>
<reference>Calculated from ICSD using POWD-12++.</reference>
</reference_group>
<reference_group>
<type>Crystal Structure</type>
<reference>Crystal Structure Source: LPF.</reference>
</reference_group>
<reference_group>
<type>Structure</type>
<reference>Waldron, J.E.L., Green, M.A., Neumann, D.A. "Structure and electronic properties of monoclinic Nb12 O29". J. Phys. F 2004, 65, 79.</reference>
</reference_group>
</references>
<database_comments>ANX: A12X29. Analysis: Nb12 O29. Formula from original source: Nb12 O29. ICSD Collection Code: 155016. Temperature of Data Collection: 30 K. Minor Warning: 10%&lt;R factor&lt;15% (for powder). Wyckoff Sequence: i20 d(A12/M1). Unit Cell Data Source: Powder Diffraction.</database_comments>
<crystal_properties>Centrosymmetric</crystal_properties>
</pdf_data>
<graphs>
<wave_length>Cu Kα1 1.54056 Å</wave_length>
<chart_name>PDF Card - 01-075-2948.jpg</chart_name>
<stick_series type="Nb12 O29 - 01-075-2948 (Stick, Fixed Slit Intensity)">
<intensity>
<theta>6.117</theta>
<da>14.43630</da>
<intensity>166</intensity>
<h>1</h>
<k>0</k>
<l>0</l>
<F/>
</intensity>
<intensity>
<theta>8.881</theta>
<da>9.94844</da>
<intensity>170</intensity>
<h>1</h>
<k>0</k>
<l>-2</l>
<F/>
</intensity>
<intensity>
<theta>9.272</theta>
<da>9.53052</da>
<intensity>46</intensity>
<h>0</h>
<k>0</k>
<l>2</l>
<F/>
</intensity>
<intensity>
<theta>12.252</theta>
<da>7.21814</da>
<intensity>118</intensity>
<h>2</h>
<k>0</k>
<l>0</l>
<F/>
</intensity>
<intensity>
<theta>12.974</theta>
<da>6.81809</da>
<intensity>1</intensity>
<h>1</h>
<k>0</k>
<l>2</l>
<F/>
</intensity>
<intensity>
<theta>17.140</theta>
<da>5.16891</da>
<intensity>367</intensity>
<h>1</h>
<k>0</k>
<l>-4</l>
<F/>
</intensity>
<intensity>
<theta>17.817</theta>
<da>4.97422</da>
<intensity>18</intensity>
<h>2</h>
<k>0</k>
<l>-4</l>
<F/>
</intensity>
<intensity>
<theta>18.080</theta>
<da>4.90228</da>
<intensity>12</intensity>
<h>2</h>
<k>0</k>
<l>2</l>
<F/>
</intensity>
<intensity>
<theta>18.422</theta>
<da>4.81209</da>
<intensity>243</intensity>
<h>3</h>
<k>0</k>
<l>0</l>
<F/>
</intensity>
<intensity>
<theta>20.429</theta>
<da>4.34374</da>
<intensity>4</intensity>
<h>3</h>
<k>0</k>
<l>-4</l>
<F/>
</intensity>
<intensity>
<theta>21.796</theta>
<da>4.07421</da>
<intensity>1</intensity>
<h>1</h>
<k>0</k>
<l>4</l>
<F/>
</intensity>
<intensity>
<theta>22.645</theta>
<da>3.92331</da>
<intensity>6</intensity>
<h>4</h>
<k>0</k>
<l>-2</l>
<F/>
</intensity>
<intensity>
<theta>23.669</theta>
<da>3.75589</da>
<intensity>881m</intensity>
<h>0</h>
<k>1</k>
<l>1</l>
<F/>
</intensity>
<intensity>
<theta>23.669</theta>
<da>3.75589</da>
<intensity>881m</intensity>
<h>3</h>
<k>0</k>
<l>2</l>
<F/>
</intensity>
<intensity>
<theta>23.997</theta>
<da>3.70537</da>
<intensity>148</intensity>
<h>1</h>
<k>1</k>
<l>-1</l>
<F/>
</intensity>
<intensity>
<theta>24.647</theta>
<da>3.60907</da>
<intensity>1000</intensity>
<h>4</h>
<k>0</k>
<l>0</l>
<F/>
</intensity>
<intensity>
<theta>24.933</theta>
<da>3.56828</da>
<intensity>84</intensity>
<h>1</h>
<k>1</k>
<l>1</l>
<F/>
</intensity>
<intensity>
<theta>25.808</theta>
<da>3.44919</da>
<intensity>700m</intensity>
<h>2</h>
<k>0</k>
<l>-6</l>
<F/>
</intensity>
<intensity>
<theta>25.808</theta>
<da>3.44919</da>
<intensity>700m</intensity>
<h>2</h>
<k>1</k>
<l>-1</l>
<F/>
</intensity>
<intensity>
<theta>26.118</theta>
<da>3.40904</da>
<intensity>40</intensity>
<h>2</h>
<k>0</k>
<l>4</l>
<F/>
</intensity>
<intensity>
<theta>26.229</theta>
<da>3.39477</da>
<intensity>41</intensity>
<h>1</h>
<k>0</k>
<l>-6</l>
<F/>
</intensity>
<intensity>
<theta>26.593</theta>
<da>3.34919</da>
<intensity>197</intensity>
<h>1</h>
<k>1</k>
<l>-3</l>
<F/>
</intensity>
<intensity>
<theta>26.863</theta>
<da>3.31615</da>
<intensity>38</intensity>
<h>3</h>
<k>0</k>
<l>-6</l>
<F/>
</intensity>
<intensity>
<theta>27.158</theta>
<da>3.28077</da>
<intensity>3</intensity>
<h>0</h>
<k>1</k>
<l>3</l>
<F/>
</intensity>
<intensity>
<theta>27.584</theta>
<da>3.23110</da>
<intensity>31</intensity>
<h>2</h>
<k>1</k>
<l>1</l>
<F/>
</intensity>
<intensity>
<theta>28.064</theta>
<da>3.17684</da>
<intensity>12</intensity>
<h>0</h>
<k>0</k>
<l>6</l>
<F/>
</intensity>
<intensity>
<theta>28.547</theta>
<da>3.12427</da>
<intensity>6</intensity>
<h>5</h>
<k>0</k>
<l>-2</l>
<F/>
</intensity>
<intensity>
<theta>28.980</theta>
<da>3.07849</da>
<intensity>12</intensity>
<h>3</h>
<k>1</k>
<l>-1</l>
<F/>
</intensity>
<intensity>
<theta>29.182</theta>
<da>3.05770</da>
<intensity>61m</intensity>
<h>4</h>
<k>0</k>
<l>-6</l>
<F/>
</intensity>
<intensity>
<theta>29.182</theta>
<da>3.05770</da>
<intensity>61m</intensity>
<h>5</h>
<k>0</k>
<l>-4</l>
<F/>
</intensity>
<intensity>
<theta>29.662</theta>
<da>3.00931</da>
<intensity>18m</intensity>
<h>3</h>
<k>1</k>
<l>-3</l>
<F/>
</intensity>
<intensity>
<theta>29.662</theta>
<da>3.00931</da>
<intensity>18m</intensity>
<h>4</h>
<k>0</k>
<l>2</l>
<F/>
</intensity>
<intensity>
<theta>30.946</theta>
<da>2.88726</da>
<intensity>44</intensity>
<h>5</h>
<k>0</k>
<l>0</l>
<F/>
</intensity>
<intensity>
<theta>31.142</theta>
<da>2.86951</da>
<intensity>29m</intensity>
<h>1</h>
<k>0</k>
<l>6</l>
<F/>
</intensity>
<intensity>
<theta>31.142</theta>
<da>2.86951</da>
<intensity>29m</intensity>
<h>3</h>
<k>0</k>
<l>4</l>
<F/>
</intensity>
<intensity>
<theta>31.298</theta>
<da>2.85564</da>
<intensity>121</intensity>
<h>3</h>
<k>1</k>
<l>1</l>
<F/>
</intensity>
<intensity>
<theta>31.927</theta>
<da>2.80074</da>
<intensity>526m</intensity>
<h>1</h>
<k>1</k>
<l>-5</l>
<F/>
</intensity>
<intensity>
<theta>31.927</theta>
<da>2.80074</da>
<intensity>526m</intensity>
<h>2</h>
<k>1</k>
<l>-5</l>
<F/>
</intensity>
<intensity>
<theta>32.691</theta>
<da>2.73705</da>
<intensity>53</intensity>
<h>5</h>
<k>0</k>
<l>-6</l>
<F/>
</intensity>
<intensity>
<theta>33.038</theta>
<da>2.70911</da>
<intensity>278</intensity>
<h>4</h>
<k>1</k>
<l>-1</l>
<F/>
</intensity>
<intensity>
<theta>34.515</theta>
<da>2.59647</da>
<intensity>9</intensity>
<h>6</h>
<k>0</k>
<l>-4</l>
<F/>
</intensity>
<intensity>
<theta>34.680</theta>
<da>2.58445</da>
<intensity>35m</intensity>
<h>2</h>
<k>0</k>
<l>-8</l>
<F/>
</intensity>
<intensity>
<theta>34.680</theta>
<da>2.58445</da>
<intensity>35m</intensity>
<h>6</h>
<k>0</k>
<l>-2</l>
<F/>
</intensity>
<intensity>
<theta>34.821</theta>
<da>2.57436</da>
<intensity>28</intensity>
<h>3</h>
<k>0</k>
<l>-8</l>
<F/>
</intensity>
<intensity>
<theta>35.012</theta>
<da>2.56072</da>
<intensity>186</intensity>
<h>2</h>
<k>0</k>
<l>6</l>
<F/>
</intensity>
<intensity>
<theta>35.425</theta>
<da>2.53182</da>
<intensity>34</intensity>
<h>1</h>
<k>1</k>
<l>5</l>
<F/>
</intensity>
<intensity>
<theta>35.504</theta>
<da>2.52635</da>
<intensity>47</intensity>
<h>4</h>
<k>1</k>
<l>-5</l>
<F/>
</intensity>
<intensity>
<theta>35.783</theta>
<da>2.50730</da>
<intensity>60m</intensity>
<h>4</h>
<k>1</k>
<l>1</l>
<F/>
</intensity>
<intensity>
<theta>35.783</theta>
<da>2.50730</da>
<intensity>60m</intensity>
<h>5</h>
<k>0</k>
<l>2</l>
<F/>
</intensity>
<intensity>
<theta>36.094</theta>
<da>2.48637</da>
<intensity>51m</intensity>
<h>3</h>
<k>1</k>
<l>3</l>
<F/>
</intensity>
<intensity>
<theta>36.094</theta>
<da>2.48637</da>
<intensity>51m</intensity>
<h>4</h>
<k>0</k>
<l>-8</l>
<F/>
</intensity>
<intensity>
<theta>36.632</theta>
<da>2.45114</da>
<intensity>6</intensity>
<h>4</h>
<k>0</k>
<l>4</l>
<F/>
</intensity>
<intensity>
<theta>36.939</theta>
<da>2.43141</da>
<intensity>83</intensity>
<h>6</h>
<k>0</k>
<l>-6</l>
<F/>
</intensity>
<intensity>
<theta>37.045</theta>
<da>2.42474</da>
<intensity>45</intensity>
<h>5</h>
<k>1</k>
<l>-3</l>
<F/>
</intensity>
<intensity>
<theta>37.343</theta>
<da>2.40605</da>
<intensity>36</intensity>
<h>6</h>
<k>0</k>
<l>0</l>
<F/>
</intensity>
<intensity>
<theta>37.724</theta>
<da>2.38263</da>
<intensity>7m</intensity>
<h>0</h>
<k>0</k>
<l>8</l>
<F/>
</intensity>
<intensity>
<theta>37.724</theta>
<da>2.38263</da>
<intensity>7m</intensity>
<h>5</h>
<k>1</k>
<l>-1</l>
<F/>
</intensity>
<intensity>
<theta>38.399</theta>
<da>2.34231</da>
<intensity>22m</intensity>
<h>2</h>
<k>1</k>
<l>-7</l>
<F/>
</intensity>
<intensity>
<theta>38.399</theta>
<da>2.34231</da>
<intensity>22m</intensity>
<h>5</h>
<k>0</k>
<l>-8</l>
<F/>
</intensity>
<intensity>
<theta>38.659</theta>
<da>2.32711</da>
<intensity>112</intensity>
<h>2</h>
<k>1</k>
<l>5</l>
<F/>
</intensity>
<intensity>
<theta>38.762</theta>
<da>2.32116</da>
<intensity>117m</intensity>
<h>3</h>
<k>1</k>
<l>-7</l>
<F/>
</intensity>
<intensity>
<theta>38.762</theta>
<da>2.32116</da>
<intensity>117m</intensity>
<h>5</h>
<k>1</k>
<l>-5</l>
<F/>
</intensity>
<intensity>
<theta>39.004</theta>
<da>2.30733</da>
<intensity>5</intensity>
<h>1</h>
<k>1</k>
<l>-7</l>
<F/>
</intensity>
<intensity>
<theta>39.623</theta>
<da>2.27270</da>
<intensity>6</intensity>
<h>3</h>
<k>0</k>
<l>6</l>
<F/>
</intensity>
<intensity>
<theta>40.292</theta>
<da>2.23651</da>
<intensity>1m</intensity>
<h>4</h>
<k>1</k>
<l>-7</l>
<F/>
</intensity>
<intensity>
<theta>40.292</theta>
<da>2.23651</da>
<intensity>1m</intensity>
<h>7</h>
<k>0</k>
<l>-4</l>
<F/>
</intensity>
<intensity>
<theta>40.694</theta>
<da>2.21531</da>
<intensity>15m</intensity>
<h>1</h>
<k>0</k>
<l>8</l>
<F/>
</intensity>
<intensity>
<theta>40.694</theta>
<da>2.21531</da>
<intensity>15m</intensity>
<h>4</h>
<k>1</k>
<l>3</l>
<F/>
</intensity>
<intensity>
<theta>40.834</theta>
<da>2.20806</da>
<intensity>16</intensity>
<h>5</h>
<k>1</k>
<l>1</l>
<F/>
</intensity>
<intensity>
<theta>40.948</theta>
<da>2.20219</da>
<intensity>4</intensity>
<h>7</h>
<k>0</k>
<l>-2</l>
<F/>
</intensity>
<intensity>
<theta>41.545</theta>
<da>2.17187</da>
<intensity>16</intensity>
<h>6</h>
<k>0</k>
<l>-8</l>
<F/>
</intensity>
<intensity>
<theta>41.793</theta>
<da>2.15956</da>
<intensity>10m</intensity>
<h>6</h>
<k>1</k>
<l>-3</l>
<F/>
</intensity>
<intensity>
<theta>41.793</theta>
<da>2.15956</da>
<intensity>10m</intensity>
<h>7</h>
<k>0</k>
<l>-6</l>
<F/>
</intensity>
<intensity>
<theta>42.154</theta>
<da>2.14190</da>
<intensity>1</intensity>
<h>6</h>
<k>0</k>
<l>2</l>
<F/>
</intensity>
<intensity>
<theta>42.652</theta>
<da>2.11805</da>
<intensity>30m</intensity>
<h>3</h>
<k>1</k>
<l>5</l>
<F/>
</intensity>
<intensity>
<theta>42.652</theta>
<da>2.11805</da>
<intensity>30m</intensity>
<h>5</h>
<k>1</k>
<l>-7</l>
<F/>
</intensity>
<intensity>
<theta>42.774</theta>
<da>2.11229</da>
<intensity>22</intensity>
<h>6</h>
<k>1</k>
<l>-5</l>
<F/>
</intensity>
<intensity>
<theta>43.013</theta>
<da>2.10112</da>
<intensity>2</intensity>
<h>6</h>
<k>1</k>
<l>-1</l>
<F/>
</intensity>
<intensity>
<theta>43.137</theta>
<da>2.09535</da>
<intensity>2</intensity>
<h>1</h>
<k>1</k>
<l>7</l>
<F/>
</intensity>
<intensity>
<theta>43.642</theta>
<da>2.07228</da>
<intensity>247</intensity>
<h>3</h>
<k>0</k>
<l>-10</l>
<F/>
</intensity>
<intensity>
<theta>43.863</theta>
<da>2.06233</da>
<intensity>192</intensity>
<h>7</h>
<k>0</k>
<l>0</l>
<F/>
</intensity>
<intensity>
<theta>44.435</theta>
<da>2.03710</da>
<intensity>4</intensity>
<h>2</h>
<k>0</k>
<l>8</l>
<F/>
</intensity>
<intensity>
<theta>44.757</theta>
<da>2.02318</da>
<intensity>4</intensity>
<h>4</h>
<k>0</k>
<l>6</l>
<F/>
</intensity>
<intensity>
<theta>45.454</theta>
<da>1.99379</da>
<intensity>5m</intensity>
<h>1</h>
<k>0</k>
<l>-10</l>
<F/>
</intensity>
<intensity>
<theta>45.454</theta>
<da>1.99379</da>
<intensity>5m</intensity>
<h>7</h>
<k>0</k>
<l>-8</l>
<F/>
</intensity>
<intensity>
<theta>45.553</theta>
<da>1.98969</da>
<intensity>6</intensity>
<h>5</h>
<k>0</k>
<l>-10</l>
<F/>
</intensity>
<intensity>
<theta>45.842</theta>
<da>1.97780</da>
<intensity>19m</intensity>
<h>5</h>
<k>1</k>
<l>3</l>
<F/>
</intensity>
<intensity>
<theta>45.842</theta>
<da>1.97780</da>
<intensity>19m</intensity>
<h>6</h>
<k>1</k>
<l>-7</l>
<F/>
</intensity>
<intensity>
<theta>45.995</theta>
<da>1.97158</da>
<intensity>4</intensity>
<h>3</h>
<k>1</k>
<l>-9</l>
<F/>
</intensity>
<intensity>
<theta>46.241</theta>
<da>1.96166</da>
<intensity>5</intensity>
<h>8</h>
<k>0</k>
<l>-4</l>
<F/>
</intensity>
<intensity>
<theta>46.323</theta>
<da>1.95838</da>
<intensity>7</intensity>
<h>6</h>
<k>1</k>
<l>1</l>
<F/>
</intensity>
<intensity>
<theta>46.453</theta>
<da>1.95320</da>
<intensity>2</intensity>
<h>2</h>
<k>1</k>
<l>7</l>
<F/>
</intensity>
<intensity>
<theta>47.014</theta>
<da>1.93118</da>
<intensity>14</intensity>
<h>7</h>
<k>1</k>
<l>-3</l>
<F/>
</intensity>
<intensity>
<theta>47.121</theta>
<da>1.92705</da>
<intensity>13</intensity>
<h>8</h>
<k>0</k>
<l>-6</l>
<F/>
</intensity>
<intensity>
<theta>47.423</theta>
<da>1.91550</da>
<intensity>307m</intensity>
<h>0</h>
<k>2</k>
<l>0</l>
<F/>
</intensity>
<intensity>
<theta>47.423</theta>
<da>1.91550</da>
<intensity>307m</intensity>
<h>8</h>
<k>0</k>
<l>-2</l>
<F/>
</intensity>
<intensity>
<theta>47.671</theta>
<da>1.90610</da>
<intensity>17</intensity>
<h>0</h>
<k>0</k>
<l>10</l>
<F/>
</intensity>
<intensity>
<theta>47.820</theta>
<da>1.90051</da>
<intensity>16m</intensity>
<h>1</h>
<k>2</k>
<l>0</l>
<F/>
</intensity>
<intensity>
<theta>47.820</theta>
<da>1.90051</da>
<intensity>16m</intensity>
<h>6</h>
<k>0</k>
<l>-10</l>
<F/>
</intensity>
<intensity>
<theta>48.349</theta>
<da>1.88095</da>
<intensity>7m</intensity>
<h>0</h>
<k>2</k>
<l>2</l>
<F/>
</intensity>
<intensity>
<theta>48.349</theta>
<da>1.88095</da>
<intensity>7m</intensity>
<h>1</h>
<k>2</k>
<l>-2</l>
<F/>
</intensity>
<intensity>
<theta>48.583</theta>
<da>1.87243</da>
<intensity>16</intensity>
<h>6</h>
<k>0</k>
<l>4</l>
<F/>
</intensity>
<intensity>
<theta>48.657</theta>
<da>1.86976</da>
<intensity>16m</intensity>
<h>7</h>
<k>0</k>
<l>2</l>
<F/>
</intensity>
<intensity>
<theta>48.657</theta>
<da>1.86976</da>
<intensity>16m</intensity>
<h>7</h>
<k>1</k>
<l>-1</l>
<F/>
</intensity>
<intensity>
<theta>48.815</theta>
<da>1.86409</da>
<intensity>3</intensity>
<h>3</h>
<k>0</k>
<l>8</l>
<F/>
</intensity>
<intensity>
<theta>49.171</theta>
<da>1.85142</da>
<intensity>5m</intensity>
<h>2</h>
<k>2</k>
<l>0</l>
<F/>
</intensity>
<intensity>
<theta>49.171</theta>
<da>1.85142</da>
<intensity>5m</intensity>
<h>2</h>
<k>2</k>
<l>-2</l>
<F/>
</intensity>
<intensity>
<theta>49.764</theta>
<da>1.83071</da>
<intensity>2</intensity>
<h>7</h>
<k>1</k>
<l>-7</l>
<F/>
</intensity>
<intensity>
<theta>49.973</theta>
<da>1.82355</da>
<intensity>5</intensity>
<h>8</h>
<k>0</k>
<l>-8</l>
<F/>
</intensity>
<intensity>
<theta>50.317</theta>
<da>1.81190</da>
<intensity>10</intensity>
<h>5</h>
<k>0</k>
<l>6</l>
<F/>
</intensity>
<intensity>
<theta>50.537</theta>
<da>1.80453</da>
<intensity>52</intensity>
<h>8</h>
<k>0</k>
<l>0</l>
<F/>
</intensity>
<intensity>
<theta>50.665</theta>
<da>1.80025</da>
<intensity>74</intensity>
<h>1</h>
<k>0</k>
<l>10</l>
<F/>
</intensity>
<intensity>
<theta>50.855</theta>
<da>1.79397</da>
<intensity>66m</intensity>
<h>1</h>
<k>2</k>
<l>-4</l>
<F/>
</intensity>
<intensity>
<theta>50.855</theta>
<da>1.79397</da>
<intensity>66m</intensity>
<h>7</h>
<k>0</k>
<l>-10</l>
<F/>
</intensity>
<intensity>
<theta>51.293</theta>
<da>1.77969</da>
<intensity>24m</intensity>
<h>0</h>
<k>2</k>
<l>4</l>
<F/>
</intensity>
<intensity>
<theta>51.293</theta>
<da>1.77969</da>
<intensity>24m</intensity>
<h>3</h>
<k>2</k>
<l>0</l>
<F/>
</intensity>
<intensity>
<theta>51.402</theta>
<da>1.77616</da>
<intensity>9</intensity>
<h>6</h>
<k>1</k>
<l>3</l>
<F/>
</intensity>
<intensity>
<theta>51.798</theta>
<da>1.76352</da>
<intensity>2</intensity>
<h>1</h>
<k>1</k>
<l>9</l>
<F/>
</intensity>
<intensity>
<theta>52.180</theta>
<da>1.75151</da>
<intensity>75m</intensity>
<h>3</h>
<k>2</k>
<l>-4</l>
<F/>
</intensity>
<intensity>
<theta>52.180</theta>
<da>1.75151</da>
<intensity>75m</intensity>
<h>7</h>
<k>1</k>
<l>1</l>
<F/>
</intensity>
<intensity>
<theta>52.372</theta>
<da>1.74554</da>
<intensity>9</intensity>
<h>5</h>
<k>1</k>
<l>5</l>
<F/>
</intensity>
<intensity>
<theta>52.523</theta>
<da>1.74088</da>
<intensity>16m</intensity>
<h>8</h>
<k>1</k>
<l>-5</l>
<F/>
</intensity>
<intensity>
<theta>52.523</theta>
<da>1.74088</da>
<intensity>16m</intensity>
<h>9</h>
<k>0</k>
<l>-4</l>
<F/>
</intensity>
<intensity>
<theta>52.659</theta>
<da>1.73669</da>
<intensity>16</intensity>
<h>8</h>
<k>1</k>
<l>-3</l>
<F/>
</intensity>
<intensity>
<theta>52.846</theta>
<da>1.73098</da>
<intensity>60m</intensity>
<h>1</h>
<k>2</k>
<l>4</l>
<F/>
</intensity>
<intensity>
<theta>52.846</theta>
<da>1.73098</da>
<intensity>60m</intensity>
<h>9</h>
<k>0</k>
<l>-6</l>
<F/>
</intensity>
<intensity>
<theta>53.111</theta>
<da>1.72297</da>
<intensity>15m</intensity>
<h>3</h>
<k>0</k>
<l>-12</l>
<F/>
</intensity>
<intensity>
<theta>53.111</theta>
<da>1.72297</da>
<intensity>15m</intensity>
<h>4</h>
<k>0</k>
<l>-12</l>
<F/>
</intensity>
<intensity>
<theta>53.703</theta>
<da>1.70536</da>
<intensity>6m</intensity>
<h>3</h>
<k>2</k>
<l>2</l>
<F/>
</intensity>
<intensity>
<theta>53.703</theta>
<da>1.70536</da>
<intensity>6m</intensity>
<h>4</h>
<k>0</k>
<l>8</l>
<F/>
</intensity>
<intensity>
<theta>53.816</theta>
<da>1.70206</da>
<intensity>7</intensity>
<h>5</h>
<k>0</k>
<l>-12</l>
<F/>
</intensity>
<intensity>
<theta>54.163</theta>
<da>1.69196</da>
<intensity>211</intensity>
<h>4</h>
<k>2</k>
<l>0</l>
<F/>
</intensity>
<intensity>
<theta>54.241</theta>
<da>1.68972</da>
<intensity>238m</intensity>
<h>3</h>
<k>1</k>
<l>-11</l>
<F/>
</intensity>
<intensity>
<theta>54.241</theta>
<da>1.68972</da>
<intensity>238m</intensity>
<h>8</h>
<k>1</k>
<l>-7</l>
<F/>
</intensity>
<intensity>
<theta>54.426</theta>
<da>1.68440</da>
<intensity>38</intensity>
<h>4</h>
<k>1</k>
<l>-11</l>
<F/>
</intensity>
<intensity>
<theta>54.652</theta>
<da>1.67797</da>
<intensity>81</intensity>
<h>8</h>
<k>1</k>
<l>-1</l>
<F/>
</intensity>
<intensity>
<theta>54.771</theta>
<da>1.67460</da>
<intensity>136</intensity>
<h>2</h>
<k>2</k>
<l>-6</l>
<F/>
</intensity>
<intensity>
<theta>55.342</theta>
<da>1.65867</da>
<intensity>11m</intensity>
<h>3</h>
<k>2</k>
<l>-6</l>
<F/>
</intensity>
<intensity>
<theta>55.342</theta>
<da>1.65867</da>
<intensity>11m</intensity>
<h>5</h>
<k>1</k>
<l>-11</l>
<F/>
</intensity>
<intensity>
<theta>55.626</theta>
<da>1.65088</da>
<intensity>3</intensity>
<h>1</h>
<k>0</k>
<l>-12</l>
<F/>
</intensity>
<intensity>
<theta>56.013</theta>
<da>1.64038</da>
<intensity>4</intensity>
<h>0</h>
<k>2</k>
<l>6</l>
<F/>
</intensity>
<intensity>
<theta>56.248</theta>
<da>1.63409</da>
<intensity>47m</intensity>
<h>1</h>
<k>1</k>
<l>-11</l>
<F/>
</intensity>
<intensity>
<theta>56.248</theta>
<da>1.63409</da>
<intensity>47m</intensity>
<h>6</h>
<k>0</k>
<l>6</l>
<F/>
</intensity>
<intensity>
<theta>56.656</theta>
<da>1.62328</da>
<intensity>17m</intensity>
<h>4</h>
<k>2</k>
<l>-6</l>
<F/>
</intensity>
<intensity>
<theta>56.656</theta>
<da>1.62328</da>
<intensity>17m</intensity>
<h>5</h>
<k>2</k>
<l>-4</l>
<F/>
</intensity>
<intensity>
<theta>56.952</theta>
<da>1.61555</da>
<intensity>2</intensity>
<h>4</h>
<k>2</k>
<l>2</l>
<F/>
</intensity>
<intensity>
<theta>57.158</theta>
<da>1.61022</da>
<intensity>5</intensity>
<h>6</h>
<k>1</k>
<l>-11</l>
<F/>
</intensity>
<intensity>
<theta>57.338</theta>
<da>1.60558</da>
<intensity>9m</intensity>
<h>7</h>
<k>1</k>
<l>3</l>
<F/>
</intensity>
<intensity>
<theta>57.338</theta>
<da>1.60558</da>
<intensity>9m</intensity>
<h>9</h>
<k>0</k>
<l>0</l>
<F/>
</intensity>
<intensity>
<theta>57.708</theta>
<da>1.59617</da>
<intensity>21m</intensity>
<h>5</h>
<k>2</k>
<l>0</l>
<F/>
</intensity>
<intensity>
<theta>57.708</theta>
<da>1.59617</da>
<intensity>21m</intensity>
<h>8</h>
<k>1</k>
<l>-9</l>
<F/>
</intensity>
<intensity>
<theta>57.928</theta>
<da>1.59063</da>
<intensity>116</intensity>
<h>6</h>
<k>1</k>
<l>5</l>
<F/>
</intensity>
<intensity>
<theta>58.091</theta>
<da>1.58656</da>
<intensity>113</intensity>
<h>9</h>
<k>1</k>
<l>-5</l>
<F/>
</intensity>
<intensity>
<theta>58.403</theta>
<da>1.57883</da>
<intensity>51m</intensity>
<h>0</h>
<k>1</k>
<l>11</l>
<F/>
</intensity>
<intensity>
<theta>58.403</theta>
<da>1.57883</da>
<intensity>51m</intensity>
<h>8</h>
<k>1</k>
<l>1</l>
<F/>
</intensity>
<intensity>
<theta>58.673</theta>
<da>1.57219</da>
<intensity>8m</intensity>
<h>3</h>
<k>0</k>
<l>10</l>
<F/>
</intensity>
<intensity>
<theta>58.673</theta>
<da>1.57219</da>
<intensity>8m</intensity>
<h>9</h>
<k>1</k>
<l>-3</l>
<F/>
</intensity>
<intensity>
<theta>58.790</theta>
<da>1.56936</da>
<intensity>19</intensity>
<h>5</h>
<k>2</k>
<l>-6</l>
<F/>
</intensity>
<intensity>
<theta>58.931</theta>
<da>1.56594</da>
<intensity>11m</intensity>
<h>9</h>
<k>0</k>
<l>-10</l>
<F/>
</intensity>
<intensity>
<theta>58.931</theta>
<da>1.56594</da>
<intensity>11m</intensity>
<h>10</h>
<k>0</k>
<l>-6</l>
<F/>
</intensity>
<intensity>
<theta>59.120</theta>
<da>1.56138</da>
<intensity>13m</intensity>
<h>5</h>
<k>0</k>
<l>8</l>
<F/>
</intensity>
<intensity>
<theta>59.120</theta>
<da>1.56138</da>
<intensity>13m</intensity>
<h>10</h>
<k>0</k>
<l>-4</l>
<F/>
</intensity>
<intensity>
<theta>59.633</theta>
<da>1.54915</da>
<intensity>113</intensity>
<h>7</h>
<k>1</k>
<l>-11</l>
<F/>
</intensity>
<intensity>
<theta>60.071</theta>
<da>1.53890</da>
<intensity>13m</intensity>
<h>2</h>
<k>2</k>
<l>-8</l>
<F/>
</intensity>
<intensity>
<theta>60.071</theta>
<da>1.53890</da>
<intensity>13m</intensity>
<h>5</h>
<k>1</k>
<l>7</l>
<F/>
</intensity>
<intensity>
<theta>60.290</theta>
<da>1.53385</da>
<intensity>64</intensity>
<h>2</h>
<k>2</k>
<l>6</l>
<F/>
</intensity>
<intensity>
<theta>60.507</theta>
<da>1.52885</da>
<intensity>9</intensity>
<h>10</h>
<k>0</k>
<l>-8</l>
<F/>
</intensity>
<intensity>
<theta>60.730</theta>
<da>1.52378</da>
<intensity>2</intensity>
<h>1</h>
<k>2</k>
<l>-8</l>
<F/>
</intensity>
<intensity>
<theta>60.835</theta>
<da>1.52140</da>
<intensity>4</intensity>
<h>5</h>
<k>2</k>
<l>2</l>
<F/>
</intensity>
<intensity>
<theta>60.973</theta>
<da>1.51829</da>
<intensity>7m</intensity>
<h>9</h>
<k>1</k>
<l>-1</l>
<F/>
</intensity>
<intensity>
<theta>60.973</theta>
<da>1.51829</da>
<intensity>7m</intensity>
<h>10</h>
<k>0</k>
<l>-2</l>
<F/>
</intensity>
<intensity>
<theta>61.248</theta>
<da>1.51213</da>
<intensity>34</intensity>
<h>1</h>
<k>1</k>
<l>11</l>
<F/>
</intensity>
<intensity>
<theta>61.585</theta>
<da>1.50466</da>
<intensity>29m</intensity>
<h>6</h>
<k>2</k>
<l>-6</l>
<F/>
</intensity>
<intensity>
<theta>61.585</theta>
<da>1.50466</da>
<intensity>29m</intensity>
<h>8</h>
<k>0</k>
<l>4</l>
<F/>
</intensity>
<intensity>
<theta>61.862</theta>
<da>1.49859</da>
<intensity>12</intensity>
<h>6</h>
<k>2</k>
<l>0</l>
<F/>
</intensity>
<intensity>
<theta>62.125</theta>
<da>1.49288</da>
<intensity>4m</intensity>
<h>0</h>
<k>2</k>
<l>8</l>
<F/>
</intensity>
<intensity>
<theta>62.125</theta>
<da>1.49288</da>
<intensity>4m</intensity>
<h>9</h>
<k>1</k>
<l>-9</l>
<F/>
</intensity>
<intensity>
<theta>62.303</theta>
<da>1.48904</da>
<intensity>5</intensity>
<h>9</h>
<k>0</k>
<l>2</l>
<F/>
</intensity>
<intensity>
<theta>62.530</theta>
<da>1.48416</da>
<intensity>8m</intensity>
<h>5</h>
<k>2</k>
<l>-8</l>
<F/>
</intensity>
<intensity>
<theta>62.530</theta>
<da>1.48416</da>
<intensity>8m</intensity>
<h>7</h>
<k>0</k>
<l>6</l>
<F/>
</intensity>
<intensity>
<theta>62.726</theta>
<da>1.48001</da>
<intensity>2m</intensity>
<h>4</h>
<k>0</k>
<l>-14</l>
<F/>
</intensity>
<intensity>
<theta>62.726</theta>
<da>1.48001</da>
<intensity>2m</intensity>
<h>8</h>
<k>1</k>
<l>-11</l>
<F/>
</intensity>
<intensity>
<theta>63.125</theta>
<da>1.47161</da>
<intensity>9m</intensity>
<h>3</h>
<k>0</k>
<l>-14</l>
<F/>
</intensity>
<intensity>
<theta>63.125</theta>
<da>1.47161</da>
<intensity>9m</intensity>
<h>4</h>
<k>1</k>
<l>-13</l>
<F/>
</intensity>
<intensity>
<theta>63.454</theta>
<da>1.46476</da>
<intensity>30m</intensity>
<h>3</h>
<k>2</k>
<l>6</l>
<F/>
</intensity>
<intensity>
<theta>63.454</theta>
<da>1.46476</da>
<intensity>30m</intensity>
<h>4</h>
<k>0</k>
<l>10</l>
<F/>
</intensity>
<intensity>
<theta>63.742</theta>
<da>1.45884</da>
<intensity>29m</intensity>
<h>4</h>
<k>1</k>
<l>9</l>
<F/>
</intensity>
<intensity>
<theta>63.742</theta>
<da>1.45884</da>
<intensity>29m</intensity>
<h>10</h>
<k>0</k>
<l>-10</l>
<F/>
</intensity>
<intensity>
<theta>64.068</theta>
<da>1.45221</da>
<intensity>2</intensity>
<h>10</h>
<k>1</k>
<l>-5</l>
<F/>
</intensity>
<intensity>
<theta>64.228</theta>
<da>1.44896</da>
<intensity>6m</intensity>
<h>1</h>
<k>2</k>
<l>8</l>
<F/>
</intensity>
<intensity>
<theta>64.228</theta>
<da>1.44896</da>
<intensity>6m</intensity>
<h>9</h>
<k>0</k>
<l>-12</l>
<F/>
</intensity>
<intensity>
<theta>64.412</theta>
<da>1.44527</da>
<intensity>3m</intensity>
<h>2</h>
<k>0</k>
<l>-14</l>
<F/>
</intensity>
<intensity>
<theta>64.412</theta>
<da>1.44527</da>
<intensity>3m</intensity>
<h>7</h>
<k>2</k>
<l>-2</l>
<F/>
</intensity>
<intensity>
<theta>64.494</theta>
<da>1.44363</da>
<intensity>4</intensity>
<h>10</h>
<k>0</k>
<l>0</l>
<F/>
</intensity>
<intensity>
<theta>64.741</theta>
<da>1.43872</da>
<intensity>10m</intensity>
<h>2</h>
<k>0</k>
<l>12</l>
<F/>
</intensity>
<intensity>
<theta>64.741</theta>
<da>1.43872</da>
<intensity>10m</intensity>
<h>2</h>
<k>1</k>
<l>11</l>
<F/>
</intensity>
<intensity>
<theta>64.848</theta>
<da>1.43660</da>
<intensity>9m</intensity>
<h>6</h>
<k>2</k>
<l>-8</l>
<F/>
</intensity>
<intensity>
<theta>64.848</theta>
<da>1.43660</da>
<intensity>9m</intensity>
<h>9</h>
<k>1</k>
<l>1</l>
<F/>
</intensity>
</stick_series>
</graphs>
</pdfcard>
