Repository: ComputationalMaterials-WestLake-Univ/phasemapy

# Automated Phase Mapping of XRD (AutoMapper)

The AutoMapper is an unsupervised solver to tackle the phase mapping challenge in high-throughput X-ray diffraction datasets. Besides leveraging robust fitting abilities of machine learning algorithms,it is integrated various material information, including first-principles calculated thermodynamic data, crystallography, X-ray diffraction, and texture.

Its main functionalities:

- correctly identify the number, identity, fraction, peak shift and texture of present phases.

File: scripts_V_Nb_Mn_O/data/icdd/PDF Card - 01-075-9978.xml
<?xml version="1.0" encoding="UTF-8" standalone="no"?>
<?xml-stylesheet type="text/xsl" href="pdfcard.xsl"?><pdfcard>
<pdf_data ApplicationName="PDF-4+ 2020" ApplicationVersion="4.20.0.1" CurrentYear="2019">
<pdf_number>01-075-9978</pdf_number>
<chemical_formula>V2 O5</chemical_formula>
<empirical_formula>O5 V2</empirical_formula>
<anx>A2X5</anx>
<chemical_name>Vanadium Oxide</chemical_name>
<mineral_name>Shcherbinaite, syn</mineral_name>
<xstal_system>Orthorhombic</xstal_system>
<xtldx>3.395</xtldx>
<ds>3.39</ds>
<rep_struc_alpha_order>O5 V2</rep_struc_alpha_order>
<lpf_rep_struc>V2 O5,oP14,31</lpf_rep_struc>
<lpf_rep_struc_alpha_order>O5 V2,oP14,31</lpf_rep_struc_alpha_order>
<pressure_temperature>Ambient</pressure_temperature>
<status>Alternate</status>
<cell_a>11.48(1)</cell_a>
<cell_b>4.36(5)</cell_b>
<cell_c>3.555(5)</cell_c>
<z>2.00</z>
<cell_vol>177.94</cell_vol>
<cell_mv>88.97</cell_mv>
<authcovera>0.310</authcovera>
<authaoverb>2.633</authaoverb>
<authcoverb>0.815</authcoverb>
<xtlvol>177.94</xtlvol>
<redcellvol>177.94</redcellvol>
<xtla>4.360</xtla>
<xtlb>11.480</xtlb>
<xtlc>3.555</xtlc>
<xtlal>90.00</xtlal>
<xtlbe>90.00</xtlbe>
<xtlga>90.00</xtlga>
<xtlcovera>0.815</xtlcovera>
<xtlaoverb>0.380</xtlaoverb>
<xtlcoverb>0.310</xtlcoverb>
<redcell_a>3.555</redcell_a>
<redcell_b>4.360</redcell_b>
<redcell_c>11.480</redcell_c>
<redcell_al>90.00</redcell_al>
<redcell_be>90.00</redcell_be>
<redcell_ga>90.00</redcell_ga>
<xtlz>2.00</xtlz>
<ss>F(30) = 425.1(0.0022, 32)</ss>
<xtlsg>Pnm21 (31)</xtlsg>
<xtlmolwt>181.88</xtlmolwt>
<quality_mark>Indexed</quality_mark>
<iic>1.98</iic>
<iic_nd>0.44</iic_nd>
<lambda>1.5406</lambda>
<patrad>CuKα1</patrad>
<source>Calculated - Peak</source>
<instrument>Calculated</instrument>
<temperature>298.0</temperature>
<aspectn>31A</aspectn>
<spgr_label>Space Group</spgr_label>
<spgr>Pmn21 (31)</spgr>
<pearson>oP14.00</pearson>
<entry_date>09/01/2009</entry_date>
<last_mod_date>09/01/2011</last_mod_date>
<last_modifications>Reflections</last_modifications>
<weight_percent>O43.98 V56.02</weight_percent>
<atomic_percent>O71.43 V28.57</atomic_percent>
<structure_info>Atomic parameters are cross-referenced from PDF entry 04-007-1156</structure_info>
<sg_sym_ops>
<sg_sym_op>
<seq>1</seq>
<operator>x,y,z</operator>
</sg_sym_op>
<sg_sym_op>
<seq>2</seq>
<operator>-x,y,z</operator>
</sg_sym_op>
<sg_sym_op>
<seq>3</seq>
<operator>-x+1/2,-y,z+1/2</operator>
</sg_sym_op>
<sg_sym_op>
<seq>4</seq>
<operator>x+1/2,-y,z+1/2</operator>
</sg_sym_op>
</sg_sym_ops>
<idp_column>IDP</idp_column>
<adp_column>ADP</adp_column>
<atomic_coords>
<atomic_coord>
<atom>V</atom>
<num>1</num>
<wyckoff>4b</wyckoff>
<symmetry>1</symmetry>
<x>0.148</x>
<y>0.097</y>
<z>0.0</z>
<sof>1.0</sof>
<aet>5-a</aet>
</atomic_coord>
<atomic_coord>
<atom>O</atom>
<num>2</num>
<wyckoff>4b</wyckoff>
<symmetry>1</symmetry>
<x>0.148</x>
<y>0.45</y>
<z>0.92</z>
<sof>1.0</sof>
<aet>1#a</aet>
</atomic_coord>
<atomic_coord>
<atom>O</atom>
<num>3</num>
<wyckoff>4b</wyckoff>
<symmetry>1</symmetry>
<x>0.2</x>
<y>0.03</y>
<z>0.46</z>
<sof>1.0</sof>
<aet>2#a</aet>
</atomic_coord>
<atomic_coord>
<atom>O</atom>
<num>4</num>
<wyckoff>2a</wyckoff>
<symmetry>m..</symmetry>
<x>0.0</x>
<y>0.08</y>
<z>0.89</z>
<sof>1.0</sof>
<aet>2#a</aet>
</atomic_coord>
</atomic_coords>
<ani_temp_facs/>
<ac_space_group>Pmn21 (31)</ac_space_group>
<ac_unit_cell_a>11.48(1)</ac_unit_cell_a>
<ac_unit_cell_b>4.36(5)</ac_unit_cell_b>
<ac_unit_cell_c>3.55(5)</ac_unit_cell_c>
<ac_unit_cell_alpha>90</ac_unit_cell_alpha>
<ac_unit_cell_beta>90</ac_unit_cell_beta>
<ac_unit_cell_gamma>90</ac_unit_cell_gamma>
<subfile_indicator>Inorganic, Metal &amp; Alloy, Mineral Related (Mineral, Synthetic)</subfile_indicator>
<cross_ref_pdf_numbers>01-075-0457 (Alternate), 01-076-1803 (Deleted), 04-007-1156 (Alternate), 04-011-5393 (Alternate), 04-012-3680 (Primary)</cross_ref_pdf_numbers>
<references>
<reference_group>
<type>Primary Reference</type>
<reference>Calculated from ICSD using POWD-12++.</reference>
</reference_group>
<reference_group>
<type>Additional Reference</type>
<reference>Nature (London) 1936, 137, 316.</reference>
</reference_group>
<reference_group>
<type>Crystal Structure</type>
<reference>Crystal Structure Source: LPF.</reference>
</reference_group>
<reference_group>
<type>Structure</type>
<reference>Ketelaar, J.A.A. "Kristalstructuur en colloidchemische Eigenschappen van Vanadiumpentoxyde". Chem. Weekbl. 1935, 33, 51.</reference>
</reference_group>
</references>
<database_comments>ANX: A2X5. Analysis: O5 V2. Formula from original source: V2 O5. ICSD Collection Code: 157988. Calculated Pattern Original Remarks: Same values in ref.2 (same authors) col.no. 29140. Minor Warning: No R factors reported/abstracted. Magnitude of e.s.d. on cell dimension is &gt;1000 ppm. Wyckoff Sequence: b3 a (PMN21). Unit Cell Data Source: Single Crystal.</database_comments>
<crystal_properties>Non-centrosymmetric - Optical Activity, Pyro / Piezo (p), Piezo (2nd Harm.)</crystal_properties>
</pdf_data>
<graphs>
<wave_length>Cu Kα1 1.54056 Å</wave_length>
<chart_name>PDF Card - 01-075-9978.jpg</chart_name>
<stick_series type="V2 O5 - 01-075-9978 (Stick, Fixed Slit Intensity)">
<intensity>
<theta>15.424</theta>
<da>5.740000</da>
<intensity>530</intensity>
<h>2</h>
<k>0</k>
<l>0</l>
<F/>
</intensity>
<intensity>
<theta>20.352</theta>
<da>4.360000</da>
<intensity>1000</intensity>
<h>0</h>
<k>1</k>
<l>0</l>
<F/>
</intensity>
<intensity>
<theta>21.787</theta>
<da>4.075940</da>
<intensity>621</intensity>
<h>1</h>
<k>1</k>
<l>0</l>
<F/>
</intensity>
<intensity>
<theta>25.636</theta>
<da>3.471970</da>
<intensity>95</intensity>
<h>2</h>
<k>1</k>
<l>0</l>
<F/>
</intensity>
<intensity>
<theta>26.221</theta>
<da>3.395900</da>
<intensity>742</intensity>
<h>1</h>
<k>0</k>
<l>1</l>
<F/>
</intensity>
<intensity>
<theta>31.137</theta>
<da>2.870000</da>
<intensity>315m</intensity>
<h>3</h>
<k>1</k>
<l>0</l>
<F/>
</intensity>
<intensity>
<theta>31.137</theta>
<da>2.870000</da>
<intensity>315m</intensity>
<h>4</h>
<k>0</k>
<l>0</l>
<F/>
</intensity>
<intensity>
<theta>32.469</theta>
<da>2.755220</da>
<intensity>275</intensity>
<h>0</h>
<k>1</k>
<l>1</l>
<F/>
</intensity>
<intensity>
<theta>33.418</theta>
<da>2.679140</da>
<intensity>145</intensity>
<h>1</h>
<k>1</k>
<l>1</l>
<F/>
</intensity>
<intensity>
<theta>34.405</theta>
<da>2.604510</da>
<intensity>355</intensity>
<h>3</h>
<k>0</k>
<l>1</l>
<F/>
</intensity>
<intensity>
<theta>36.132</theta>
<da>2.483890</da>
<intensity>8</intensity>
<h>2</h>
<k>1</k>
<l>1</l>
<F/>
</intensity>
<intensity>
<theta>37.485</theta>
<da>2.397250</da>
<intensity>54</intensity>
<h>4</h>
<k>1</k>
<l>0</l>
<F/>
</intensity>
<intensity>
<theta>40.302</theta>
<da>2.235950</da>
<intensity>46</intensity>
<h>3</h>
<k>1</k>
<l>1</l>
<F/>
</intensity>
<intensity>
<theta>41.383</theta>
<da>2.180000</da>
<intensity>109</intensity>
<h>0</h>
<k>2</k>
<l>0</l>
<F/>
</intensity>
<intensity>
<theta>42.158</theta>
<da>2.141730</da>
<intensity>108</intensity>
<h>1</h>
<k>2</k>
<l>0</l>
<F/>
</intensity>
<intensity>
<theta>44.415</theta>
<da>2.037970</da>
<intensity>56</intensity>
<h>2</h>
<k>2</k>
<l>0</l>
<F/>
</intensity>
<intensity>
<theta>44.564</theta>
<da>2.031530</da>
<intensity>9</intensity>
<h>5</h>
<k>1</k>
<l>0</l>
<F/>
</intensity>
<intensity>
<theta>45.604</theta>
<da>1.987570</da>
<intensity>82</intensity>
<h>4</h>
<k>1</k>
<l>1</l>
<F/>
</intensity>
<intensity>
<theta>47.078</theta>
<da>1.928710</da>
<intensity>18</intensity>
<h>5</h>
<k>0</k>
<l>1</l>
<F/>
</intensity>
<intensity>
<theta>47.480</theta>
<da>1.913330</da>
<intensity>147</intensity>
<h>6</h>
<k>0</k>
<l>0</l>
<F/>
</intensity>
<intensity>
<theta>47.990</theta>
<da>1.894190</da>
<intensity>75</intensity>
<h>3</h>
<k>2</k>
<l>0</l>
<F/>
</intensity>
<intensity>
<theta>48.974</theta>
<da>1.858410</da>
<intensity>85</intensity>
<h>0</h>
<k>2</k>
<l>1</l>
<F/>
</intensity>
<intensity>
<theta>49.654</theta>
<da>1.834530</da>
<intensity>19</intensity>
<h>1</h>
<k>2</k>
<l>1</l>
<F/>
</intensity>
<intensity>
<theta>51.361</theta>
<da>1.777500</da>
<intensity>142</intensity>
<h>0</h>
<k>0</k>
<l>2</l>
<F/>
</intensity>
<intensity>
<theta>51.788</theta>
<da>1.763840</da>
<intensity>40</intensity>
<h>5</h>
<k>1</k>
<l>1</l>
<F/>
</intensity>
<intensity>
<theta>52.162</theta>
<da>1.752050</da>
<intensity>39</intensity>
<h>6</h>
<k>1</k>
<l>0</l>
<F/>
</intensity>
<intensity>
<theta>52.682</theta>
<da>1.735980</da>
<intensity>39</intensity>
<h>4</h>
<k>2</k>
<l>0</l>
<F/>
</intensity>
<intensity>
<theta>53.957</theta>
<da>1.697950</da>
<intensity>39</intensity>
<h>2</h>
<k>0</k>
<l>2</l>
<F/>
</intensity>
<intensity>
<theta>54.874</theta>
<da>1.671700</da>
<intensity>40</intensity>
<h>3</h>
<k>2</k>
<l>1</l>
<F/>
</intensity>
<intensity>
<theta>55.806</theta>
<da>1.645970</da>
<intensity>90</intensity>
<h>0</h>
<k>1</k>
<l>2</l>
<F/>
</intensity>
<intensity>
<theta>56.428</theta>
<da>1.629310</da>
<intensity>30</intensity>
<h>1</h>
<k>1</k>
<l>2</l>
<F/>
</intensity>
<intensity>
<theta>58.266</theta>
<da>1.582200</da>
<intensity>21m</intensity>
<h>2</h>
<k>1</k>
<l>2</l>
<F/>
</intensity>
<intensity>
<theta>58.266</theta>
<da>1.582200</da>
<intensity>21m</intensity>
<h>5</h>
<k>2</k>
<l>0</l>
<F/>
</intensity>
<intensity>
<theta>58.699</theta>
<da>1.571560</da>
<intensity>42</intensity>
<h>6</h>
<k>1</k>
<l>1</l>
<F/>
</intensity>
<intensity>
<theta>59.180</theta>
<da>1.559930</da>
<intensity>57</intensity>
<h>4</h>
<k>2</k>
<l>1</l>
<F/>
</intensity>
<intensity>
<theta>60.240</theta>
<da>1.535000</da>
<intensity>33</intensity>
<h>7</h>
<k>1</k>
<l>0</l>
<F/>
</intensity>
<intensity>
<theta>61.292</theta>
<da>1.511150</da>
<intensity>91m</intensity>
<h>3</h>
<k>1</k>
<l>2</l>
<F/>
</intensity>
<intensity>
<theta>61.292</theta>
<da>1.511150</da>
<intensity>91m</intensity>
<h>4</h>
<k>0</k>
<l>2</l>
<F/>
</intensity>
<intensity>
<theta>62.296</theta>
<da>1.489180</da>
<intensity>135</intensity>
<h>7</h>
<k>0</k>
<l>1</l>
<F/>
</intensity>
<intensity>
<theta>64.012</theta>
<da>1.453330</da>
<intensity>2</intensity>
<h>0</h>
<k>3</k>
<l>0</l>
<F/>
</intensity>
<intensity>
<theta>64.450</theta>
<da>1.444520</da>
<intensity>13</intensity>
<h>5</h>
<k>2</k>
<l>1</l>
<F/>
</intensity>
<intensity>
<theta>64.584</theta>
<da>1.441830</da>
<intensity>34</intensity>
<h>1</h>
<k>3</k>
<l>0</l>
<F/>
</intensity>
<intensity>
<theta>64.776</theta>
<da>1.438020</da>
<intensity>17</intensity>
<h>6</h>
<k>2</k>
<l>0</l>
<F/>
</intensity>
<intensity>
<theta>64.929</theta>
<da>1.435000</da>
<intensity>6</intensity>
<h>8</h>
<k>0</k>
<l>0</l>
<F/>
</intensity>
<intensity>
<theta>65.296</theta>
<da>1.427820</da>
<intensity>35</intensity>
<h>4</h>
<k>1</k>
<l>2</l>
<F/>
</intensity>
<intensity>
<theta>66.267</theta>
<da>1.409240</da>
<intensity>73m</intensity>
<h>2</h>
<k>3</k>
<l>0</l>
<F/>
</intensity>
<intensity>
<theta>66.267</theta>
<da>1.409240</da>
<intensity>73m</intensity>
<h>7</h>
<k>1</k>
<l>1</l>
<F/>
</intensity>
<intensity>
<theta>67.993</theta>
<da>1.377610</da>
<intensity>29</intensity>
<h>0</h>
<k>2</k>
<l>2</l>
<F/>
</intensity>
<intensity>
<theta>68.549</theta>
<da>1.367790</da>
<intensity>29</intensity>
<h>1</h>
<k>2</k>
<l>2</l>
<F/>
</intensity>
<intensity>
<theta>68.819</theta>
<da>1.363070</da>
<intensity>4</intensity>
<h>8</h>
<k>1</k>
<l>0</l>
<F/>
</intensity>
<intensity>
<theta>69.075</theta>
<da>1.358650</da>
<intensity>67</intensity>
<h>3</h>
<k>3</k>
<l>0</l>
<F/>
</intensity>
<intensity>
<theta>69.862</theta>
<da>1.345260</da>
<intensity>38</intensity>
<h>0</h>
<k>3</k>
<l>1</l>
<F/>
</intensity>
<intensity>
<theta>70.202</theta>
<da>1.339570</da>
<intensity>9</intensity>
<h>2</h>
<k>2</k>
<l>2</l>
<F/>
</intensity>
<intensity>
<theta>70.410</theta>
<da>1.336120</da>
<intensity>9</intensity>
<h>1</h>
<k>3</k>
<l>1</l>
<F/>
</intensity>
<intensity>
<theta>70.594</theta>
<da>1.333090</da>
<intensity>24</intensity>
<h>6</h>
<k>2</k>
<l>1</l>
<F/>
</intensity>
<intensity>
<theta>71.995</theta>
<da>1.310560</da>
<intensity>23m</intensity>
<h>2</h>
<k>3</k>
<l>1</l>
<F/>
</intensity>
<intensity>
<theta>71.995</theta>
<da>1.310560</da>
<intensity>23m</intensity>
<h>7</h>
<k>2</k>
<l>0</l>
<F/>
</intensity>
<intensity>
<theta>72.526</theta>
<da>1.302260</da>
<intensity>32</intensity>
<h>6</h>
<k>0</k>
<l>2</l>
<F/>
</intensity>
<intensity>
<theta>72.922</theta>
<da>1.296170</da>
<intensity>45m</intensity>
<h>3</h>
<k>2</k>
<l>2</l>
<F/>
</intensity>
<intensity>
<theta>72.922</theta>
<da>1.296170</da>
<intensity>45m</intensity>
<h>4</h>
<k>3</k>
<l>0</l>
<F/>
</intensity>
<intensity>
<theta>74.490</theta>
<da>1.272720</da>
<intensity>10</intensity>
<h>8</h>
<k>1</k>
<l>1</l>
<F/>
</intensity>
<intensity>
<theta>74.737</theta>
<da>1.269120</da>
<intensity>8</intensity>
<h>3</h>
<k>3</k>
<l>1</l>
<F/>
</intensity>
<intensity>
<theta>76.241</theta>
<da>1.247790</da>
<intensity>21</intensity>
<h>6</h>
<k>1</k>
<l>2</l>
<F/>
</intensity>
<intensity>
<theta>76.665</theta>
<da>1.241940</da>
<intensity>10</intensity>
<h>4</h>
<k>2</k>
<l>2</l>
<F/>
</intensity>
<intensity>
<theta>77.573</theta>
<da>1.229660</da>
<intensity>24</intensity>
<h>7</h>
<k>2</k>
<l>1</l>
<F/>
</intensity>
<intensity>
<theta>77.981</theta>
<da>1.224240</da>
<intensity>1</intensity>
<h>9</h>
<k>1</k>
<l>0</l>
<F/>
</intensity>
<intensity>
<theta>78.450</theta>
<da>1.218090</da>
<intensity>51</intensity>
<h>4</h>
<k>3</k>
<l>1</l>
<F/>
</intensity>
<intensity>
<theta>79.819</theta>
<da>1.200610</da>
<intensity>6</intensity>
<h>9</h>
<k>0</k>
<l>1</l>
<F/>
</intensity>
<intensity>
<theta>81.395</theta>
<da>1.181290</da>
<intensity>1</intensity>
<h>5</h>
<k>2</k>
<l>2</l>
<F/>
</intensity>
<intensity>
<theta>81.609</theta>
<da>1.178740</da>
<intensity>5</intensity>
<h>1</h>
<k>0</k>
<l>3</l>
<F/>
</intensity>
<intensity>
<theta>83.063</theta>
<da>1.161760</da>
<intensity>13m</intensity>
<h>5</h>
<k>3</k>
<l>1</l>
<F/>
</intensity>
<intensity>
<theta>83.063</theta>
<da>1.161760</da>
<intensity>13m</intensity>
<h>7</h>
<k>1</k>
<l>2</l>
<F/>
</intensity>
<intensity>
<theta>83.452</theta>
<da>1.157320</da>
<intensity>2m</intensity>
<h>6</h>
<k>3</k>
<l>0</l>
<F/>
</intensity>
<intensity>
<theta>83.452</theta>
<da>1.157320</da>
<intensity>2m</intensity>
<h>9</h>
<k>1</k>
<l>1</l>
<F/>
</intensity>
<intensity>
<theta>84.285</theta>
<da>1.148000</da>
<intensity>7</intensity>
<h>10</h>
<k>0</k>
<l>0</l>
<F/>
</intensity>
<intensity>
<theta>84.692</theta>
<da>1.143520</da>
<intensity>4</intensity>
<h>0</h>
<k>1</k>
<l>3</l>
<F/>
</intensity>
<intensity>
<theta>85.210</theta>
<da>1.137890</da>
<intensity>9</intensity>
<h>1</h>
<k>1</k>
<l>3</l>
<F/>
</intensity>
<intensity>
<theta>85.404</theta>
<da>1.135800</da>
<intensity>14</intensity>
<h>8</h>
<k>2</k>
<l>1</l>
<F/>
</intensity>
<intensity>
<theta>85.762</theta>
<da>1.131970</da>
<intensity>13</intensity>
<h>3</h>
<k>0</k>
<l>3</l>
<F/>
</intensity>
<intensity>
<theta>86.412</theta>
<da>1.125120</da>
<intensity>1</intensity>
<h>0</h>
<k>3</k>
<l>2</l>
<F/>
</intensity>
<intensity>
<theta>86.928</theta>
<da>1.119760</da>
<intensity>18</intensity>
<h>1</h>
<k>3</k>
<l>2</l>
<F/>
</intensity>
<intensity>
<theta>87.102</theta>
<da>1.117970</da>
<intensity>11</intensity>
<h>6</h>
<k>2</k>
<l>2</l>
<F/>
</intensity>
<intensity>
<theta>87.240</theta>
<da>1.116550</da>
<intensity>4</intensity>
<h>8</h>
<k>0</k>
<l>2</l>
<F/>
</intensity>
<intensity>
<theta>87.871</theta>
<da>1.110160</da>
<intensity>2</intensity>
<h>10</h>
<k>1</k>
<l>0</l>
<F/>
</intensity>
<intensity>
<theta>88.477</theta>
<da>1.104110</da>
<intensity>1</intensity>
<h>2</h>
<k>3</k>
<l>2</l>
<F/>
</intensity>
<intensity>
<theta>88.846</theta>
<da>1.100480</da>
<intensity>19m</intensity>
<h>6</h>
<k>3</k>
<l>1</l>
<F/>
</intensity>
<intensity>
<theta>88.846</theta>
<da>1.100480</da>
<intensity>19m</intensity>
<h>9</h>
<k>2</k>
<l>0</l>
<F/>
</intensity>
<intensity>
<theta>89.343</theta>
<da>1.095640</da>
<intensity>16</intensity>
<h>3</h>
<k>1</k>
<l>3</l>
<F/>
</intensity>
<intensity>
<theta>89.931</theta>
<da>1.090000</da>
<intensity>2</intensity>
<h>0</h>
<k>4</k>
<l>0</l>
<F/>
</intensity>
<intensity>
<theta>90.173</theta>
<da>1.087700</da>
<intensity>16</intensity>
<h>7</h>
<k>3</k>
<l>0</l>
<F/>
</intensity>
<intensity>
<theta>90.447</theta>
<da>1.085120</da>
<intensity>2</intensity>
<h>1</h>
<k>4</k>
<l>0</l>
<F/>
</intensity>
<intensity>
<theta>90.818</theta>
<da>1.081650</da>
<intensity>4</intensity>
<h>8</h>
<k>1</k>
<l>2</l>
<F/>
</intensity>
<intensity>
<theta>91.057</theta>
<da>1.079430</da>
<intensity>38</intensity>
<h>3</h>
<k>3</k>
<l>2</l>
<F/>
</intensity>
<intensity>
<theta>91.995</theta>
<da>1.070860</da>
<intensity>1</intensity>
<h>2</h>
<k>4</k>
<l>0</l>
<F/>
</intensity>
<intensity>
<theta>92.955</theta>
<da>1.062300</da>
<intensity>8</intensity>
<h>4</h>
<k>1</k>
<l>3</l>
<F/>
</intensity>
<intensity>
<theta>93.253</theta>
<da>1.059690</da>
<intensity>9</intensity>
<h>10</h>
<k>1</k>
<l>1</l>
<F/>
</intensity>
<intensity>
<theta>93.812</theta>
<da>1.054840</da>
<intensity>17</intensity>
<h>7</h>
<k>2</k>
<l>2</l>
<F/>
</intensity>
<intensity>
<theta>94.024</theta>
<da>1.053020</da>
<intensity>3</intensity>
<h>5</h>
<k>0</k>
<l>3</l>
<F/>
</intensity>
<intensity>
<theta>94.182</theta>
<da>1.051670</da>
<intensity>4</intensity>
<h>9</h>
<k>2</k>
<l>1</l>
<F/>
</intensity>
<intensity>
<theta>94.579</theta>
<da>1.048300</da>
<intensity>8m</intensity>
<h>3</h>
<k>4</k>
<l>0</l>
<F/>
</intensity>
<intensity>
<theta>94.579</theta>
<da>1.048300</da>
<intensity>8m</intensity>
<h>4</h>
<k>3</k>
<l>2</l>
<F/>
</intensity>
<intensity>
<theta>95.437</theta>
<da>1.041130</da>
<intensity>9</intensity>
<h>0</h>
<k>2</k>
<l>3</l>
<F/>
</intensity>
<intensity>
<theta>95.836</theta>
<da>1.037850</da>
<intensity>5</intensity>
<h>1</h>
<k>4</k>
<l>1</l>
<F/>
</intensity>
<intensity>
<theta>97.395</theta>
<da>1.025350</da>
<intensity>1</intensity>
<h>2</h>
<k>4</k>
<l>1</l>
<F/>
</intensity>
<intensity>
<theta>97.620</theta>
<da>1.023590</da>
<intensity>4m</intensity>
<h>2</h>
<k>2</k>
<l>3</l>
<F/>
</intensity>
<intensity>
<theta>97.620</theta>
<da>1.023590</da>
<intensity>4m</intensity>
<h>5</h>
<k>1</k>
<l>3</l>
<F/>
</intensity>
<intensity>
<theta>97.937</theta>
<da>1.021120</da>
<intensity>2</intensity>
<h>8</h>
<k>3</k>
<l>0</l>
<F/>
</intensity>
<intensity>
<theta>98.214</theta>
<da>1.018980</da>
<intensity>3</intensity>
<h>4</h>
<k>4</k>
<l>0</l>
<F/>
</intensity>
<intensity>
<theta>98.634</theta>
<da>1.015760</da>
<intensity>3m</intensity>
<h>10</h>
<k>2</k>
<l>0</l>
<F/>
</intensity>
<intensity>
<theta>98.634</theta>
<da>1.015760</da>
<intensity>3m</intensity>
<h>11</h>
<k>1</k>
<l>0</l>
<F/>
</intensity>
<intensity>
<theta>99.352</theta>
<da>1.010340</da>
<intensity>1</intensity>
<h>5</h>
<k>3</k>
<l>2</l>
<F/>
</intensity>
<intensity>
<theta>99.634</theta>
<da>1.008240</da>
<intensity>2</intensity>
<h>9</h>
<k>1</k>
<l>2</l>
<F/>
</intensity>
<intensity>
<theta>100.004</theta>
<da>1.005500</da>
<intensity>8</intensity>
<h>3</h>
<k>4</k>
<l>1</l>
<F/>
</intensity>
<intensity>
<theta>100.568</theta>
<da>1.001380</da>
<intensity>9</intensity>
<h>11</h>
<k>0</k>
<l>1</l>
<F/>
</intensity>
<intensity>
<theta>101.628</theta>
<da>0.993786</da>
<intensity>1</intensity>
<h>8</h>
<k>2</k>
<l>2</l>
<F/>
</intensity>
<intensity>
<theta>103.414</theta>
<da>0.981435</da>
<intensity>10m</intensity>
<h>6</h>
<k>1</k>
<l>3</l>
<F/>
</intensity>
<intensity>
<theta>103.414</theta>
<da>0.981435</da>
<intensity>10m</intensity>
<h>8</h>
<k>3</k>
<l>1</l>
<F/>
</intensity>
<intensity>
<theta>103.695</theta>
<da>0.979540</da>
<intensity>11</intensity>
<h>4</h>
<k>4</k>
<l>1</l>
<F/>
</intensity>
<intensity>
<theta>103.818</theta>
<da>0.978718</da>
<intensity>15</intensity>
<h>4</h>
<k>2</k>
<l>3</l>
<F/>
</intensity>
<intensity>
<theta>104.123</theta>
<da>0.976678</da>
<intensity>14</intensity>
<h>10</h>
<k>2</k>
<l>1</l>
<F/>
</intensity>
<intensity>
<theta>104.231</theta>
<da>0.975967</da>
<intensity>12</intensity>
<h>11</h>
<k>1</k>
<l>1</l>
<F/>
</intensity>
<intensity>
<theta>105.162</theta>
<da>0.969864</da>
<intensity>1</intensity>
<h>6</h>
<k>3</k>
<l>2</l>
<F/>
</intensity>
<intensity>
<theta>106.022</theta>
<da>0.964357</da>
<intensity>7</intensity>
<h>10</h>
<k>0</k>
<l>2</l>
<F/>
</intensity>
<intensity>
<theta>106.635</theta>
<da>0.960500</da>
<intensity>11</intensity>
<h>7</h>
<k>0</k>
<l>3</l>
<F/>
</intensity>
<intensity>
<theta>106.927</theta>
<da>0.958681</da>
<intensity>3</intensity>
<h>9</h>
<k>3</k>
<l>0</l>
<F/>
</intensity>
<intensity>
<theta>107.253</theta>
<da>0.956667</da>
<intensity>1</intensity>
<h>12</h>
<k>0</k>
<l>0</l>
<F/>
</intensity>
<intensity>
<theta>108.655</theta>
<da>0.948197</da>
<intensity>1m</intensity>
<h>5</h>
<k>2</k>
<l>3</l>
<F/>
</intensity>
<intensity>
<theta>108.655</theta>
<da>0.948197</da>
<intensity>1m</intensity>
<h>5</h>
<k>4</k>
<l>1</l>
<F/>
</intensity>
<intensity>
<theta>108.841</theta>
<da>0.947095</da>
<intensity>1</intensity>
<h>6</h>
<k>4</k>
<l>0</l>
<F/>
</intensity>
<intensity>
<theta>109.781</theta>
<da>0.941600</da>
<intensity>7m</intensity>
<h>10</h>
<k>1</k>
<l>2</l>
<F/>
</intensity>
<intensity>
<theta>109.781</theta>
<da>0.941600</da>
<intensity>7m</intensity>
<h>11</h>
<k>2</k>
<l>0</l>
<F/>
</intensity>
<intensity>
<theta>110.407</theta>
<da>0.938009</da>
<intensity>14</intensity>
<h>7</h>
<k>1</k>
<l>3</l>
<F/>
</intensity>
<intensity>
<theta>110.770</theta>
<da>0.935955</da>
<intensity>2</intensity>
<h>9</h>
<k>2</k>
<l>2</l>
<F/>
</intensity>
<intensity>
<theta>111.040</theta>
<da>0.934437</da>
<intensity>1</intensity>
<h>12</h>
<k>1</k>
<l>0</l>
<F/>
</intensity>
<intensity>
<theta>111.986</theta>
<da>0.929204</da>
<intensity>3</intensity>
<h>0</h>
<k>4</k>
<l>2</l>
<F/>
</intensity>
<intensity>
<theta>112.248</theta>
<da>0.927776</da>
<intensity>16</intensity>
<h>7</h>
<k>3</k>
<l>2</l>
<F/>
</intensity>
<intensity>
<theta>112.543</theta>
<da>0.926175</da>
<intensity>4m</intensity>
<h>1</h>
<k>4</k>
<l>2</l>
<F/>
</intensity>
<intensity>
<theta>112.543</theta>
<da>0.926175</da>
<intensity>4m</intensity>
<h>9</h>
<k>3</k>
<l>1</l>
<F/>
</intensity>
<intensity>
<theta>114.009</theta>
<da>0.918405</da>
<intensity>6</intensity>
<h>0</h>
<k>3</k>
<l>3</l>
<F/>
</intensity>
<intensity>
<theta>114.766</theta>
<da>0.914504</da>
<intensity>6m</intensity>
<h>6</h>
<k>2</k>
<l>3</l>
<F/>
</intensity>
<intensity>
<theta>114.766</theta>
<da>0.914504</da>
<intensity>6m</intensity>
<h>6</h>
<k>4</k>
<l>1</l>
<F/>
</intensity>
<intensity>
<theta>115.664</theta>
<da>0.909967</da>
<intensity>5</intensity>
<h>11</h>
<k>2</k>
<l>1</l>
<F/>
</intensity>
<intensity>
<theta>116.104</theta>
<da>0.907785</da>
<intensity>1</intensity>
<h>7</h>
<k>4</k>
<l>0</l>
<F/>
</intensity>
<intensity>
<theta>116.289</theta>
<da>0.906870</da>
<intensity>1</intensity>
<h>2</h>
<k>3</k>
<l>3</l>
<F/>
</intensity>
<intensity>
<theta>117.092</theta>
<da>0.902964</da>
<intensity>10</intensity>
<h>3</h>
<k>4</k>
<l>2</l>
<F/>
</intensity>
<intensity>
<theta>117.531</theta>
<da>0.900855</da>
<intensity>1</intensity>
<h>10</h>
<k>3</k>
<l>0</l>
<F/>
</intensity>
<intensity>
<theta>118.931</theta>
<da>0.894298</da>
<intensity>1</intensity>
<h>8</h>
<k>1</k>
<l>3</l>
<F/>
</intensity>
<intensity>
<theta>119.204</theta>
<da>0.893045</da>
<intensity>3</intensity>
<h>3</h>
<k>3</k>
<l>3</l>
<F/>
</intensity>
<intensity>
<theta>120.155</theta>
<da>0.888750</da>
<intensity>4</intensity>
<h>0</h>
<k>0</k>
<l>4</l>
<F/>
</intensity>
<intensity>
<theta>120.909</theta>
<da>0.885417</da>
<intensity>1</intensity>
<h>8</h>
<k>3</k>
<l>2</l>
<F/>
</intensity>
<intensity>
<theta>121.228</theta>
<da>0.884025</da>
<intensity>4</intensity>
<h>4</h>
<k>4</k>
<l>2</l>
<F/>
</intensity>
<intensity>
<theta>121.715</theta>
<da>0.881920</da>
<intensity>3</intensity>
<h>10</h>
<k>2</k>
<l>2</l>
<F/>
</intensity>
<intensity>
<theta>121.838</theta>
<da>0.881396</da>
<intensity>3</intensity>
<h>11</h>
<k>1</k>
<l>2</l>
<F/>
</intensity>
<intensity>
<theta>122.269</theta>
<da>0.879562</da>
<intensity>6</intensity>
<h>7</h>
<k>4</k>
<l>1</l>
<F/>
</intensity>
<intensity>
<theta>122.410</theta>
<da>0.878967</da>
<intensity>7</intensity>
<h>7</h>
<k>2</k>
<l>3</l>
<F/>
</intensity>
<intensity>
<theta>123.432</theta>
<da>0.874711</da>
<intensity>12</intensity>
<h>4</h>
<k>3</k>
<l>3</l>
<F/>
</intensity>
<intensity>
<theta>123.789</theta>
<da>0.873254</da>
<intensity>23</intensity>
<h>10</h>
<k>3</k>
<l>1</l>
<F/>
</intensity>
<intensity>
<theta>124.098</theta>
<da>0.872000</da>
<intensity>4</intensity>
<h>0</h>
<k>5</k>
<l>0</l>
<F/>
</intensity>
<intensity>
<theta>124.386</theta>
<da>0.870842</da>
<intensity>8</intensity>
<h>0</h>
<k>1</k>
<l>4</l>
<F/>
</intensity>
<intensity>
<theta>124.723</theta>
<da>0.869495</da>
<intensity>1</intensity>
<h>1</h>
<k>5</k>
<l>0</l>
<F/>
</intensity>
<intensity>
<theta>125.058</theta>
<da>0.868172</da>
<intensity>4m</intensity>
<h>8</h>
<k>4</k>
<l>0</l>
<F/>
</intensity>
<intensity>
<theta>125.058</theta>
<da>0.868172</da>
<intensity>4m</intensity>
<h>9</h>
<k>0</k>
<l>3</l>
<F/>
</intensity>
<intensity>
<theta>125.741</theta>
<da>0.865503</da>
<intensity>2</intensity>
<h>13</h>
<k>1</k>
<l>0</l>
<F/>
</intensity>
<intensity>
<theta>126.629</theta>
<da>0.862109</da>
<intensity>1</intensity>
<h>2</h>
<k>5</k>
<l>0</l>
<F/>
</intensity>
<intensity>
<theta>126.926</theta>
<da>0.860989</da>
<intensity>3m</intensity>
<h>2</h>
<k>1</k>
<l>4</l>
<F/>
</intensity>
<intensity>
<theta>126.926</theta>
<da>0.860989</da>
<intensity>3m</intensity>
<h>5</h>
<k>4</k>
<l>2</l>
<F/>
</intensity>
<intensity>
<theta>127.996</theta>
<da>0.857031</da>
<intensity>12</intensity>
<h>13</h>
<k>0</k>
<l>1</l>
<F/>
</intensity>
<intensity>
<theta>129.556</theta>
<da>0.851456</da>
<intensity>2</intensity>
<h>9</h>
<k>1</k>
<l>3</l>
<F/>
</intensity>
<intensity>
<theta>129.915</theta>
<da>0.850205</da>
<intensity>5m</intensity>
<h>3</h>
<k>5</k>
<l>0</l>
<F/>
</intensity>
<intensity>
<theta>129.915</theta>
<da>0.850205</da>
<intensity>5m</intensity>
<h>12</h>
<k>2</k>
<l>1</l>
<F/>
</intensity>
<intensity>
<theta>130.271</theta>
<da>0.848975</da>
<intensity>10m</intensity>
<h>3</h>
<k>1</k>
<l>4</l>
<F/>
</intensity>
<intensity>
<theta>130.271</theta>
<da>0.848975</da>
<intensity>10m</intensity>
<h>4</h>
<k>0</k>
<l>4</l>
<F/>
</intensity>
<intensity>
<theta>130.642</theta>
<da>0.847710</da>
<intensity>4</intensity>
<h>11</h>
<k>3</k>
<l>0</l>
<F/>
</intensity>
<intensity>
<theta>131.568</theta>
<da>0.844600</da>
<intensity>5</intensity>
<h>1</h>
<k>5</k>
<l>1</l>
<F/>
</intensity>
<intensity>
<theta>131.816</theta>
<da>0.843780</da>
<intensity>4</intensity>
<h>9</h>
<k>3</k>
<l>2</l>
<F/>
</intensity>
<intensity>
<theta>131.986</theta>
<da>0.843221</da>
<intensity>4</intensity>
<h>8</h>
<k>4</k>
<l>1</l>
<F/>
</intensity>
<intensity>
<theta>132.147</theta>
<da>0.842697</da>
<intensity>4m</intensity>
<h>8</h>
<k>2</k>
<l>3</l>
<F/>
</intensity>
<intensity>
<theta>132.147</theta>
<da>0.842697</da>
<intensity>4m</intensity>
<h>12</h>
<k>0</k>
<l>2</l>
<F/>
</intensity>
<intensity>
<theta>132.689</theta>
<da>0.840939</da>
<intensity>7</intensity>
<h>13</h>
<k>1</k>
<l>1</l>
<F/>
</intensity>
<intensity>
<theta>133.671</theta>
<da>0.837825</da>
<intensity>1</intensity>
<h>2</h>
<k>5</k>
<l>1</l>
<F/>
</intensity>
<intensity>
<theta>134.309</theta>
<da>0.835849</da>
<intensity>2</intensity>
<h>6</h>
<k>4</k>
<l>2</l>
<F/>
</intensity>
<intensity>
<theta>134.803</theta>
<da>0.834339</da>
<intensity>6</intensity>
<h>4</h>
<k>5</k>
<l>0</l>
<F/>
</intensity>
<intensity>
<theta>135.140</theta>
<da>0.833325</da>
<intensity>10</intensity>
<h>4</h>
<k>1</k>
<l>4</l>
<F/>
</intensity>
<intensity>
<theta>135.626</theta>
<da>0.831876</da>
<intensity>5</intensity>
<h>11</h>
<k>2</k>
<l>2</l>
<F/>
</intensity>
<intensity>
<theta>136.973</theta>
<da>0.827963</da>
<intensity>7</intensity>
<h>6</h>
<k>3</k>
<l>3</l>
<F/>
</intensity>
<intensity>
<theta>137.353</theta>
<da>0.826886</da>
<intensity>13m</intensity>
<h>3</h>
<k>5</k>
<l>1</l>
<F/>
</intensity>
<intensity>
<theta>137.353</theta>
<da>0.826886</da>
<intensity>13m</intensity>
<h>12</h>
<k>1</k>
<l>2</l>
<F/>
</intensity>
<intensity>
<theta>138.178</theta>
<da>0.824591</da>
<intensity>1</intensity>
<h>11</h>
<k>3</k>
<l>1</l>
<F/>
</intensity>
<intensity>
<theta>138.767</theta>
<da>0.822985</da>
<intensity>3</intensity>
<h>0</h>
<k>2</k>
<l>4</l>
<F/>
</intensity>
<intensity>
<theta>139.556</theta>
<da>0.820878</da>
<intensity>4</intensity>
<h>1</h>
<k>2</k>
<l>4</l>
<F/>
</intensity>
<intensity>
<theta>139.891</theta>
<da>0.820000</da>
<intensity>5</intensity>
<h>14</h>
<k>0</k>
<l>0</l>
<F/>
</intensity>
<intensity>
<theta>140.480</theta>
<da>0.818474</da>
<intensity>2</intensity>
<h>13</h>
<k>2</k>
<l>0</l>
<F/>
</intensity>
<intensity>
<theta>142.004</theta>
<da>0.814654</da>
<intensity>1m</intensity>
<h>2</h>
<k>2</k>
<l>4</l>
<F/>
</intensity>
<intensity>
<theta>142.004</theta>
<da>0.814654</da>
<intensity>1m</intensity>
<h>5</h>
<k>1</k>
<l>4</l>
<F/>
</intensity>
<intensity>
<theta>142.994</theta>
<da>0.812269</da>
<intensity>4</intensity>
<h>4</h>
<k>5</k>
<l>1</l>
<F/>
</intensity>
<intensity>
<theta>143.892</theta>
<da>0.810169</da>
<intensity>5</intensity>
<h>10</h>
<k>1</k>
<l>3</l>
<F/>
</intensity>
<intensity>
<theta>144.645</theta>
<da>0.808455</da>
<intensity>4</intensity>
<h>7</h>
<k>4</k>
<l>2</l>
<F/>
</intensity>
<intensity>
<theta>145.817</theta>
<da>0.805871</da>
<intensity>6m</intensity>
<h>6</h>
<k>0</k>
<l>4</l>
<F/>
</intensity>
<intensity>
<theta>145.817</theta>
<da>0.805871</da>
<intensity>6m</intensity>
<h>14</h>
<k>1</k>
<l>0</l>
<F/>
</intensity>
</stick_series>
</graphs>
</pdfcard>
